Repository: masonrh2/sphenix_cosmics

File: files/blocks_13-64.csv (part 2 of 56)
 DBN,Don't edit Block occurance,BL,Status,BNL shipment,Shipping date,Comment,Sector,Fiber type,Fiber batch,Filling time (h),FF date,Filled by,Checked by,W powder,W bucket number,Mold number,Empty mold (g),Filled mold (g),W filling mass (g),fibers loaded by,W filling date,W filled by,Epoxy batch,Resin mass (g),Hardener mass (g),potting notes,Epoxy filling time (min),Epoxy filling date,Epoxy preparer,Delta Mach-Pot,Machining date,Machined by,L (in),BT (in),BB (in),BH (in),ST (in),SB (in),SH (in),Volume (mL),Measured by,Mass (g),Measured by,Density(g/mL),Tested on,# Fibers N,Good end,ABS N-W (%),# Fibers / # Holes (%),10-15(%),15-50(%),50-75(%),r75 (%),R,T1(BL) Fiber %,T2(BR) Fiber %,T3(TL) Fiber %,T4(TR) Fiber %, missing row?,13 connected holes?,FOM_N,FOM_I,Tested by,Tested on,Scintillation (mV),Calibration (mV),Ratio (Calibrated Twice),Tested by,Tested on,Natural Pictures,Tested by,Retouch,Density Result Checked?,Light Checked?,Natural Pictures checked?,Sector ID (SSBBR),LT M/D/YYYY,Days Mach-LT,Scint M/D/YYYY,Block Grade,De,Di,LT,LTQ,Vi,Sci,Pic,X,LT-all,DBN,S-left,S-right,column,row,relative W weight,Δ(L) [mm],Δ(BT) [mm],Δ(BB) [mm],Δ(BH) [mm],Δ(ST) [mm],Δ(SB) [mm],Δ(SH) [mm]
2072,73,123,7,37,3/15/2021,,22,SG47,21-B,0.45,7/8/2019,Mason,Emily,HCS,HCS-67,7B,1190,4975,3785,SA,2/22/2021,JL,9,110,25,d40g,2,2/22/2021,ET,10,3/4/2021,AW,5.5000,2.0850,2.0770,2.0000,1.8270,1.8170,1.9920,351.2,AW,3154,AW,8.98,20210304,2649,W,0.4123,99.29,0.0000,1.0948,6.6440,7.7,0.155,99.4003,99.1004,98.051,100.6,N,N,,,Mason,20210305,197.889,205.855,0.961,Jerome,20210308,20210305,Mason,,Mason,Jerome,Jerome,22C2,3/5/2021,1,3/8/2021,5a,5a,5a,5a,5a,5a,5a,1,1,5a,2072,2,2,C,2,1.018,0,0,-0.2032,0.2794,0.3048,0.0508,0.0762
2073,74,123,7,37,3/15/2021,,22,SG47,21-B,0.20,7/8/2019,Emily,Saad,HCS,HCS-67,7A,1200,4950,3750,SA,2/22/2021,JL,9,110,25,d40g,2,2/22/2021,ET,10,3/4/2021,AW,5.5000,2.0850,2.0840,2.0000,1.8180,1.8120,1.9900,350.7,AW,3140,AW,8.95,20210304,2657,W,0.3373,99.59,0.0000,0.2258,3.0486,3.3,0.108,100.6,98.8006,98.9505,100,N,N,,,Mason,20210305.1,317.986,259.927,1.223,Jerome,20210304,20210305,Mason,,Mason,Jerome,Jerome,22D2,3/5/2021,1,3/4/2021,5a,5a,5a,5a,5a,5a,5a,1,1,5a,2073,2,2,D,2,1.008,0,0,-0.0254,0.2794,0.0762,-0.0762,0.0254
2074,75,123,7,40,4/6/2021,,31,SG47,21-B,0.33,7/8/2019,Saad,Emily,HCS,HCS-65,8F,1170,4775,3605,SA,2/16/2021,ET,9,110,25,d40g,3,2/16/2021,ET,42,3/30/2021,AW,5.5030,2.0820,2.0710,1.9950,1.8240,1.8100,1.9850,349.5,AW,3116,AW,8.92,20210330,2646,W,0.1874,99.18,0.0000,1.0582,4.3840,5.4,0.145,99.5502,99.2504,98.2009,99.7001,N,N,,,Mason,20210330.2,174.45,161.918,1.077,Zander,20210331,20210330,Jerome,,Mason,Adin,Mason,31D1,3/30/2021,0,3/31/2021,5a,5a,5a,5a,5a,5a,5a,1,1,5a,2074,3,1,D,1,0.969,0.0762,-0.0762,-0.3556,0.1524,0.2286,-0.127,-0.1016
2075,76,123,7,38,3/22/2021,,22,SG47,21-B,1.00,7/8/2019,Chirag,Mason,HCS,HCS-65,7F,1195,4910,3715,SA,2/15/2021,JL,9,110,25,d40g,2,2/15/2021,ET,25,3/12/2021,AW,5.5020,2.0720,2.0670,1.9840,1.8150,1.8120,1.9890,347.8,AW,3060,AW,8.80,20210312,2658,W,1.4618,99.63,0.0000,0.7524,4.4018,5.2,0.119,99.4003,100,98.6507,100.45,N,N,,,Zander,20210315.2,227.718,212.346,1.072,Jerome,20210315,20210315,Zander,,Jerome,Jerome,Jerome,22A3,3/15/2021,3,3/15/2021,5b,5b,5a,5a,5a,5a,5a,1,1,5a,2075,2,2,A,3,0.999,0.0508,-0.3302,-0.4572,-0.127,0,-0.0762,0
2076,77,123,7,41,4/13/2021,,27,SG47,21-B,0.45,7/8/2019,Mason,Saad,HCS,HCS-65,8D,1175,4825,3650,SA,2/16/2021,ET,9,110,25,d40g,2,2/16/2021,ET,49,4/6/2021,AW/LR,5.4970,2.0630,2.0610,1.9870,1.8250,1.8140,1.9900,347.7,AW/LR,3114,AW/LR,8.96,20210406,2635,W,1.5367,98.76,0.0759,1.4042,3.5674,5.0,0.141,95.6522,102.249,95.3523,101.799,N,N,,,Mina,20210407.1,163.424,168.267,0.971,Vrishin,20210406.1,20210406.3,Jerome,,Adin,Adin,Mina,27C1,4/7/2021,1,4/6/2021,5b,5a,5b,5a,5b,5a,5a,1,1,5b,2076,2,7,C,1,0.981,-0.0762,-0.5588,-0.6096,-0.0508,0.254,-0.0254,0.0254
2077,78,123,7,40,4/6/2021,,31,SG47,21-B,0.20,7/8/2019,Emily,Mason,HCS,HCS-65,8E,1180,4820,3640,SA,2/16/2021,ET,9,110,25,d40g,3,2/16/2021,ET,42,3/30/2021,AW,5.5000,2.0780,2.0680,1.9860,1.8280,1.8090,1.9910,348.8,AW,3098,AW,8.88,20210330,2655,W,2.4737,99.51,0.1507,0.7910,3.2392,4.2,0.128,99.8501,101.199,99.1004,97.901,N,N,,,Zander,20210331,183.277,174.254,1.052,Vrishin,20210330.2,20210331,Zander,,Mason,Mason,Mason,31C1,3/31/2021,1,3/30/2021,5a,5a,5a,5a,5a,5a,5a,1,1,5a,2077,3,1,C,1,0.979,0,-0.1778,-0.4318,-0.0762,0.3302,-0.1524,0.0508
2078,79,123,7,42,4/20/2021,,28,SG47,21-B,0.18,7/8/2019,Saad,Mason,HCS,HCS-65,8C,1175,4855,3680,SA,2/16/2021,ET,9,110,25,d40g,3,2/16/2021,ET,55,4/12/2021,AW/LR,5.4880,2.0910,2.0730,1.9880,1.8300,1.8150,1.9880,349.1,AW,3130,AW,8.97,20210412,2658,W,0.7496,99.63,0.1129,0.6772,2.2573,3.0,0.112,99.8501,99.4003,99.5502,99.7001,N,N,,,Mason,20210413,256.457,243.47,1.053,Zander,20210414,20210413,Mason,,Mason,Mina,Mina,28A1,4/13/2021,1,4/14/2021,5a,5a,5a,5a,5a,5a,5a,1,1,5a,2078,2,8,A,1,0.99,-0.3048,0.1524,-0.3048,-0.0254,0.381,0,-0.0254
2079,80,123,7,38,3/22/2021,,26,SG47,21-B,0.20,7/8/2019,Emily,Mason,HCS,HCS-65,7E,1185,4975,3790,SA,2/15/2021,JL,9,110,25,d40g,3,2/15/2021,ET,25,3/12/2021,AW,5.5000,2.0660,2.0710,1.9930,1.8130,1.8080,1.9890,348.1,AW,3090,AW,8.88,20210312,2652,W,1.4993,99.40,0.0000,0.2640,1.9985,2.3,0.113,99.4003,99.5502,97.7511,100.9,N,N,,,Zander,20210315,161.274,133.592,1.207,Jerome,20210312.2,20210315,Zander,,Jerome,Jerome,Jerome,26D1,3/15/2021,3,3/12/2021,5a,5a,5a,5a,5a,5a,5a,1,1,5a,2079,2,6,D,1,1.019,0,-0.4826,-0.3556,0.1016,-0.0508,-0.1778,0
2080,81,123,7,38,3/22/2021,,26,SG47,21-B,0.40,7/8/2019,Mason,Emily,HCS,HCS-65,8A,1180,4850,3670,SA,2/15/2021,JL,9,110,25,d40g,1.5,2/15/2021,ET,25,3/12/2021,AW,5.5000,2.0710,2.0750,1.9940,1.8170,1.8120,1.9890,349.0,AW,3066,AW,8.79,20210312,2659,W,0.8246,99.66,0.0376,0.6017,3.8736,4.5,0.119,101.649,97.6012,100.15,99.2504,N,N,,,Zander,20210315.2,249.62,212.346,1.176,Jerome,20210315,20210315,Zander,,Jerome,Jerome,Jerome,26A2,3/15/2021,3,3/15/2021,5b,5b,5a,5a,5a,5a,5a,1,1,5a,2080,2,6,A,2,0.987,0,-0.3556,-0.254,0.127,0.0508,-0.0762,0
2081,82,123,7,39,3/30/2021,,25,SG47,21-B,0.22,7/8/2019,Saad,Mason,HCS,HCS-65,7B,1190,4870,3680,SA,2/15/2021,JL,9,110,25,d40g,2,2/15/2021,ET,35,3/22/2021,AW,5.5010,2.0770,2.0730,1.9900,1.8080,1.8050,1.9840,347.7,AW,3050,AW,8.77,20210322,2649,W,2.9611,99.29,0.0755,2.3783,6.8328,9.3,0.168,99.1004,100.9,97.7511,99.4003,N,N,,,Adin,20210323,172.275,175.828,0.980,Jerome,20210323,20210324,Zander,,Mason,Mason,Adin,25A1,3/23/2021,1,3/23/2021,5b,5b,5a,5a,5a,5a,5a,1,1,5a,2081,2,5,A,1,0.99,0.0254,-0.2032,-0.3048,0.0254,-0.1778,-0.254,-0.127
2082,83,123,7,38,3/22/2021,,26,SG47,21-B,0.75,7/8/2019,Chirag,Emily,HCS,HCS-65,8B,1175,4870,3695,SA,2/15/2021,JL,9,110,25,d40g,2.5,2/15/2021,ET,25,3/12/2021,AW,5.5000,2.0770,2.0710,1.9910,1.8220,1.8150,1.9910,349.3,AW,3064,AW,8.77,20210312,2662,W,1.1619,99.78,0.0000,0.2630,3.0428,3.3,0.102,100.3,100,99.8501,98.9505,N,N,,,Zander,20210315.2,247.18,212.346,1.164,Jerome,20210315,20210315,Zander,,Jerome,Jerome,Jerome,26B2,3/15/2021,3,3/15/2021,5b,5b,5a,5a,5a,5a,5a,1,1,5a,2082,2,6,B,2,0.994,0,-0.2032,-0.3556,0.0508,0.1778,0,0.0508
2083,84,123,7,33,2/2/2021,,21,SG47,21-B,0.40,7/8/2019,Mason,Saad,HCS,HCS-60,7C,1185,4835,3650,SA,1/20/2021,JL,9,110,25,d40g,2,1/20/2021,ET,7,1/27/2021,AW,5.5010,2.0730,2.0720,1.9830,1.8140,1.8170,1.9880,348.0,AW,3124,AW,8.98,20210128,2662,W,0.4872,99.78,0.0376,0.2254,3.9820,4.2,0.125,99.7001,100.45,99.7001,99.2504,N,N,,,Mason,20210201,355.436,177.985,1.997,Jerome,20210201,20210201,Mason,,Adin,Adin,Adin,21C1,2/1/2021,5,2/1/2021,5a,5a,5a,5a,5a,5a,5a,1,1,5a,2083,2,1,C,1,0.981,0.0254,-0.3048,-0.3302,-0.1524,-0.0254,0.0508,-0.0254
2084,85,123,7,39,3/30/2021,,25,SG47,21-B,0.22,7/8/2019,Emily,Mason,HCS,HCS-65,7C,1195,4865,3670,SA,2/15/2021,JL,9,110,25,d40g,2,2/15/2021,ET,35,3/22/2021,AW,5.5010,2.0750,2.0790,1.9920,1.8170,1.8030,1.9890,348.8,AW,3070,AW,8.80,20210322,2645,W,1.8366,99.14,0.1890,2.0416,4.6125,6.8,0.157,99.7001,99.4003,99.4003,98.051,N,N,,,Adin,20210323,188.85,175.828,1.074,Jerome,20210323,20210324,Zander,,Mason,Mason,Adin,25D2,3/23/2021,1,3/23/2021,5a,5a,5a,5a,5a,5a,5a,1,1,5a,2084,2,5,D,2,0.987,0.0254,-0.254,-0.1524,0.0762,0.0508,-0.3048,0
2085,86,123,7,33,2/2/2021,,23,SG47,21-B,1.00,7/8/2019,Yuxuan,Saad,HCS,HCS-59,7C,1185,4800,3615,SA,1/13/2021,JL,9,110,25,d40g,2.5,1/13/2021,ET,14,1/27/2021,AW,5.5010,2.0720,2.0740,1.9820,1.8130,1.8160,1.9880,347.8,AW,3158,AW,9.08,20210128,2663,W,0.0375,99.81,0.0000,0.3004,1.7274,2.0,0.113,100,99.7001,98.9505,100.6,N,N,,,Mason,20210201,163.346,116.61,1.401,Erin,20210129,20210201,Mason,,Adin,Adin,Adin,23B1,2/1/2021,5,1/29/2021,5a,5a,5a,5a,5a,5a,5a,1,1,5a,2085,2,3,B,1,0.972,0.0254,-0.3302,-0.2794,-0.1778,-0.0508,0.0254,-0.0254
2086,87,123,7,33,2/2/2021,21-B & 22-A,19,SG47,21-B,0.45,7/8/2019,Mason,Saad,HCS,HCS-60,7E,1185,4850,3665,SA,1/15/2021,SA,9,110,25,d40g,2,1/15/2021,ET,12,1/27/2021,AW,5.5010,2.0670,2.0790,1.9850,1.8060,1.8130,1.9880,347.7,AW,3140,AW,9.03,20210128,2655,W,1.0869,99.51,0.1130,1.2429,6.2900,7.6,0.157,100.3,99.2504,98.9505,99.5502,N,N,,,Mason,20210201,188.658,116.61,1.618,Erin,20210129,20210201,Mason,,Adin,Adin,Adin,19D1,2/1/2021,5,1/29/2021,5a,5a,5a,5a,5a,5a,5a,1,1,5a,2086,1,9,D,1,0.985,0.0254,-0.4572,-0.1524,-0.1016,-0.2286,-0.0508,-0.0254
2087,88,123,7,33,2/2/2021,,23,SG47,21-B,1.00,7/9/2019,Joseph,Saad,HCS,HCS-60,7F,1195,4920,3725,SA,1/15/2021,SA,9,110,25,d40g,2,1/15/2021,ET,12,1/27/2021,AW,5.5010,2.0660,2.0720,1.9850,1.8090,1.8190,1.9910,348.0,AW,3174,AW,9.12,20210128,2666,W,0.4497,99.93,0.0375,0.8252,5.1763,6.0,0.139,99.8501,100.15,98.3508,101.349,N,N,,,Mason,20210201,395.946,116.61,3.395,Erin,20210129,20210201,Mason,,Adin,Adin,Adin,23A1,2/1/2021,5,1/29/2021,5a,5a,5a,5a,5a,5a,5a,1,1,5a,2087,2,3,A,1,1.002,0.0254,-0.4826,-0.3302,-0.1016,-0.1524,0.1016,0.0508
2088,89,123,7,35,2/23/2021,,21,SG47,21-B,0.22,7/9/2019,Saad,Mason,HCS,HCS-61,7D,1190,4750,3560,SA,1/26/2021,SA,9,110,25,d40g,1.5,1/26/2021,ET,18,2/13/2021,AW,5.4990,2.0700,2.0670,1.9800,1.8180,1.8140,1.9850,347.0,AW,3088,AW,8.90,20210213,2653,W,2.0240,99.44,0.1131,2.2239,4.8247,7.2,0.165,100.75,99.7001,100.15,97.1514,N,N,,,Zander,20210215.5,116.048,96.3686,1.204,Jerome,20210215.1,20210215,Mason,,Adin,Mason,Mina,21B1,2/15/2021,2,2/15/2021,5a,5a,5a,5a,5a,5a,5a,1,1,5a,2088,2,1,B,1,0.957,-0.0254,-0.381,-0.4572,-0.2286,0.0762,-0.0254,-0.1016
2089,90,123,7,35,2/23/2021,21-B & 22-A,20,SG47,21-B,1.25,7/9/2019,Joseph,Saad,HCS,HCS-61,7B,1190,4860,3670,SA,1/26/2021,SA,9,110,25,d40g,1.5,1/26/2021,ET,18,2/13/2021,AW,5.4980,2.0750,2.0680,1.9870,1.8260,1.8180,1.9870,348.6,AW,3122,AW,8.96,20210213,2659,W,1.2369,99.66,0.1504,1.0154,3.5352,4.7,0.128,99.4003,99.7001,98.5007,101.049,N,N,,,Zander,20210215.3,144.607,111.533,1.297,Jerome,20210215,20210215,Zander,,Adin,Mason,Mason,20B1,2/15/2021,2,2/15/2021,5a,5a,5a,5a,5a,5a,5a,1,1,5a,2089,2,0,B,1,0.987,-0.0508,-0.254,-0.4318,-0.0508,0.2794,0.0762,-0.0508
2090,91,123,7,32,1/26/2021,,19,SG47,22-A,0.17,7/9/2019,Saad,Mason,HCS,HCS-57,7F,1195,4945,3750,SA,12/30/2020,SA,9,110,25,d40g,2,1/4/2021,ET,4,1/8/2021,AW,5.4880,2.0750,2.0750,1.9900,1.8100,1.8060,1.9920,347.7,AW,3466,AW,9.97,20210108,2656,W,0.0000,99.55,0.0000,0.5271,2.2967,2.8,0.108,99.5502,100.15,99.1004,99.4003,N,N,,,Mason,20210111,254.399,246.28,1.033,Mason,20210111,20210111,Mason,,Adin,Adin,Adin,19C1,1/11/2021,3,1/11/2021,5a,5a,5a,5a,5a,5a,5a,1,1,5a,2090,1,9,C,1,1.008,-0.3048,-0.254,-0.254,0.0254,-0.127,-0.2286,0.0762
2091,92,123,7,32,1/26/2021,,19,SG47,22-A,0.15,7/9/2019,Saad,Mason,HCS,HCS-58,7D,1185,4925,3740,SA,1/7/2021,SA,9,110,25,d40g,2,1/7/2021,ET,7,1/14/2021,AW,5.5010,2.0670,2.0690,1.9970,1.8200,1.8170,1.9920,349.5,AW,3208,AW,9.18,20210114,2659,W,0.5997,99.66,0.0752,1.9180,5.2275,7.2,0.158,99.7001,101.199,98.6507,99.1004,N,N,,,Mason,20210115,271.012,234.412,1.156,Mason,20210115,20210115,Mason,,Adin,Adin,Adin,19B1,1/15/2021,1,1/15/2021,5a,5a,5a,5a,5a,5a,5a,1,1,5a,2091,1,9,B,1,1.006,0.0254,-0.4572,-0.4064,0.2032,0.127,0.0508,0.0762
2092,93,123,7,33,2/2/2021,,20,SG47,22-A,0.20,7/9/2019,Saad,Mason,HCS,HCS-60,7B,1185,4795,3610,SA,1/20/2021,JL,9,110,25,d40g,1.5,1/20/2021,ET,7,1/27/2021,AW,5.5010,2.0800,2.0770,1.9860,1.8230,1.8150,1.9830,348.7,AW,3124,AW,8.96,20210128,2660,W,0.1124,99.70,0.0376,0.1880,3.6090,3.8,0.115,99.5502,99.5502,99.1004,100.6,N,N,,,Mason,20210129.1,169.686,116.61,1.455,Erin,20210129,20210201,Mason,,Adin,Adin,Adin,20C1,1/29/2021,2,1/29/2021,5a,5a,5a,5a,5a,5a,5a,1,1,5a,2092,2,0,C,1,0.971,0.0254,-0.127,-0.2032,-0.0762,0.2032,0,-0.1524
2093,94,123,7,32,1/26/2021,,21,SG47,22-A,0.21,7/9/2019,Saad,Mason,HCS,HCS-59,7F,1195,4990,3795,SA,1/7/2021,SA,9,110,25,d40g,4,1/7/2021,ET,7,1/14/2021,AW,5.4990,2.0730,2.0780,1.9930,1.8140,1.8140,1.9940,349.4,AW,3188,AW,9.12,20210114,2665,W,0.2249,99.89,0.0000,0.3002,3.1520,3.5,0.121,101.499,101.499,97.6012,98.9505,N,N,,,Mason,20210115,265.614,234.412,1.133,Mason,20210115,20210115,Mason,,Adin,Adin,Adin,21A1,1/15/2021,1,1/15/2021,5a,5a,5a,5a,5a,5a,5a,1,1,5a,2093,2,1,A,1,1.02,-0.0254,-0.3048,-0.1778,0.1016,-0.0254,-0.0254,0.127
2094,95,123,7,33,2/2/2021,,23,SG47,22-A,0.45,7/9/2019,Mason,Emily,HCS,HCS-59,7B,1189,4765,3576,SA,1/13/2021,JL,9,110,25,d40g,1.5,1/13/2021,ET,14,1/27/2021,AW,5.5010,2.0840,2.0750,1.9850,1.8210,1.8160,1.9880,349.1,AW,3178,AW,9.10,20210128,2659,W,0.1125,99.66,0.0000,0.3009,3.2343,3.5,0.113,99.4003,99.7001,98.2009,101.349,N,N,,,Mason,20210129.1,166.741,116.61,1.430,Erin,20210129,20210201,Mason,,Adin,Adin,Adin,23D2,1/29/2021,2,1/29/2021,5a,5a,5a,5a,5a,5a,5a,1,1,5a,2094,2,3,D,2,0.962,0.0254,-0.0254,-0.254,-0.1016,0.1524,0.0254,-0.0254
2095,96,123,7,31,1/11/2021,,17,SG47,22-A,0.80,7/9/2019,Yuxuan,Mason,HCS,HCS-56,7C,1185,4875,3690,JT,12/14/2020,ET,9,110,25,d40g,10,12/14/2020,ET,3,12/17/2020,AW,5.5020,2.0760,2.0800,1.9910,1.8090,1.8140,1.9910,349.2,AW,3168,AW,9.07,20201217,2663,W,0.0375,99.81,0.0000,0.1502,3.0792,3.2,0.105,99.8501,100.9,99.7001,98.8006,N,N,,,Mina,20201218,258.944,234.676,1.103,Erin,20201218,20201221,Mina,,Adin,Adin,Adin,17A2,12/18/2020,1,12/18/2020,5a,5a,5a,5a,5a,5a,5a,1,1,5a,2095,1,7,A,2,0.992,0.0508,-0.2286,-0.127,0.0508,-0.1524,-0.0254,0.0508
2096,97,123,7,39,3/30/2021,,25,SG47,22-A,0.45,7/9/2019,Mason,Saad,HCS,HCS-65,7A,1195,4920,3725,SA,2/15/2021,JL,9,110,25,d40g,5,2/15/2021,ET,35,3/22/2021,AW,5.5000,2.0950,2.0760,1.9930,1.8070,1.8030,1.9830,348.7,AW,3120,AW,8.95,20210322,2643,W,1.4618,99.06,0.0378,1.6269,4.2754,5.9,0.152,98.9505,98.6507,99.5502,99.1004,N,N,,,Adin,20210323,190.138,175.828,1.081,Jerome,20210323,20210324,Zander,,Mason,Mason,Adin,25C2,3/23/2021,1,3/23/2021,5a,5a,5a,5a,5a,5a,5a,1,1,5a,2096,2,5,C,2,1.002,0,0.254,-0.2286,0.1016,-0.2032,-0.3048,-0.1524
2097,98,123,7,37,3/15/2021,,22,SG47,22-A,1.00,7/9/2019,Yuxuan,Mason,HCS,HCS-65,7D,1190,4905,3715,SA,2/11/2021,SA,9,110,25,d40g,2.5,2/11/2021,ET,21,3/4/2021,AW,5.5000,2.0790,2.0690,1.9990,1.8280,1.8200,1.9920,350.6,AW,3198,AW,9.12,20210304,2657,W,0.8621,99.59,0.0376,1.1291,4.1024,5.3,0.136,99.1004,100,98.6507,100.6,N,N,,,Mason,20210305,188.442,205.855,0.915,Jerome,20210308,20210305,Mason,,Mason,Jerome,Jerome,22B3,3/5/2021,1,3/8/2021,5a,5a,5a,5a,5a,5a,5a,1,1,5a,2097,2,2,B,3,0.999,0,-0.1524,-0.4064,0.254,0.3302,0.127,0.0762
2098,99,123,7,38,3/22/2021,,22,SG47,22-A,0.21,7/9/2019,Saad,Emily,HCS,HCS-65,7F,1195,4855,3660,SA,2/11/2021,SA,9,110,25,d40g,3,2/11/2021,ET,29,3/12/2021,AW,5.5000,2.0730,2.0660,1.9940,1.8240,1.8120,1.9770,348.0,AW,3162,AW,9.09,20210312,2661,W,1.5742,99.74,0.0000,0.7516,3.7204,4.5,0.121,99.8501,99.8501,99.7001,99.5502,N,N,,,Zander,20210315.2,225.764,212.346,1.063,Jerome,20210315,20210315,Zander,,Jerome,Jerome,Jerome,22C3,3/15/2021,3,3/15/2021,5a,5a,5a,5a,5a,5a,5a,1,1,5a,2098,2,2,C,3,0.984,0,-0.3048,-0.4826,0.127,0.2286,-0.0762,-0.3048
2099,100,123,7,37,3/15/2021,,22,SG47,22-A,0.27,7/9/2019,Saad,Mason,HCS,HCS-65,7E,1190,4845,3655,SA,2/11/2021,SA,9,110,25,d40g,2,2/11/2021,ET,21,3/4/2021,AW,5.4990,2.0760,2.0820,2.0000,1.8190,1.8180,1.9970,351.0,AW,3194,AW,9.10,20210304,2663,W,0.3748,99.81,0.0000,0.6384,4.5813,5.2,0.133,99.8501,100.6,98.051,100.75,N,N,,,Mason,20210305,248.725,205.855,1.208,Jerome,20210308,20210305,Mason,,Mason,Jerome,Jerome,22D3,3/5/2021,1,3/8/2021,5a,5a,5a,5a,5a,5a,5a,1,1,5a,2099,2,2,D,3,0.983,-0.0254,-0.2286,-0.0762,0.2794,0.1016,0.0762,0.2032
2100,101,123,7,38,3/22/2021,,27,SG47,22-A,0.22,7/9/2019,Emily,Saad,HCS,HCS-65,7C,1190,4850,3660,SA,2/11/2021,SA,9,110,25,d40g,2,2/11/2021,ET,29,3/12/2021,AW,5.5010,2.0650,2.0650,1.9940,1.8050,1.8100,1.9900,347.8,AW,3138,AW,9.02,20210312,2658,W,2.5862,99.63,0.1505,2.2197,4.5147,6.9,0.160,100.75,98.6507,99.2504,99.8501,N,N,,,Zander,20210315,177.776,206.505,0.861,Jerome,20210316,20210315,Zander,,Jerome,Jerome,Jerome,27B1,3/15/2021,3,3/16/2021,5a,5a,5a,5a,5a,5a,5a,1,1,5a,2100,2,7,B,1,0.984,0.0254,-0.508,-0.508,0.127,-0.254,-0.127,0.0254
2101,102,123,7,38,3/22/2021,,25,SG47,22-A,0.35,7/9/2019,Mason,Saad,HCS,HCS-64,7B,1190,4550,3360,SA,2/10/2021,JL,9,110,25,d40g,1.5,2/10/2021,ET,22,3/4/2021,AW,5.4990,2.0820,2.0780,2.0010,1.8260,1.8150,1.9940,351.1,AW,3042,AW,8.66,20210304,2638,W,0.4123,98.88,0.1137,0.9477,5.7619,6.8,0.156,97.3013,99.7001,98.051,100.45,N,N,,,Mason,20210305,248.129,205.855,1.205,Jerome,20210308,20210305,Mason,,Mason,Jerome,Jerome,25B2,3/5/2021,1,3/8/2021,5c,5c,5a,5a,5a,5a,5a,1,1,5a,2101,2,5,B,2,0.903,-0.0254,-0.0762,-0.1778,0.3048,0.2794,0,0.127
2102,103,123,7,35,2/23/2021,,21,SG47,22-A,0.20,7/9/2019,Saad,Mason,HCS,HCS-61,7F,1195,4900,3705,SA,1/26/2021,SA,9,110,25,d40g,2,1/26/2021,ET,18,2/13/2021,AW,5.4980,2.0740,2.0670,1.9780,1.8090,1.8070,1.9850,346.2,AW,3114,AW,8.99,20210213,2660,W,1.2368,99.70,0.1504,1.5790,5.7895,7.5,0.175,99.5502,100.3,99.7001,99.2504,N,N,,,Zander,20210215.4,114.412,96.3686,1.187,Jerome,20210215.1,20210215,Mason,,Adin,Mason,Mina,21D2,2/15/2021,2,2/15/2021,5a,5a,5a,5a,5a,5a,5a,1,1,5a,2102,2,1,D,2,0.996,-0.0508,-0.2794,-0.4572,-0.2794,-0.1524,-0.2032,-0.1016
2103,104,123,7,38,3/22/2021,,25,SG47,22-A,0.35,7/9/2019,Mason,Emily,HCS,HCS-64,7A,1205,4695,3490,SA,2/10/2021,JL,9,110,25,d40g,1.5,2/10/2021,ET,22,3/4/2021,AW,5.5020,2.0790,2.0830,1.9970,1.8180,1.8170,1.9920,350.6,AW,3034,AW,8.65,20210304,2653,W,0.6747,99.44,0.0377,0.7539,5.8801,6.7,0.139,99.2504,99.1004,98.6507,100.75,N,N,,,Mason,20210305,194.844,205.855,0.947,Jerome,20210308,20210305,Mason,,Mason,Jerome,Jerome,25A2,3/5/2021,1,3/8/2021,5c,5c,5a,5a,5a,5a,5a,1,1,5a,2103,2,5,A,2,0.938,0.0508,-0.1524,-0.0508,0.2032,0.0762,0.0508,0.0762
2104,105,123,7,35,2/23/2021,,20,SG47,22-A,0.90,7/9/2019,Yuxuan,Saad,HCS,HCS-61,7A,1205,4905,3700,SA,1/26/2021,SA,9,110,25,d40g,1.5,1/26/2021,ET,18,2/13/2021,AW,5.4990,2.0510,2.0670,1.9810,1.7940,1.8000,1.9880,344.8,AW,3084,AW,8.94,20210213,2649,W,1.3869,99.29,0.2643,2.2273,6.4553,8.9,0.187,99.2504,99.2504,98.9505,99.7001,N,N,,,Zander,20210215.4,117.01,96.3686,1.214,Jerome,20210215.1,20210215,Mason,,Adin,Mason,Mina,20D1,2/15/2021,2,2/15/2021,5b,5a,5b,5a,5a,5a,5a,1,1,5a,2104,2,0,D,1,0.995,-0.0254,-0.8636,-0.4572,-0.2032,-0.5334,-0.381,-0.0254
2105,106,123,7,33,2/2/2021,,23,SG47,22-A,0.20,7/9/2019,Emily,Joseph,HCS,HCS-60,7D,1190,4890,3700,SA,1/15/2021,SA,9,110,25,d40g,2,1/15/2021,ET,12,1/27/2021,AW,5.5010,2.0770,2.0750,1.9770,1.8130,1.8070,1.9920,347.6,AW,3160,AW,9.09,20210128,2656,W,1.1244,99.55,0.0753,1.3931,3.2003,4.7,0.138,99.2504,99.8501,98.5007,100.6,N,N,,,Mason,20210201,253.283,177.985,1.423,Jerome,20210201,20210201,Mason,,Adin,Adin,Adin,23C2,2/1/2021,5,2/1/2021,5a,5a,5a,5a,5a,5a,5a,1,1,5a,2105,2,3,C,2,0.995,0.0254,-0.2032,-0.254,-0.3048,-0.0508,-0.2032,0.0762
2106,107,123,7,33,2/2/2021,,21,SG47,22-A,0.20,7/9/2019,Saad,Joseph,HCS,HCS-60,7A,1205,4795,3590,SA,1/20/2021,JL,9,110,25,d40g,1.5,1/20/2021,ET,7,1/27/2021,AW,5.5040,2.0680,2.0760,1.9850,1.8090,1.8180,1.9900,348.3,AW,3110,AW,8.93,20210128,2655,W,0.1874,99.51,0.0000,0.2260,3.6535,3.9,0.119,99.7001,99.2504,99.4003,99.7001,N,N,,,Mason,20210129.1,153.284,116.61,1.315,Erin,20210129,20210201,Mason,,Adin,Adin,Adin,21C2,1/29/2021,2,1/29/2021,5a,5a,5a,5a,5a,5a,5a,1,1,5a,2106,2,1,C,2,0.965,0.1016,-0.4318,-0.2286,-0.1016,-0.1524,0.0762,0.0254
2107,108,123,7,32,1/26/2021,,23,SG47,22-A,0.22,7/9/2019,Emily,Saad,HCS,HCS-58,7C,1185,4950,3765,SA,1/7/2021,SA,9,110,25,d40g,4,1/7/2021,ET,7,1/14/2021,AW,5.5000,2.0800,2.0730,1.9920,1.8130,1.8100,1.9910,349.0,AW,3212,AW,9.20,20210114,2659,W,0.1125,99.66,0.0376,0.8274,2.9334,3.8,0.130,99.4003,99.5502,98.9505,100.75,N,N,,,Mason,20210115,260.703,234.412,1.112,Mason,20210115,20210115,Mason,,Adin,Adin,Adin,23B2,1/15/2021,1,1/15/2021,5a,5a,5a,5a,5a,5a,5a,1,1,5a,2107,2,3,B,2,1.012,0,-0.127,-0.3048,0.0762,-0.0508,-0.127,0.0508
2108,109,123,7,33,2/2/2021,,21,SG47,22-A,1.00,7/10/2019,Joseph,Mason,HCS,HCS-59,7A,1205,4775,3570,SA,1/13/2021,JL,9,110,25,d40g,1.5,1/13/2021,ET,14,1/27/2021,AW,5.5040,2.0720,2.0770,1.9880,1.8110,1.8160,1.9900,348.8,AW,3138,AW,9.00,20210128,2658,W,0.1125,99.63,0.0000,1.0158,4.3642,5.4,0.142,99.8501,99.8501,97.901,100.9,N,N,,,Mason,20210201,147.771,116.61,1.267,Erin,20210129,20210201,Mason,,Adin,Adin,Adin,21B2,2/1/2021,5,1/29/2021,5a,5a,5a,5a,5a,5a,5a,1,1,5a,2108,2,1,B,2,0.96,0.1016,-0.3302,-0.2032,-0.0254,-0.1016,0.0254,0.0254
2109,110,123,7,32,1/26/2021,,19,SG47,22-A,0.17,7/10/2019,Saad,Mason,HCS,HCS-57,7E,1185,4925,3740,SA,12/30/2020,SA,9,110,25,d40g,2,1/4/2021,ET,4,1/8/2021,AW,5.4890,2.0730,2.0770,1.9870,1.8100,1.8160,1.9940,348.1,AW,3164,AW,9.09,20210108,2658,W,0.4498,99.63,0.0000,0.6020,3.4989,4.1,0.120,99.8501,100,98.5007,100.15,N,N,,,Mason,20210111,248.018,246.28,1.007,Mason,20210111,20210111,Mason,,Adin,Adin,Adin,19A1,1/11/2021,3,1/11/2021,5a,5a,5a,5a,5a,5a,5a,1,1,5a,2109,1,9,A,1,1.006,-0.2794,-0.3048,-0.2032,-0.0508,-0.127,0.0254,0.127
2110,111,123,7,31,1/11/2021,,18,SG47,22-A,0.17,7/10/2019,Saad,Mason,HCS,HCS-56,7A,1200,4895,3695,JT,12/14/2020,ET,9,110,25,d40g,10,12/14/2020,ET,3,12/17/2020,AW,5.5020,2.0930,2.0740,1.9880,1.8150,1.8170,1.9890,349.6,AW,3192,AW,9.13,20201217,2653,W,0.3374,99.44,0.0377,0.6785,1.8093,2.5,0.118,99.7001,101.049,99.7001,97.3013,N,N,,,Mina,20201221,197.791,234.676,0.843,Erin,20201218,20201221,Mina,,Adin,Adin,Adin,18A1,12/21/2020,4,12/18/2020,5a,5a,5a,5a,5a,5a,5a,1,1,5a,2110,1,8,A,1,0.994,0.0508,0.2032,-0.2794,-0.0254,0,0.0508,0
2111,112,123,7,33,2/2/2021,,19,SG47,22-A,1.13,7/10/2019,Joseph,Mason,HCS,HCS-59,7F,1195,4940,3745,SA,1/13/2021,JL,9,110,25,d40g,2,1/13/2021,ET,14,1/27/2021,AW,5.5040,2.0670,2.0780,1.9880,1.8130,1.8170,1.9900,348.8,AW,3130,AW,8.97,20210128,2659,W,0.1874,99.66,0.0752,0.3761,3.9865,4.4,0.128,99.8501,99.8501,98.3508,100.6,N,N,,,Mason,20210129.1,129.949,116.61,1.114,Erin,20210129,20210201,Mason,,Adin,Adin,Adin,19D2,1/29/2021,2,1/29/2021,5a,5a,5a,5a,5a,5a,5a,1,1,5a,2111,1,9,D,2,1.007,0.1016,-0.4572,-0.1778,-0.0254,-0.0508,0.0508,0.0254
2112,113,123,7,35,2/23/2021,,21,SG47,22-A,0.20,7/10/2019,Saad,Mason,HCS,HCS-62,7F,1195,4835,3640,SA,1/28/2021,SA,9,110,25,d40g,2,1/28/2021,ET,16,2/13/2021,AW,5.4990,2.0690,2.0680,1.9880,1.8180,1.8120,1.9900,348.1,AW,3118,AW,8.96,20210213,2660,W,1.7616,99.70,0.0000,0.5263,3.4587,4.0,0.119,99.8501,99.8501,99.2504,99.8501,N,N,,,Zander,20210215.2,133.476,111.533,1.197,Jerome,20210215,20210215,Zander,,Adin,Mason,Mason,21A2,2/15/2021,2,2/15/2021,5a,5a,5a,5a,5a,5a,5a,1,1,5a,2112,2,1,A,2,0.979,-0.0254,-0.4064,-0.4318,-0.0254,0.0762,-0.0762,0.0254
2113,114,123,7,33,2/2/2021,,21,SG47,22-A,0.18,7/10/2019,Saad,Mason,HCS,HCS-60,7F,1195,4890,3695,SA,1/20/2021,JL,9,110,25,d40g,2,1/20/2021,ET,7,1/27/2021,AW,5.4980,2.0770,2.0750,1.9870,1.8190,1.8150,1.9900,348.8,AW,3134,AW,8.99,20210128,2660,W,0.1124,99.70,0.0376,0.8647,4.6241,5.5,0.147,100,99.8501,98.3508,100.6,N,N,,,Mason,20210129.1,161.117,116.61,1.382,Erin,20210129,20210201,Mason,,Adin,Adin,Adin,21D3,1/29/2021,2,1/29/2021,5a,5a,5a,5a,5a,5a,5a,1,1,5a,2113,2,1,D,3,0.994,-0.0508,-0.2032,-0.254,-0.0508,0.1016,0,0.0254
2114,115,123,7,33,2/2/2021,,21,SG47,22-A,0.30,7/10/2019,Saad,Mason,HCS,HCS-60,7A,1205,4890,3685,SA,1/15/2021,SA,9,110,25,d40g,2,1/15/2021,ET,12,1/27/2021,AW,5.5040,2.0650,2.0790,1.9840,1.8030,1.8170,1.9890,347.8,AW,3154,AW,9.07,20210128,2655,W,0.1124,99.51,0.0377,0.7533,3.7288,4.5,0.134,99.2504,99.8501,97.901,101.049,N,N,,,Mason,20210129.1,151.31,116.61,1.298,Erin,20210129,20210201,Mason,,Adin,Adin,Adin,21C3,1/29/2021,2,1/29/2021,5a,5a,5a,5a,5a,5a,5a,1,1,5a,2114,2,1,C,3,0.991,0.1016,-0.508,-0.1524,-0.127,-0.3048,0.0508,0
2115,116,123,7,37,3/15/2021,,25,SG47,22-A,0.35,7/10/2019,Mason,Emily,HCS,HCS-65,8F,1170,4490,3320,SA,2/10/2021,JL,9,110,25,d40g,1.5,2/10/2021,ET,22,3/4/2021,AW,5.4990,2.0880,2.0700,2.0000,1.8240,1.8090,1.9930,350.5,AW,3054,AW,8.71,20210304,2658,W,0.3748,99.63,0.0376,0.4891,4.1761,4.7,0.125,99.7001,100.75,97.7511,100.3,N,N,,,Mason,20210305.1,174.212,156.098,1.116,Jerome,20210308.1,20210305,Mason,,Mason,Jerome,Jerome,25D3,3/5/2021,1,3/8/2021,5b,5b,5a,5a,5a,5a,5a,1,1,5a,2115,2,5,D,3,0.893,-0.0254,0.0762,-0.381,0.2794,0.2286,-0.1524,0.1016
2116,117,123,7,37,3/15/2021,,25,SG47,22-A,1.15,7/10/2019,Joseph,Emily,HCS,HCS-65,8E,1175,4505,3330,SA,2/10/2021,JL,9,110,25,d40g,2,2/10/2021,ET,22,3/4/2021,AW,5.4990,2.0860,2.0740,2.0000,1.8230,1.8130,1.9910,350.6,AW,3032,AW,8.65,20210304,2662,W,0.4123,99.78,0.0751,0.7889,4.0947,5.0,0.127,100.9,99.8501,98.5007,99.8501,N,N,,,Mason,20210305.1,190.829,156.098,1.222,Jerome,20210308.1,20210305,Mason,,Mason,Jerome,Jerome,25C3,3/5/2021,1,3/8/2021,5c,5c,5a,5a,5a,5a,5a,1,1,5a,2116,2,5,C,3,0.895,-0.0254,0.0254,-0.2794,0.2794,0.2032,-0.0508,0.0508
2117,118,123,7,31,1/11/2021,,18,SG47,22-A,0.40,7/10/2019,Mason,Emily,HCS,HCS-56,7B,1190,4905,3715,JT,12/14/2020,ET,9,110,25,d40g,10,12/14/2020,ET,3,12/17/2020,AW,5.5010,2.0670,2.0720,1.9870,1.8050,1.8200,1.9900,348.0,AW,3168,AW,9.10,20201217,2659,W,0.1874,99.66,0.0000,0.1880,1.9932,2.2,0.094,99.2504,99.7001,99.7001,100,N,N,,,Mina,20201221,240.466,234.676,1.025,Erin,20201218,20201221,Mina,,Adin,Adin,Adin,18B1,12/21/2020,4,12/18/2020,5a,5a,5a,5a,5a,5a,5a,1,1,5a,2117,1,8,B,1,0.999,0.0254,-0.4572,-0.3302,-0.0508,-0.254,0.127,0.0254
2118,119,123,7,37,3/15/2021,,25,SG47,22-A,0.20,7/10/2019,Emily,Mason,HCS,HCS-64,8A,1180,4470,3290,SA,2/10/2021,JL,9,110,25,d40g,1.5,2/10/2021,ET,22,3/4/2021,AW,5.4970,2.0900,2.0730,2.0000,1.8340,1.8140,1.9940,351.4,AW,3002,AW,8.54,20210304,2664,W,0.6747,99.85,0.0000,0.4880,4.5420,5.0,0.128,100,100,99.2504,100.15,N,N,,,Mason,20210305.1,171.065,156.098,1.096,Jerome,20210308.1,20210305,Mason,,Mason,Jerome,Jerome,25B3,3/5/2021,1,3/8/2021,5c,5c,5a,5a,5a,5a,5a,1,1,5a,2118,2,5,B,3,0.885,-0.0762,0.127,-0.3048,0.2794,0.4826,-0.0254,0.127
2119,120,123,7,41,4/13/2021,,28,SG47,22-A,0.99,7/10/2019,Joseph,Mason,HCS,HCS-71,7C,1195,4880,3685,SA,3/18/2021,SA,10,110,25,d40g,1.5,3/18/2021,ET,19,4/6/2021,AW/LR,5.5000,2.0730,2.0760,1.9900,1.8170,1.8130,1.9860,348.5,AW/LR,3136,AW/LR,9.00,20210406,2664,W,0.4873,99.85,0.0751,0.4505,1.9895,2.5,0.109,100.15,99.7001,99.8501,99.7001,N,N,,,Mina,20210407.2,188.389,161.274,1.168,Zander,20210407,20210406.2,Jerome,,Adin,Adin,Mina,28D3,4/7/2021,1,4/7/2021,5a,5a,5a,5a,5a,5a,5a,1,1,5a,2119,2,8,D,3,0.991,0,-0.3048,-0.2286,0.0254,0.0508,-0.0508,-0.0762
2120,121,123,7,39,3/30/2021,,26,SG47,22-A,0.23,7/10/2019,Saad,Emily,HCS,HCS-64,8D,1170,4630,3460,SA,2/10/2021,JL,9,110,25,d40g,1.5,2/10/2021,ET,22,3/4/2021,AW,5.4990,2.0910,2.0730,1.9980,1.8250,1.8010,1.9900,350.0,AW,3070,AW,8.77,20210304,2656,W,0.1874,99.55,0.0377,0.7530,4.9322,5.7,0.142,99.5502,99.7001,98.9505,100,N,N,,,Mason,20210305.1,172.265,156.098,1.104,Jerome,20210308.1,20210305,Mason,,Mason,Jerome,Jerome,26D2,3/5/2021,1,3/8/2021,5b,5b,5a,5a,5a,5a,5a,1,1,5a,2120,2,6,D,2,0.93,-0.0254,0.1524,-0.3048,0.2286,0.254,-0.3556,0.0254
2121,122,123,7,37,3/15/2021,,25,SG47,22-A,0.21,7/10/2019,Emily,Mason,HCS,HCS-64,8C,1170,4765,3595,SA,2/10/2021,JL,9,110,25,d40g,2,2/10/2021,ET,22,3/4/2021,AW,5.5000,2.0870,2.0740,2.0010,1.8350,1.8100,1.9970,351.7,AW,3104,AW,8.83,20210304,2657,W,0.2249,99.59,0.0376,0.9785,3.6507,4.7,0.133,99.8501,101.949,97.3013,99.2504,N,N,,,Mason,20210305.1,174.716,156.098,1.119,Jerome,20210308.1,20210305,Mason,,Mason,Jerome,Jerome,25A3,3/5/2021,1,3/8/2021,5a,5a,5a,5a,5a,5a,5a,1,1,5a,2121,2,5,A,3,0.967,0,0.0508,-0.2794,0.3048,0.508,-0.127,0.2032
2122,123,123,7,37,3/15/2021,,24,SG47,22-A,0.35,7/10/2019,Mason,Emily,HCS,HCS-64,8B,1180,4535,3355,SA,2/10/2021,JL,9,110,25,d40g,1.5,2/10/2021,ET,22,3/4/2021,AW,5.5000,2.0800,2.0740,2.0000,1.8250,1.8180,1.9930,350.9,AW,3034,AW,8.65,20210304,2662,W,0.6372,99.78,0.0376,0.4132,4.8836,5.3,0.131,99.5502,100,99.1004,100.45,N,N,,,Mason,20210305.1,159.959,156.098,1.025,Jerome,20210308.1,20210305,Mason,,Mason,Jerome,Jerome,24A1,3/5/2021,1,3/8/2021,5c,5c,5a,5a,5a,5a,5a,1,1,5a,2122,2,4,A,1,0.902,0,-0.127,-0.2794,0.2794,0.254,0.0762,0.1016
2123,124,123,7,36,3/2/2021,,23,SG47,22-A,0.18,7/10/2019,Saad,Emily,HCS,HCS-64,7F,1195,4935,3740,SA,2/5/2021,SA,9,110,25,d40g,2,2/5/2021,ET,18,2/23/2021,AW,5.4980,2.0670,2.0650,1.9920,1.8000,1.8090,1.9910,347.3,AW,3154,AW,9.08,20210223,2640,W,0.7121,98.95,0.2652,2.6136,6.2500,9.1,0.176,98.9505,97.4513,98.051,101.349,N,N,,,Jerome,20210223.1,284.886,161.061,1.769,Vrishin,20210223.2,20210223,Mina,,Adin,Adin,Zander,23A2,2/23/2021,0,2/23/2021,5a,5a,5a,5a,5a,5a,5a,1,1,5a,2123,2,3,A,2,1.006,-0.0508,-0.4572,-0.508,0.0762,-0.381,-0.1524,0.0508
2124,125,123,7,45,5/10/2021,,32,SG47,22-A,0.20,7/10/2019,Emily,Mason,HCS,HCS-71,7D,1190,4830,3640,SA,3/18/2021,SA,10,110,25,d40g,1.5,3/18/2021,ET,43,4/30/2021,AW/LR,5.4980,2.0700,2.0770,1.9890,1.8160,1.8150,1.9880,348.4,AW,3124,AW,8.97,20210430,2645,W,0.1874,99.14,0.2268,2.7977,6.3516,9.4,0.184,97.7511,101.499,97.901,99.4003,N,N,,,Jerome,20210430,178.29,196.65,0.907,Jerome,20210430.4,20210430,Jerome,,Mason,Adin,Adin,32A1,4/30/2021,0,4/30/2021,5a,5a,5a,5a,5a,5a,5a,1,1,5a,2124,3,2,A,1,0.979,-0.0508,-0.381,-0.2032,0,0.0254,0,-0.0254
2125,126,123,7,45,5/10/2021,,32,SG47,22-A,0.35,7/10/2019,Mason,Emily,HCS,HCS-71,7B,1195,4860,3665,SA,3/18/2021,SA,10,110,25,d40g,1.5,3/18/2021,ET,43,4/30/2021,AW/LR,5.4980,2.0770,2.0750,1.9850,1.8150,1.8120,1.9900,348.3,AW,3160,AW,9.07,20210430,2648,W,1.4993,99.25,0.2644,3.0967,5.0604,8.4,0.180,98.2009,101.349,99.7001,97.7511,N,N,,,Jerome,20210430,197.968,196.65,1.007,Jerome,20210430.4,20210430,Jerome,,Mason,Adin,Adin,32B1,4/30/2021,0,4/30/2021,5a,5a,5a,5a,5a,5a,5a,1,1,5a,2125,3,2,B,1,0.985,-0.0508,-0.2032,-0.254,-0.1016,0,-0.0762,0.0254
2126,127,123,7,32,1/26/2021,,19,SG47,22-A,1.25,7/10/2019,Joseph,Emily,HCS,HCS-57,7D,1185,4800,3615,ET,12/23/2020,ET,9,110,25,d40g,2,12/23/2020,ET,16,1/8/2021,AW,5.4780,2.0880,2.0780,1.9840,1.8210,1.8030,1.9930,347.6,AW,3140,AW,9.03,20210108,2646,W,0.8621,99.18,0.1512,1.2850,4.3840,5.8,0.157,99.2504,99.5502,98.6507,99.2504,N,N,,,Mason,20210111,257.288,246.28,1.045,Mason,20210111,20210111,Mason,,Adin,Adin,Adin,19C2,1/11/2021,3,1/11/2021,5a,5a,5a,5a,5a,5a,5a,1,1,5a,2126,1,9,C,2,0.972,-0.5588,0.0762,-0.1778,-0.127,0.1524,-0.3048,0.1016
2127,128,123,7,41,4/13/2021,was 2128 double DBN; reassigned 2021-03-17; if this DBN is found physically will have to look harder,28,SG47,22-A,0.80,7/10/2019,Yuxuan,Joseph,HCS,HCS-71,7E,1185,4835,3650,SA,3/18/2021,SA,10,110,25,d40g,1.5,3/18/2021,ET,19,4/6/2021,AW/LR,5.5000,2.0730,2.0800,1.9900,1.8190,1.7990,1.9900,348.5,AW/LR,3158,AW/LR,9.06,20210406,2660,W,1.3118,99.70,0.0376,0.4887,3.4587,4.0,0.122,99.8501,100.45,98.3508,100.15,N,N,,,Mina,20210407,259.552,168.267,1.543,Vrishin,20210406.1,20210406.3,Jerome,,Adin,Adin,Mina,28B1,4/7/2021,1,4/6/2021,5a,5a,5a,5a,5a,5a,5a,1,1,5a,2127,2,8,B,1,0.981,0,-0.3048,-0.127,0.0254,0.1016,-0.4064,0.0254
2128,129,123,7,32,1/26/2021,,20,SG47,22-A,0.22,7/10/2019,Emily,Mason,HCS,HCS-58,7A,1200,4815,3615,SA,1/7/2021,JL,9,110,25,d40g,2,1/7/2021,ET,7,1/14/2021,AW,5.4900,2.0710,2.0780,1.9930,1.8170,1.8130,1.9920,348.7,AW,3182,AW,9.13,20210114,2663,W,0.0750,99.81,0.0000,0.3755,2.8539,3.2,0.116,99.8501,100.3,98.3508,100.75,N,N,,,Mason,20210115,265.125,234.412,1.131,Mason,20210115,20210115,Mason,,Adin,Adin,Adin,20A2,1/15/2021,1,1/15/2021,5a,5a,5a,5a,5a,5a,5a,1,1,5a,2128,2,0,A,2,0.972,-0.254,-0.3556,-0.1778,0.1016,0.0508,-0.0508,0.0762
2129,130,123,7,41,4/13/2021,,28,SG47,22-A,0.18,7/10/2019,Emily,Mason,HCS,HCS-71,7A,1205,4875,3670,SA,3/18/2021,SA,10,110,25,d40g,2,3/18/2021,ET,19,4/6/2021,AW/LR,5.5000,2.0810,2.0800,1.9910,1.8120,1.8080,1.9880,348.9,AW/LR,3156,AW/LR,9.05,20210406,2650,W,2.4737,99.33,0.0000,0.5283,3.3585,3.9,0.131,98.6507,99.7001,98.8006,100.15,N,N,,,Mina,20210407.1,189.903,168.267,1.129,Vrishin,20210406.1,20210406.3,Jerome,,Adin,Adin,Mina,28C1,4/7/2021,1,4/6/2021,5a,5a,5a,5a,5a,5a,5a,1,1,5a,2129,2,8,C,1,0.987,0,-0.1016,-0.127,0.0508,-0.0762,-0.1778,-0.0254
2130,131,123,7,32,1/26/2021,,20,SG47,22-A,0.18,7/10/2019,Emily,Saad,HCS,HCS-58,7E,1185,4945,3760,SA,1/7/2021,SA,9,110,25,d40g,3,1/7/2021,ET,7,1/14/2021,AW,5.5010,2.0680,2.0700,1.9930,1.8070,1.8070,1.9910,348.1,AW,3212,AW,9.23,20210114,2662,W,0.5622,99.78,0.0000,0.2254,3.0428,3.3,0.113,99.8501,100.3,98.9505,100,N,N,,,Mason,20210115,269.362,234.412,1.149,Mason,20210115,20210115,Mason,,Adin,Adin,Adin,20B2,1/15/2021,1,1/15/2021,5a,5a,5a,5a,5a,5a,5a,1,1,5a,2130,2,0,B,2,1.011,0.0254,-0.4318,-0.381,0.1016,-0.2032,-0.2032,0.0508
2131,132,123,7,40,4/6/2021,,27,SG47,22-A,0.40,7/10/2019,Mason,Emily,HCS,HCS-70,8F,1165,4850,3685,SA,3/12/2021,SA,10,110,25,d40g,3,3/12/2021,ET,18,3/30/2021,AW,5.5020,2.0790,2.0740,1.9890,1.8120,1.8080,1.9920,348.8,AW,3156,AW,9.05,20210330,2654,W,0.2624,99.48,0.1130,0.4898,3.5795,4.2,0.126,98.9505,99.7001,97.901,101.349,N,N,,,Zander,20210331,236.67,174.254,1.358,Vrishin,20210330.2,20210331,Zander,,Mason,Mason,Mason,27A1,3/31/2021,1,3/30/2021,5a,5a,5a,5a,5a,5a,5a,1,1,5a,2131,2,7,A,1,0.991,0.0508,-0.1524,-0.2794,0,-0.0762,-0.1778,0.0762
2132,133,123,7,40,4/6/2021,,27,SG47,22-A,0.33,7/10/2019,Emily,Joseph,HCS,HCS-70,8E,1180,4830,3650,SA,3/12/2021,SA,10,110,25,d40g,2,3/12/2021,ET,18,3/30/2021,AW,5.5030,2.0670,2.0730,1.9940,1.8110,1.8150,1.9910,348.9,AW,3110,AW,8.91,20210330,2654,W,1.7617,99.48,0.0000,1.0550,5.8402,6.9,0.146,99.2504,101.649,97.901,99.1004,N,N,,,Zander,20210331,176.284,174.254,1.012,Vrishin,20210330.2,20210331,Zander,,Mason,Mason,Mason,27D2,3/31/2021,1,3/30/2021,5a,5a,5a,5a,5a,5a,5a,1,1,5a,2132,2,7,D,2,0.981,0.0762,-0.4572,-0.3048,0.127,-0.1016,0,0.0508
2133,134,123,7,36,3/2/2021,22-A & 22-B,23,SG47,22-A,1.33,7/11/2019,Joseph,Saad,HCS,HCS-64,7D,1195,4845,3650,SA,2/5/2021,SA,9,110,25,d40g,2,2/5/2021,ET,18,2/23/2021,AW,5.4990,2.0780,2.0630,1.9850,1.8230,1.8150,1.9900,348.3,AW,3148,AW,9.04,20210223,2649,W,0.5997,99.29,0.0000,1.3590,4.7565,6.1,0.154,99.4003,99.5502,98.8006,99.4003,N,N,,,Jerome,20210223.1,209.703,161.061,1.302,Vrishin,20210223.2,20210223,Mina,,Adin,Adin,Zander,23D3,2/23/2021,0,2/23/2021,5b,5a,5b,5a,5a,5a,5a,1,1,5a,2133,2,3,D,3,0.981,-0.0254,-0.1778,-0.5588,-0.1016,0.2032,0,0.0254
2134,135,123,7,41,4/13/2021,,28,SG47,22-B,0.22,7/11/2019,Saad,Mason,HCS,HCS-71,8B,1175,4885,3710,SA,3/19/2021,ET,10,110,25,d40g,4,3/19/2021,ET,18,4/6/2021,AW/LR,5.4980,2.0940,2.0800,1.9820,1.8280,1.8120,1.9860,349.2,AW/LR,3146,AW/LR,9.01,20210406,2655,W,0.4497,99.51,0.1883,1.3559,5.8757,7.4,0.161,100.6,99.1004,99.4003,98.9505,N,N,,,Mina,20210406.2,196.707,161.274,1.220,Zander,20210407,20210406.2,Jerome,,Adin,Adin,Mina,28D1,4/6/2021,0,4/7/2021,5a,5a,5a,5a,5a,5a,5a,1,1,5a,2134,2,8,D,1,0.998,-0.0508,0.2286,-0.127,-0.1778,0.3302,-0.0762,-0.0762
2135,136,123,7,41,4/13/2021,,28,SG47,22-B,0.20,7/11/2019,Saad,Mason,HCS,HCS-71,8D,1170,4850,3680,SA,3/19/2021,ET,10,110,25,d40g,1.5,3/19/2021,ET,18,4/6/2021,AW/LR,5.4970,2.0800,2.0750,1.9900,1.8100,1.8040,1.9890,348.1,AW/LR,3108,AW/LR,8.93,20210406,2655,W,0.3373,99.51,0.0377,0.3013,3.1262,3.5,0.111,100.45,99.4003,99.5502,98.6507,N,N,,,Mina,20210407.2,197.638,161.274,1.225,Zander,20210407,20210406.2,Jerome,,Adin,Adin,Mina,28A2,4/7/2021,1,4/7/2021,5a,5a,5a,5a,5a,5a,5a,1,1,5a,2135,2,8,A,2,0.99,-0.0762,-0.127,-0.254,0.0254,-0.127,-0.2794,0
2136,137,123,7,55,7/21/2021,,45,SG47,22-B,1.40,7/11/2019,Joseph,Saad,HCS,HCS-71,7F,1195,4880,3685,SA,3/19/2021,ET,10,110,25,d40g,4,3/19/2021,ET,52,5/10/2021,LR,5.4810,2.0660,2.0570,1.9870,1.8250,1.8130,1.9850,346.2,LR,3134,LR,9.05,20210510,2653,W,0.3374,99.44,0.0754,2.4501,8.3679,10.9,0.193,99.7001,101.349,99.1004,97.6012,N,N,,,Zander,20210608,224.094,183.515,1.221,Zander,20210608.1,20210608,Zander,,Caroline,Mina,Mina,45D1,6/8/2021,29,6/8/2021,5b,5a,5b,5a,5a,5a,5a,1,1,5a,2136,4,5,D,1,0.991,-0.4826,-0.4826,-0.7112,-0.0508,0.254,-0.0508,-0.1016
2137,138,123,8,,,,,SG47,22-B,0.22,7/11/2019,Saad,Mason,HCS,HCS-71,8C,1165,4895,3730,SA,3/19/2021,ET,10,110,25,d40g,3,3/19/2021,ET,18,4/6/2021,AW/LR,5.5000,2.0830,2.0650,1.9900,1.8100,1.8080,1.9890,348.2,AW/LR,3152,AW/LR,9.05,20210406,2616,W,0.1125,98.05,0.0000,0.6116,3.6697,4.3,0.130,100,99.4003,95.2024,97.6012,Y,N,,,Mina,20210406.2,185.257,161.274,1.149,Zander,20210407,20210406.2,Jerome,,Adin,Adin,Mina,,4/6/2021,0,4/7/2021,8,5a,5a,5a,5b,8,5a,1,1,8,2137,,,,,1.003,0,-0.0508,-0.508,0.0254,-0.127,-0.1778,0
2138,139,123,7,33,2/2/2021,,,SG47,22-B,0.27,7/11/2019,Saad,Mason,HCS,HCS-58,7B,1190,4930,3740,SA,1/7/2021,SA,9,110,25,d40g,2.5,1/7/2021,ET,1,1/8/2021,AW,5.4880,2.0620,2.0740,1.9940,1.8140,1.8190,1.9900,348.0,AW,3148,AW,9.05,20210108,2653,W,0.4873,99.44,0.0377,1.2439,3.8070,5.1,0.136,99.1004,99.2504,99.1004,100.3,N,N,,,Mason,20210201,249.724,177.985,1.403,Jerome,20210201,20210201,Mason,,Adin,Adin,Adin,,2/1/2021,24,2/1/2021,5b,5a,5b,5a,5a,5a,5a,1,1,5a,2138,,,,,1.006,-0.3048,-0.5842,-0.2794,0.127,-0.0254,0.1016,0.0254
2139,140,123,7,30,1/4/2021,,17,SG47,22-B,1.00,7/11/2019,Joseph,Mason,HCS,HCS-55,5F,1185,4915,3730,ET,11/25/2020,ET,9,110,25,d40g,3,11/25/2020,ET,16,12/11/2020,AW,5.4940,2.0670,2.0750,1.9800,1.7920,1.8080,1.9890,345.8,AW,3142,AW,9.09,20201120,2589,W,1.0870,97.04,0.3863,1.8154,3.7080,5.9,0.145,98.5007,99.1004,95.8021,94.7526,N,N,,,Zander,20201215.5,272.402,164.358,1.657,Erin,20201217,20201215,Zander,,Adin,Adin,Adin,17D3,12/15/2020,4,12/17/2020,5b,5a,5b,5b,5b,5a,5a,1,1,5b,2139,1,7,D,3,1.003,-0.1524,-0.4572,-0.254,-0.2286,-0.5842,-0.1778,0
2140,141,123,7,35,2/23/2021,,20,SG47,22-B,0.40,7/11/2019,Mason,Joseph,HCS,HCS-62,7C,1190,4820,3630,SA,1/28/2021,SA,9,110,25,d40g,2,1/28/2021,ET,16,2/13/2021,AW,5.4990,2.0700,2.0720,1.9820,1.8050,1.8130,1.9860,346.9,AW,3112,AW,8.97,20210213,2659,W,1.3494,99.66,0.0752,0.8650,4.2497,5.2,0.138,99.7001,101.049,99.4003,98.5007,N,N,,,Zander,20210215.3,133.07,111.533,1.193,Jerome,20210215,20210215,Zander,,Adin,Mason,Mason,20C2,2/15/2021,2,2/15/2021,5a,5a,5a,5a,5a,5a,5a,1,1,5a,2140,2,0,C,2,0.976,-0.0254,-0.381,-0.3302,-0.1778,-0.254,-0.0508,-0.0762
2141,142,123,7,29,12/8/2020,,17,SG47,22-B,0.17,7/11/2019,Saad,Emily,HCS,HCS-54,5F,1180,4940,3760,JT,11/19/2020,SA,9,110,25,d40g,2,11/19/2020,SA,6,11/25/2020,AW,5.4980,2.0930,2.0830,1.9880,1.8200,1.8000,1.9880,349.1,AW,3166,AW,9.07,20201125,2645,W,0.2998,99.14,0.0756,2.2306,4.4991,6.8,0.156,99.1004,101.049,98.2009,98.2009,N,N,,,Zander,20201202.1,325.432,281.658,1.155,Adin,20201201,20201201,Adin,,Adin,Mina,Zander,17C3,12/2/2020,7,12/1/2020,5a,5a,5a,5a,5a,5a,5a,1,1,5a,2141,1,7,C,3,1.011,-0.0508,0.2032,-0.0508,-0.0254,0.127,-0.381,-0.0254
2142,143,123,7,31,1/11/2021,,19,SG47,22-B,0.17,7/11/2019,Emily,Mason,HCS,HCS-56,7E,1185,4835,3650,JT,12/14/2020,ET,9,110,25,d40g,2,12/14/2020,ET,3,12/17/2020,AW,5.5020,2.0710,2.0750,1.9890,1.8050,1.8050,1.9900,347.9,AW,3120,AW,8.97,20201217,2665,W,0.3749,99.89,0.0000,0.2627,2.5141,2.8,0.099,101.949,98.051,100.3,99.2504,N,N,,,Mina,20201221.3,254.276,234.676,1.084,Erin,20201218,20201222,Mason,,Adin,Adin,Adin,19B2,12/21/2020,4,12/18/2020,5a,5a,5a,5a,5a,5a,5a,1,1,5a,2142,1,9,B,2,0.981,0.0508,-0.3556,-0.254,0,-0.254,-0.254,0.0254
2143,144,123,7,35,2/23/2021,,20,SG47,22-B,0.19,7/11/2019,Emily,Joseph,HCS,HCS-62,7D,1190,4825,3635,SA,1/28/2021,SA,9,110,25,d40g,2.5,1/28/2021,ET,16,2/13/2021,AW,5.4970,2.0750,2.0780,1.9830,1.8100,1.8090,1.9870,347.5,AW,3094,AW,8.90,20210213,2657,W,0.6372,99.59,0.1129,0.8656,2.5216,3.5,0.125,99.4003,99.7001,98.051,101.199,N,N,,,Mason,20210215.6,121.449,96.3686,1.260,Jerome,20210215.1,20210215,Mason,,Adin,Mina,Mina,20D2,2/15/2021,2,2/15/2021,5a,5a,5a,5a,5a,5a,5a,1,1,5a,2143,2,0,D,2,0.977,-0.0762,-0.254,-0.1778,-0.1524,-0.127,-0.1524,-0.0508
2144,145,123,7,36,3/2/2021,,23,SG47,22-B,0.18,7/11/2019,Saad,Emily,HCS,HCS-63,7C,1195,4920,3725,SA,2/2/2021,SA,9,110,25,d40g,8,2/2/2021,ET,21,2/23/2021,AW,5.4980,2.1020,2.0850,1.9940,1.8320,1.8100,1.9900,351.4,AW,3176,AW,9.04,20210223,2654,N,1.9865,99.48,0.3768,3.1274,7.1967,10.7,0.184,99.8501,98.8006,101.349,97.901,N,N,,,Zander,20210224.2,176.618,129.899,1.360,Vrishin,20210223.1,20210223.2,Jerome,,Adin,Adin,Zander,23C3,2/24/2021,1,2/23/2021,5a,5a,5a,5a,5a,5a,5a,1,1,5a,2144,2,3,C,3,1.002,-0.0508,0.4318,0,0.127,0.4318,-0.127,0.0254
2145,146,123,8,,,,,SG47,22-B,0.35,7/11/2019,Mason,Saad,HCS,HCS-70,8C,1170,4830,3660,SA,3/12/2021,SA,10,110,25,d40g,2.5,3/12/2021,ET,31,4/12/2021,AW/LR,5.4970,2.0830,2.0720,1.9860,1.8190,1.8160,1.9850,348.4,AW,3138,AW,9.01,20210412,2624,W,0.4498,98.35,0.1524,0.5335,2.9345,3.6,0.135,100.6,98.9505,96.2519,97.6012,N,Y,,,Mason,20210413,258.723,243.47,1.063,Zander,20210414,20210413,Mason,,Mason,Mina,Mina,,4/13/2021,1,4/14/2021,8,5a,5a,5a,5a,8,5a,1,1,8,2145,,,,,0.984,-0.0762,-0.0508,-0.3302,-0.0762,0.1016,0.0254,-0.1016
