Repository: masonrh2/sphenix_cosmics

File: files/blocks_13-64.csv (part 3 of 56)
 DBN,Don't edit Block occurance,BL,Status,BNL shipment,Shipping date,Comment,Sector,Fiber type,Fiber batch,Filling time (h),FF date,Filled by,Checked by,W powder,W bucket number,Mold number,Empty mold (g),Filled mold (g),W filling mass (g),fibers loaded by,W filling date,W filled by,Epoxy batch,Resin mass (g),Hardener mass (g),potting notes,Epoxy filling time (min),Epoxy filling date,Epoxy preparer,Delta Mach-Pot,Machining date,Machined by,L (in),BT (in),BB (in),BH (in),ST (in),SB (in),SH (in),Volume (mL),Measured by,Mass (g),Measured by,Density(g/mL),Tested on,# Fibers N,Good end,ABS N-W (%),# Fibers / # Holes (%),10-15(%),15-50(%),50-75(%),r75 (%),R,T1(BL) Fiber %,T2(BR) Fiber %,T3(TL) Fiber %,T4(TR) Fiber %, missing row?,13 connected holes?,FOM_N,FOM_I,Tested by,Tested on,Scintillation (mV),Calibration (mV),Ratio (Calibrated Twice),Tested by,Tested on,Natural Pictures,Tested by,Retouch,Density Result Checked?,Light Checked?,Natural Pictures checked?,Sector ID (SSBBR),LT M/D/YYYY,Days Mach-LT,Scint M/D/YYYY,Block Grade,De,Di,LT,LTQ,Vi,Sci,Pic,X,LT-all,DBN,S-left,S-right,column,row,relative W weight,Δ(L) [mm],Δ(BT) [mm],Δ(BB) [mm],Δ(BH) [mm],Δ(ST) [mm],Δ(SB) [mm],Δ(SH) [mm]
2146,147,123,7,30,1/4/2021,,17,SG47,22-B,0.17,7/11/2019,Emily,Saad,HCS,HCS-56,5A,1185,4900,3715,ET,12/8/2020,ET,9,110,25,d40g,4,12/8/2020,ET,3,12/11/2020,AW,5.4890,2.0790,2.0710,1.9820,1.8140,1.7950,1.9900,346.5,AW,3146,AW,9.08,20201211,2654,W,0.3374,99.48,0.0000,1.5825,3.1274,4.7,0.126,99.4003,99.5502,99.5502,99.4003,N,N,,,Zander,20201215.2,335.212,164.358,2.040,Erin,20201217,20201215,Zander,,Adin,Adin,Adin,17B3,12/15/2020,4,12/17/2020,5a,5a,5a,5a,5a,5a,5a,1,1,5a,2146,1,7,B,3,0.999,-0.2794,-0.1524,-0.3556,-0.1778,-0.0254,-0.508,0.0254
2147,148,123,7,41,4/13/2021,,28,SG47,22-B,1.14,7/11/2019,Joseph,Mason,HCS,HCS-70,7E,1185,4880,3695,SA,3/12/2021,SA,10,110,25,d40g,2,3/12/2021,ET,25,4/6/2021,AW/LR,5.5010,2.0860,2.0780,1.9910,1.8190,1.8100,1.9860,349.3,AW/LR,3174,AW/LR,9.09,20210406,2659,W,0.4873,99.66,0.0000,0.5641,4.0241,4.6,0.129,100.45,100,99.5502,98.6507,N,N,,,Mina,20210407,120.323,168.267,0.715,Vrishin,20210406.1,20210406.3,Jerome,,Adin,Adin,Mina,28B2,4/7/2021,1,4/6/2021,5a,5a,5a,5a,5a,5a,5a,1,1,5a,2147,2,8,B,2,0.994,0.0254,0.0254,-0.1778,0.0508,0.1016,-0.127,-0.0762
2148,149,123,7,42,4/20/2021,,28,SG47,22-B,0.20,7/11/2019,Saad,Mason,HCS,HCS-70,8D,1170,4800,3630,SA,3/12/2021,SA,10,110,25,d40g,2.5,3/12/2021,ET,31,4/12/2021,AW/LR,5.4900,2.0810,2.0680,1.9830,1.8130,1.7950,1.9870,346.3,AW,3106,AW,8.97,20210412,2653,W,0.8246,99.44,0.0754,0.8669,2.8270,3.8,0.136,99.2504,99.5502,99.4003,99.5502,N,N,,,Mason,20210413,230.186,243.47,0.945,Zander,20210414,20210413,Mason,,Mason,Mina,Mina,28C2,4/13/2021,1,4/14/2021,5a,5a,5a,5a,5a,5a,5a,1,1,5a,2148,2,8,C,2,0.976,-0.254,-0.1016,-0.4318,-0.1524,-0.0508,-0.508,-0.0508
2149,150,123,7,41,4/13/2021,,28,SG47,22-B,0.15,7/11/2019,Saad,Emily,HCS,HCS-70,8B,1175,4870,3695,SA,3/12/2021,SA,10,110,25,d40g,4.5,3/12/2021,ET,25,4/6/2021,AW/LR,5.5020,2.1000,2.0740,1.9890,1.8210,1.8080,1.9820,349.3,AW/LR,3162,AW/LR,9.05,20210406,2655,W,0.2623,99.51,0.0753,0.6026,2.7872,3.5,0.144,100.15,101.949,97.6012,98.3508,N,N,,,Mina,20210406.2,197.228,161.274,1.223,Zander,20210407,20210406.2,Jerome,,Adin,Adin,Mina,28D2,4/6/2021,0,4/7/2021,5a,5a,5a,5a,5a,5a,5a,1,1,5a,2149,2,8,D,2,0.994,0.0508,0.381,-0.2794,0,0.1524,-0.1778,-0.1778
2150,151,123,7,42,4/20/2021,too big after 1st machining,30,SG47,22-B,0.20,7/11/2019,Emily,Saad,HCS,HCS-70,8A,1180,4895,3715,SA,3/12/2021,SA,10,110,25,d40g,3,3/12/2021,ET,25,4/6/2021,AW,5.5010,2.0920,2.0770,1.9980,1.8310,1.8120,1.9960,351.7,AW,3168,AW,9.01,20210413,2657,W,0.2998,99.59,0.0753,0.8280,2.8980,3.8,0.139,99.7001,101.049,99.2504,98.3508,N,N,,,Mina,20210406.1,158.697,161.274,0.984,Zander,20210407,20210406.2,Jerome,,Adin,Adin,Mina,30A1,4/6/2021,0,4/7/2021,5a,5a,5a,5a,5a,5a,5a,1,1,5a,2150,3,0,A,1,0.999,0.0254,0.1778,-0.2032,0.2286,0.4064,-0.0762,0.1778
2151,152,123,7,51,6/22/2021,,37,SG47,22-B,0.45,7/11/2019,Mason,Emily,HCS,HCS-70,7F,1195,4935,3740,SA,3/12/2021,SA,10,110,25,d40g,2,3/12/2021,ET,35,4/16/2021,AW,5.4670,2.0760,2.0710,1.9880,1.7970,1.8100,1.9910,345.6,AW,3122,AW,9.03,20210416,2656,W,0.9745,99.55,0.1506,1.0919,2.8615,4.1,0.141,99.5502,99.5502,99.4003,99.7001,N,N,,,Mason,20210419.5,277.349,250.99,1.105,Erin,20210419.1,20210419,Mason,,Adin,Adin,Mina,37D1,4/19/2021,3,4/19/2021,5b,5a,5b,5a,5a,5a,5a,1,1,5a,2151,3,7,D,1,1.006,-0.8382,-0.2286,-0.3556,-0.0254,-0.4572,-0.127,0.0508
2152,153,123,7,30,1/4/2021,,17,SG47,22-B,0.17,7/11/2019,Saad,Joseph,HCS,HCS-56,5C,1195,4915,3720,ET,12/8/2020,ET,9,10,25,d40g,5,12/8/2020,ET,3,12/11/2020,AW,5.5000,2.0700,2.0820,1.9900,1.8130,1.8130,1.9910,348.9,AW,3142,AW,9.01,20201211,2656,W,0.7496,99.55,0.0000,1.3178,5.3087,6.6,0.138,100.6,98.8006,99.1004,99.7001,N,N,,,Zander,20201215.1,340.536,164.358,2.072,Erin,20201217,20201215,Zander,,Adin,Adin,Adin,17A3,12/15/2020,4,12/17/2020,5a,5a,5a,5a,5a,5a,5a,1,1,5a,2152,1,7,A,3,1,0,-0.381,-0.0762,0.0254,-0.0508,-0.0508,0.0508
2153,154,123,7,42,4/20/2021,,31,SG47,22-B,0.18,7/11/2019,Emily,Joseph,HCS,HCS-70,7B,1190,4795,3605,SA,3/11/2021,ET,10,110,25,d40g,1.5,3/11/2021,ET,32,4/12/2021,AW/LR,5.5000,2.0780,2.0670,1.9900,1.8180,1.8090,1.9880,348.4,AW,3114,AW,8.94,20210412,2658,W,0.0750,99.63,0.0000,0.0376,2.2573,2.3,0.121,100.3,98.9505,99.1004,100.15,N,N,,,Mason,20210413,248.97,243.47,1.023,Zander,20210414,20210413,Mason,,Mason,Mina,Mina,31B1,4/13/2021,1,4/14/2021,5a,5a,5a,5a,5a,5a,5a,1,1,5a,2153,3,1,B,1,0.969,0,-0.1778,-0.4572,0.0254,0.0762,-0.1524,-0.0254
2154,155,123,7,43,4/27/2021,,30,SG47,22-B,0.18,7/11/2019,Saad,Emily,HCS,HCS-70,7D,1190,4865,3675,SA,3/12/2021,SA,10,110,25,d40g,2,3/12/2021,ET,35,4/16/2021,AW,5.4980,2.0720,2.0790,1.9920,1.8160,1.8030,1.9910,348.6,AW,3154,AW,9.05,20210416,2659,W,0.1874,99.66,0.0376,0.8650,6.0173,6.9,0.165,99.4003,100,98.6507,100.6,N,N,,,Mason,20210419.5,156.938,163.417,0.960,Mason,20210421.1,20210419,Mason,,Adin,Adin,Mina,30B1,4/19/2021,3,4/21/2021,5a,5a,5a,5a,5a,5a,5a,1,1,5a,2154,3,0,B,1,0.988,-0.0508,-0.3302,-0.1524,0.0762,0.0254,-0.3048,0.0508
2155,156,123,7,40,4/6/2021,,27,SG47,22-B,0.17,7/11/2019,Emily,Joseph,HCS,HCS-70,7C,1190,4820,3630,SA,3/11/2021,ET,10,110,25,d40g,2,3/11/2021,ET,23,4/3/2021,AW,5.489,2.063,2.082,1.988,1.806,1.81,1.986,346.9,AW,3112,AW,8.97,20210403,2642,W,2.3239,99.03,0.1514,2.2710,7.8350,10.3,0.177,98.9505,99.7001,97.3013,100.15,N,N,,,Zander,20210405.1,258.911,240.03,1.079,Erin,20210405.1,20210405,Zander,,Adin,Adin,Adin,27C2,4/5/2021,2,4/5/2021,5b,5a,5b,5a,5a,5a,5a,1,1,5a,2155,2,7,C,2,0.976,-0.2794,-0.5588,-0.0762,-0.0254,-0.2286,-0.127,-0.0762
2156,157,123,7,30,1/4/2021,,,SG47,22-B,0.45,7/11/2019,Mason,Emily,HCS,HCS-56,7A,1190,4880,3690,ET,12/7/2020,ET,9,110,25,d40g,3,12/7/2020,ET,3,12/10/2020,AW,5.5000,2.0770,2.0730,1.9930,1.8190,1.8170,1.9900,349.5,AW,3144,AW,9.00,20201210,2656,W,0.4123,99.55,0.0000,0.5648,3.2003,3.8,0.113,101.049,97.901,99.8501,99.4003,N,N,,,Zander,20201215.2,302.072,164.358,1.838,Erin,20201217,20201215,Zander,,Adin,Adin,Adin,,12/15/2020,5,12/17/2020,5a,5a,5a,5a,5a,5a,5a,1,1,5a,2156,,,,,0.992,0,-0.2032,-0.3048,0.1016,0.1016,0.0508,0.0254
2157,158,123,7,38,3/22/2021,,24,SG47,22-B,0.22,7/11/2019,Emily,Joseph,HCS,HCS-63,7A,1210,4960,3750,SA,2/2/2021,SA,9,110,25,d40g,6.5,2/2/2021,ET,38,3/12/2021,AW,5.4990,2.0800,2.0820,1.9860,1.8310,1.8100,1.9870,349.3,AW,3202,AW,9.17,20210312,2634,W,0.3748,98.73,0.0000,0.5695,3.1891,3.8,0.140,99.7001,99.1004,98.3508,97.7511,N,N,,,Zander,20210315.2,223.017,212.346,1.050,Jerome,20210315,20210315,Zander,,Jerome,Jerome,Jerome,24B1,3/15/2021,3,3/15/2021,5a,5a,5a,5a,5a,5a,5a,1,1,5a,2157,2,4,B,1,1.008,-0.0254,-0.127,-0.0762,-0.0762,0.4064,-0.127,-0.0508
2158,159,123,7,33,2/2/2021,,21,SG47,22-B,0.20,7/11/2019,Emily,Joseph,HCS,HCS-60,7E,1190,4790,3600,SA,1/20/2021,JL,9,110,25,d40g,1.5,1/20/2021,ET,7,1/27/2021,AW,5.5020,2.0690,2.0760,1.9830,1.8090,1.8130,1.9880,347.6,AW,3094,AW,8.90,20210128,2653,W,0.6747,99.44,0.0754,0.4900,3.1285,3.7,0.111,99.2504,99.5502,99.1004,99.8501,N,N,,,Mason,20210201,163.75,116.61,1.404,Erin,20210129,20210201,Mason,,Adin,Adin,Adin,21B3,2/1/2021,5,1/29/2021,5a,5a,5a,5a,5a,5a,5a,1,1,5a,2158,2,1,B,3,0.968,0.0508,-0.4064,-0.2286,-0.1524,-0.1524,-0.0508,-0.0254
2159,160,123,7,33,2/2/2021,,,SG47,22-B,0.20,7/12/2019,Emily,Joseph,HCS,HCS-60,7B,1190,4905,3715,SA,1/15/2021,SA,9,110,25,d40g,2,1/15/2021,ET,12,1/27/2021,AW,5.5000,2.0750,2.0800,1.9800,1.8150,1.8180,1.9880,348.2,AW,3142,AW,9.02,20210128,2659,W,0.1500,99.66,0.0000,0.4889,4.7762,5.3,0.137,99.5502,99.5502,99.1004,100.45,N,N,,,Mason,20210129.1,394.693,177.985,2.218,Jerome,20210201,20210201,Mason,,Adin,Adin,Adin,,1/29/2021,2,2/1/2021,5a,5a,5a,5a,5a,5a,5a,1,1,5a,2159,,,,,0.999,0,-0.254,-0.127,-0.2286,0,0.0762,-0.0254
2160,161,123,7,38,3/22/2021,,27,SG47,22-B,0.22,7/12/2019,Emily,Joseph,HCS,HCS-59,7E,1185,4720,3535,SA,1/13/2021,JL,9,110,25,d40g,1.5,1/13/2021,ET,58,3/12/2021,AW,5.5000,2.0720,2.0710,1.9920,1.8020,1.8120,1.9900,348.1,AW,3092,AW,8.88,20210312,2644,W,2.2863,99.10,0.0756,0.9077,4.3117,5.3,0.122,98.5007,99.8501,99.1004,98.9505,N,N,,,Zander,20210315.2,245.549,212.346,1.156,Jerome,20210315,20210315,Zander,,Jerome,Jerome,Jerome,27B2,3/15/2021,3,3/15/2021,5a,5a,5a,5a,5a,5a,5a,1,1,5a,2160,2,7,B,2,0.951,0,-0.3302,-0.3556,0.0762,-0.3302,-0.0762,0.0254
2161,162,123,7,32,1/26/2021,,20,SG47,22-B,0.18,7/12/2019,Emily,Yuxuan,HCS,HCS-57,7A,1200,4860,3660,ET,12/23/2020,ET,9,110,25,d40g,2,12/23/2020,ET,16,1/8/2021,AW,5.4880,2.0750,2.0840,1.9860,1.8070,1.8070,1.9890,347.4,AW,3144,AW,9.05,20210108,2654,W,0.4498,99.48,0.0377,0.5652,3.4665,4.1,0.129,99.7001,99.5502,98.2009,100.45,N,N,,,Mason,20210111,260.038,246.28,1.056,Mason,20210111,20210111,Mason,,Adin,Adin,Adin,20A3,1/11/2021,3,1/11/2021,5a,5a,5a,5a,5a,5a,5a,1,1,5a,2161,2,0,A,3,0.984,-0.3048,-0.254,-0.0254,-0.0762,-0.2032,-0.2032,0
2162,163,123,7,40,4/6/2021,,27,SG47,22-B,1.42,7/12/2019,Joseph,Yuxuan,HCS,HCS-69,7A,1205,4930,3725,SA,3/8/2021,JL,10,110,25,d40g,2,3/8/2021,ET,22,3/30/2021,AW,5.5020,2.0750,2.0750,1.9920,1.8210,1.8200,1.9880,349.6,AW,3080,AW,8.81,20210330,2654,W,2.2114,99.48,0.1130,1.5072,3.7302,5.4,0.140,100.45,100.75,98.3508,98.3508,N,N,,,Zander,20210331,219.018,174.254,1.257,Vrishin,20210330.2,20210331,Zander,,Mason,Mason,Mason,27A2,3/31/2021,1,3/30/2021,5a,5a,5a,5a,5a,5a,5a,1,1,5a,2162,2,7,A,2,1.002,0.0508,-0.254,-0.254,0.0762,0.1524,0.127,-0.0254
2163,164,123,7,52,6/29/2021,,40,SG47,22-B,0.22,7/12/2019,Emily,Yuxuan,HCS,HCS-92,8B,1175,4970,3795,SA,6/11/2021,VM,11,110,25,d40g,1.5,6/11/2021,SA,12,6/23/2021,AW/LR,5.5010,2.0980,2.0840,1.9840,1.8200,1.8050,1.9820,349.0,AW,3172,AW,9.09,20210623,2657,W,0.3748,99.59,0.0376,0.4140,2.5216,3.0,0.116,99.4003,99.8501,99.4003,99.7001,N,N,,,Zander,20210624,252.444,133.07,1.897,Zander,20210623.1,20210624,Zander,,Erin,Erin,Erin,40A1,6/24/2021,1,6/23/2021,5a,5a,5a,5a,5a,5a,5a,1,1,5a,2163,4,0,A,1,1.02,0.0254,0.3302,-0.0254,-0.127,0.127,-0.254,-0.1778
2164,165,123,7,40,4/6/2021,,27,SG47,22-B,0.23,7/12/2019,Emily,Joseph,HCS,HCS-69,7B,1200,4980,3780,SA,3/8/2021,JL,10,110,25,d40g,2,3/8/2021,ET,22,3/30/2021,AW,5.5010,2.0760,2.0750,1.9890,1.8160,1.8120,1.9900,348.8,AW,3112,AW,8.92,20210330,2654,W,2.0240,99.48,0.0000,0.5275,4.0693,4.6,0.121,99.2504,100.6,97.7511,100.3,N,N,,,Zander,20210331,263.842,174.254,1.514,Vrishin,20210330.2,20210331,Zander,,Mason,Mason,Mason,27D3,3/31/2021,1,3/30/2021,5a,5a,5a,5a,5a,5a,5a,1,1,5a,2164,2,7,D,3,1.016,0.0254,-0.2286,-0.254,0,0.0254,-0.0762,0.0254
2165,166,123,7,36,3/2/2021,,23,SG47,22-B,0.80,7/12/2019,Yuxuan,Emily,HCS,HCS-63,7D,1190,4815,3625,SA,2/2/2021,SA,9,110,25,d40g,5.5,2/2/2021,ET,21,2/23/2021,AW,5.4990,2.0870,2.0770,1.9850,1.8280,1.8060,1.9860,348.9,AW,3160,AW,9.06,20210223,2619,W,0.5247,98.16,0.1909,2.4437,6.1474,8.8,0.179,96.8516,98.9505,99.5502,97.3013,N,N,,,Jerome,20210223.1,261.686,161.061,1.625,Vrishin,20210223.2,20210223,Mina,,Adin,Adin,Zander,23A3,2/23/2021,0,2/23/2021,5a,5a,5a,5a,5a,5a,5a,1,1,5a,2165,2,3,A,3,0.975,-0.0254,0.0508,-0.2032,-0.1016,0.3302,-0.2286,-0.0762
2166,167,123,7,39,3/30/2021,,24,SG47,22-B,0.20,7/12/2019,Emily,Yuxuan,HCS,HCS-69,7E,1185,4955,3770,SA,3/8/2021,JL,10,110,25,d40g,2,3/8/2021,ET,14,3/22/2021,AW,5.5000,2.0790,2.0770,1.9950,1.8120,1.8080,1.9850,348.8,AW,3120,AW,8.95,20210322,2657,W,0.5997,99.59,0.1129,1.8818,6.9251,8.9,0.169,99.5502,99.8501,98.3508,100.6,N,N,,,Adin,20210323,189.623,175.828,1.078,Jerome,20210323,20210324,Zander,,Mason,Mason,Adin,24C1,3/23/2021,1,3/23/2021,5a,5a,5a,5a,5a,5a,5a,1,1,5a,2166,2,4,C,1,1.014,0,-0.1524,-0.2032,0.1524,-0.0762,-0.1778,-0.1016
2167,168,123,7,40,4/6/2021,,27,SG47,22-B,0.23,7/12/2019,Emily,Joseph,HCS,HCS-70,7A,1200,4730,3530,SA,3/11/2021,ET,10,110,25,d40g,1.5,3/11/2021,ET,19,3/30/2021,AW,5.5020,2.0870,2.0770,1.9770,1.8200,1.8140,1.9920,348.8,AW,3064,AW,8.78,20210330,2663,W,2.0990,99.81,0.0376,0.4131,4.6940,5.1,0.127,100.3,99.2504,99.2504,100.45,N,N,,,Zander,20210331,277.005,174.254,1.590,Vrishin,20210330.2,20210331,Zander,,Mason,Mason,Mason,27C3,3/31/2021,1,3/30/2021,5b,5b,5a,5a,5a,5a,5a,1,1,5a,2167,2,7,C,3,0.949,0.0508,0.0508,-0.2032,-0.3048,0.127,-0.0254,0.0762
2168,169,123,7,38,3/22/2021,,24,SG47,22-B,0.75,7/12/2019,Chirag,Mason,HCS,HCS-68,7F,1200,4915,3715,SA,3/2/2021,SA,10,110,25,d40g,2,3/2/2021,ET,13,3/15/2021,AW,5.5000,2.0710,2.0760,1.9920,1.7980,1.8110,1.9780,347.0,AW,3124,AW,9.00,20210315,2654,W,0.8621,99.48,0.0754,0.2261,3.2404,3.5,0.118,99.5502,99.4003,99.1004,99.8501,N,N,,,Zander,20210315.3,270.813,206.505,1.311,Jerome,20210316,20210315,Zander,,Jerome,Jerome,Jerome,24D1,3/15/2021,0,3/16/2021,5a,5a,5a,5a,5a,5a,5a,1,1,5a,2168,2,4,D,1,0.999,0,-0.3556,-0.2286,0.0762,-0.4318,-0.1016,-0.2794
2169,170,123,7,31,1/11/2021,,19,SG47,22-B,0.22,7/12/2019,Emily,Mason,HCS,HCS-56,5E,1190,4820,3630,ET,12/8/2020,ET,9,110,25,d40g,3.5,12/8/2020,ET,7,12/15/2020,AW,5.5020,2.0790,2.0740,1.9890,1.8240,1.8150,1.9910,349.6,AW,3166,AW,9.06,20201215,2652,W,0.5247,99.40,0.0377,0.8296,1.9608,2.8,0.115,99.4003,100.3,98.3508,99.5502,N,N,,,Mason,20201222.1,195.639,165.397,1.183,Adin,20201221,20201222,Mason,,Adin,Adin,Adin,19A2,12/22/2020,7,12/21/2020,5a,5a,5a,5a,5a,5a,5a,1,1,5a,2169,1,9,A,2,0.976,0.0508,-0.1524,-0.2794,0,0.2286,0,0.0508
2170,171,123,7,40,4/6/2021,,31,SG47,22-B,1.50,7/12/2019,Joseph,Mason,HCS,HCS-69,7D,1190,4930,3740,SA,3/8/2021,JL,10,110,25,d40g,2,3/8/2021,ET,22,3/30/2021,AW,5.5020,2.0800,2.0740,1.9890,1.8210,1.8160,1.9880,349.3,AW,3122,AW,8.94,20210330,2654,W,1.8741,99.48,0.0754,1.7709,4.2577,6.1,0.145,101.199,99.4003,99.1004,98.2009,N,N,,,Zander,20210331,212.386,174.254,1.219,Vrishin,20210330.2,20210331,Zander,,Mason,Mason,Mason,31A1,3/31/2021,1,3/30/2021,5a,5a,5a,5a,5a,5a,5a,1,1,5a,2170,3,1,A,1,1.006,0.0508,-0.127,-0.2794,0,0.1524,0.0254,-0.0254
2171,172,123,7,31,1/11/2021,,19,SG47,22-B,1.00,7/12/2019,Chirag,Emily,HCS,HCS-56,7F,1195,4825,3630,ET,12/14/2020,ET,9,110,25,d40g,2.5,12/14/2020,ET,3,12/17/2020,AW,5.5000,2.0920,2.0790,1.9860,1.8200,1.8150,1.9890,349.6,AW,3146,AW,9.00,20201217,2661,W,0.1124,99.74,0.0000,0.4134,3.2695,3.7,0.113,99.8501,99.8501,99.7001,99.5502,N,N,,,Mina,20201221.2,265.044,234.676,1.129,Erin,20201218,20201222,Mason,,Adin,Adin,Adin,19D3,12/21/2020,4,12/18/2020,5a,5a,5a,5a,5a,5a,5a,1,1,5a,2171,1,9,D,3,0.976,0,0.1778,-0.1524,-0.0762,0.127,0,0
2172,173,123,7,38,3/22/2021,PATCH JOB,24,SG47,22-B,0.40,7/12/2019,Mason,Emily,HCS,HCS-60,7C,1185,4840,3655,SA,1/15/2021,SA,9,110,25,d40g,2.5,1/15/2021,ET,39,2/23/2021,AW,5.4690,2.0540,2.0650,1.9850,1.8050,1.8170,1.9840,344.3,AW,3120,AW,9.06,20210308,2607,W,2.7361,97.71,0.1918,2.3015,4.9099,7.4,0.162,97.7511,98.051,95.952,99.1004,N,N,,,Zander,20210310.2,154.713,132.732,1.166,Vrishin,20210309,20210309,Mina,,Mason,Adin,Zander,24A2,3/10/2021,15,3/9/2021,5b,5a,5b,5b,5b,5a,5a,1,1,5b,2172,2,4,A,2,0.983,-0.7874,-0.7874,-0.508,-0.1016,-0.254,0.0508,-0.127
2173,174,123,7,40,4/6/2021,,27,SG47,22-B,0.25,7/12/2019,Emily,Mason,HCS,HCS-69,7F,1200,4935,3735,SA,3/8/2021,JL,10,110,25,d40g,2,3/8/2021,ET,22,3/30/2021,AW,5.5020,2.0510,2.0580,1.9930,1.8120,1.8050,1.9930,347.1,AW,3050,AW,8.79,20210330,2656,W,0.8995,99.55,0.0377,0.8283,4.8193,5.7,0.134,99.1004,99.7001,98.051,101.349,N,N,,,Mason,20210330.2,208.383,161.918,1.287,Zander,20210331,20210330,Jerome,,Mason,Adin,Mason,27B3,3/30/2021,0,3/31/2021,5b,5b,5b,5a,5a,5a,5a,1,1,5a,2173,2,7,B,3,1.004,0.0508,-0.8636,-0.6858,0.1016,-0.0762,-0.254,0.1016
2174,175,123,7,39,3/30/2021,,26,SG47,22-B,0.27,7/12/2019,Emily,Mason,HCS,HCS-69,7C,1195,4925,3730,SA,3/8/2021,JL,10,110,25,d40g,2,3/8/2021,ET,14,3/22/2021,AW,5.4990,2.0680,2.0710,1.9900,1.8140,1.8100,1.9890,348.0,AW,3086,AW,8.87,20210322,2652,W,1.6117,99.40,0.0754,0.9427,3.5822,4.6,0.134,99.5502,100.3,98.6507,99.1004,N,N,,,Adin,20210323,202.92,175.828,1.154,Jerome,20210323,20210324,Zander,,Mason,Mason,Adin,26C2,3/23/2021,1,3/23/2021,5a,5a,5a,5a,5a,5a,5a,1,1,5a,2174,2,6,C,2,1.003,-0.0254,-0.4318,-0.3556,0.0254,-0.0254,-0.127,0
2175,176,123,7,38,3/22/2021,,26,SG47,22-B,0.35,7/12/2019,Mason,Joseph,HCS,HCS-63,7F,1200,4870,3670,SA,2/2/2021,SA,9,110,25,d40g,3.5,2/2/2021,ET,38,3/12/2021,AW,5.4990,2.0860,2.0740,1.9920,1.8180,1.8130,1.9880,349.4,AW,3170,AW,9.07,20210312,2661,W,0.4872,99.74,0.1879,0.1879,2.3675,2.7,0.103,99.7001,102.099,98.9505,98.2009,N,N,,,Zander,20210315,232.318,212.346,1.094,Jerome,20210315,20210315,Zander,,Jerome,Jerome,Jerome,26A3,3/15/2021,3,3/15/2021,5a,5a,5a,5a,5a,5a,5a,1,1,5a,2175,2,6,A,3,0.987,-0.0254,0.0254,-0.2794,0.0762,0.0762,-0.0508,-0.0254
2176,177,123,7,41,4/13/2021,,28,SG47,22-B,0.75,7/12/2019,Chirag,Emily,HCS,HCS-71,8A,1175,4905,3730,SA,3/19/2021,ET,10,110,25,d40g,1.5,3/19/2021,ET,18,4/6/2021,AW/LR,5.4910,2.0880,2.0740,1.9920,1.8250,1.7900,1.9930,348.6,AW/LR,3142,AW/LR,9.01,20210406,2641,W,0.2249,98.99,0.0379,0.5680,4.2030,4.8,0.127,98.5007,99.5502,98.8006,99.1004,N,N,,,Mina,20210406.1,169.076,161.274,1.048,Zander,20210407,20210406.2,Jerome,,Adin,Adin,Mina,28B3,4/6/2021,0,4/7/2021,5b,5a,5b,5a,5a,5a,5a,1,1,5a,2176,2,8,B,3,1.003,-0.2286,0.0762,-0.2794,0.0762,0.254,-0.635,0.1016
2177,178,123,7,39,3/30/2021,,27,SG47,23-A,0.80,7/12/2019,Yuxuan,Joseph,HCS,HCS-68,8A,1180,5005,3825,SA,3/3/2021,JL,10,110,25,d40g,2.5,3/3/2021,ET,19,3/22/2021,AW,5.5020,2.0830,2.0720,1.9960,1.8300,1.8020,1.9870,349.7,AW,3196,AW,9.14,20210322,2650,W,0.0749,99.33,0.0000,0.3774,1.9245,2.3,0.107,99.5502,100.45,97.901,99.4003,N,N,,,Zander,20210324,289.694,176.504,1.641,Mina,20210323.1,20210324,Zander,,Mason,Mason,Adin,27A3,3/24/2021,2,3/23/2021,5a,5a,5a,5a,5a,5a,5a,1,1,5a,2177,2,7,A,3,1.029,0.0508,-0.0508,-0.3302,0.1778,0.381,-0.3302,-0.0508
2178,179,123,7,41,4/13/2021,23-A & 22-B,28,SG47,22-B,0.18,7/12/2019,Emily,Yuxuan,HCS,HCS-68,8F,1170,4965,3795,SA,3/3/2021,JL,10,110,25,d40g,2,3/3/2021,ET,34,4/6/2021,AW/LR,5.5020,2.0820,2.0780,1.9890,1.8150,1.8100,1.9890,349.1,AW/LR,3104,AW/LR,8.89,20210406,2658,W,0.4123,99.63,0.0752,0.4891,2.4455,3.0,0.116,100,101.049,97.7511,99.7001,N,N,,,Mina,20210406.1,136.914,161.274,0.849,Zander,20210407,20210406.2,Jerome,,Adin,Adin,Mina,28C3,4/6/2021,0,4/7/2021,5a,5a,5a,5a,5a,5a,5a,1,1,5a,2178,2,8,C,3,1.02,0.0508,-0.0762,-0.1778,0,0,-0.127,0
2179,180,123,7,30,1/4/2021,,18,SG47,23-A,0.35,7/12/2019,Mason,Yuxuan,HCS,HCS-56,7B,1190,4880,3690,ET,12/7/2020,ET,9,110,25,d40g,2.5,12/7/2020,ET,3,12/10/2020,AW,5.5000,2.0960,2.0800,1.9930,1.8190,1.8050,1.9890,350.0,AW,3172,AW,9.06,20201210,2650,W,0.5247,99.33,0.0000,0.3774,3.1698,3.5,0.112,99.4003,99.2504,99.2504,99.4003,N,N,,,Zander,20201215.1,372.924,164.358,2.269,Erin,20201217,20201215,Zander,,Adin,Adin,Adin,18C1,12/15/2020,5,12/17/2020,5a,5a,5a,5a,5a,5a,5a,1,1,5a,2179,1,8,C,1,0.992,0,0.2794,-0.127,0.1016,0.1016,-0.254,0
2180,181,123,7,30,1/4/2021,,18,SG47,23-A,0.22,7/12/2019,Emily,Yuxuan,HCS,HCS-56,7D,1190,4865,3675,ET,12/7/2020,ET,9,110,25,d40g,3,12/7/2020,ET,3,12/10/2020,AW,5.5010,2.0780,2.0790,1.9850,1.8130,1.8100,1.9890,348.4,AW,3130,AW,8.98,20201210,2657,W,1.9115,99.59,0.0376,0.7151,3.6884,4.4,0.117,98.9505,102.249,98.5007,98.6507,N,N,,,Zander,20201215.1,344.397,164.358,2.095,Erin,20201217,20201215,Zander,,Adin,Adin,Adin,18D1,12/15/2020,5,12/17/2020,5a,5a,5a,5a,5a,5a,5a,1,1,5a,2180,1,8,D,1,0.988,0.0254,-0.1778,-0.1524,-0.1016,-0.0508,-0.127,0
2181,182,123,7,36,3/2/2021,,24,SG47,23-A,0.60,7/12/2019,Mason,Joseph,HCS,HCS-64,7E,1190,4790,3600,SA,2/5/2021,SA,9,110,25,d40g,2.5,2/5/2021,ET,18,2/23/2021,AW,5.4980,2.0770,2.0760,1.9800,1.8130,1.8120,1.9910,347.8,AW,3112,AW,8.95,20210223,2652,W,0.4873,99.40,0.1131,2.1870,7.9186,10.2,0.178,99.5502,99.7001,98.3508,100,N,N,,,Jerome,20210223.1,308.994,161.061,1.918,Vrishin,20210223.2,20210223,Mina,,Adin,Adin,Zander,24B2,2/23/2021,0,2/23/2021,5a,5a,5a,5a,5a,5a,5a,1,1,5a,2181,2,4,B,2,0.968,-0.0508,-0.2032,-0.2286,-0.2286,-0.0508,-0.0762,0.0508
2182,183,123,7,36,3/2/2021,,24,SG47,23-A,0.60,7/12/2019,Yuxuan,Joseph,HCS,HCS-64,7C,1195,4855,3660,SA,2/5/2021,SA,9,110,25,d40g,2.5,2/5/2021,ET,18,2/23/2021,AW,5.4970,2.0740,2.0770,1.9910,1.8170,1.8100,1.9920,348.9,AW,3150,AW,9.03,20210223,2651,W,0.8246,99.36,0.0000,0.3395,1.8106,2.2,0.100,99.8501,99.4003,99.5502,98.6507,N,N,,,Zander,20210224.2,195.546,129.899,1.505,Vrishin,20210223.1,20210223.2,Jerome,,Adin,Adin,Zander,24C2,2/24/2021,1,2/23/2021,5a,5a,5a,5a,5a,5a,5a,1,1,5a,2182,2,4,C,2,0.984,-0.0762,-0.2794,-0.2032,0.0508,0.0508,-0.127,0.0762
2183,184,123,7,30,1/4/2021,,18,SG47,23-A,0.45,7/12/2019,Mason,Joseph,HCS,HCS-55,5E,1185,4925,3740,ET,11/25/2020,ET,9,110,25,d40g,5,11/25/2020,ET,9,12/4/2020,AW,5.5050,2.0720,2.0740,1.9930,1.8130,1.8110,1.9900,349.1,AW,3182,AW,9.12,20201204,2638,W,98.8756,98.88,0.0758,2.0849,4.8143,7.0,0.155,99.8501,98.5007,98.6507,98.5007,N,N,,,Zander,20201209,343.361,292.358,1.174,Adin,20201208.1,20201209,Zander,,Adin,Adin,Adin,18A2,12/9/2020,5,12/8/2020,5a,5a,5a,5a,5a,5a,5a,1,1,5a,2183,1,8,A,2,1.006,0.127,-0.3302,-0.2794,0.1016,-0.0508,-0.1016,0.0254
2184,185,123,7,34,2/16/2021,was confused with 2148 and or 2138 MACHINING DATE UNKNOWN SO DATE SET TO TESTING DATE,21,SG47,23-A,1.75,7/15/2019,Joseph,Mason,HCS,HCS-57,7C,1185,4835,3650,ET,12/23/2020,ET,9,110,25,d40g,2,12/23/2020,ET,47,2/8/2021,AW,5.4720,2.0550,2.0670,1.9850,1.8080,1.8140,1.9810,344.3,AW,3130,AW,9.09,20210208,2628,W,0.7121,98.50,0.0000,0.8371,4.4521,5.3,0.114,99.2504,99.5502,97.6012,97.6012,N,N,,,Jerome,20210209.1,85.5876,75.6103,1.132,Mina,20210210,20210209,Mina,,Adin,Mina,Zander,21A3,2/9/2021,1,2/10/2021,5b,5a,5b,5a,5a,5a,5a,1,1,5a,2184,2,1,A,3,0.981,-0.7112,-0.762,-0.4572,-0.1016,-0.1778,-0.0254,-0.2032
2185,186,123,7,29,12/8/2020,,18,SG47,23-A,1.60,7/15/2019,Joseph,Emily,HCS,HCS-54,5E,1185,4895,3710,JT,11/19/2020,SA,9,110,25,d40g,2,11/19/2020,SA,6,11/25/2020,AW,5.5000,2.0790,2.0760,1.9920,1.8190,1.8100,1.9900,349.3,AW,3140,AW,8.99,20201125,2647,W,2.8861,99.21,0.0756,2.3045,4.8357,7.2,0.164,99.1004,100,99.4003,98.3508,N,N,,,Zander,20201202.2,364.628,281.658,1.295,Adin,20201201,20201201,Adin,,Adin,Mina,Zander,18B2,12/2/2020,7,12/1/2020,5a,5a,5a,5a,5a,5a,5a,1,1,5a,2185,1,8,B,2,0.998,0,-0.1524,-0.2286,0.0762,0.1016,-0.127,0.0254
2186,187,123,7,29,12/8/2020,,18,SG47,23-A,0.45,7/15/2019,Mason,Joseph,HCS,HCS-54,5C,1190,4960,3770,JT,11/19/2020,SA,9,110,25,d40g,3,11/19/2020,SA,6,11/25/2020,AW,5.5010,2.0610,2.0840,1.9890,1.7940,1.8130,1.9890,347.5,AW,3110,AW,8.95,20201125,2646,W,0.2249,99.18,0.1890,2.1164,5.2532,7.6,0.161,99.5502,100.75,97.4513,98.9505,N,N,,,Zander,20201202.1,338.532,281.658,1.202,Adin,20201201,20201201,Adin,,Adin,Mina,Zander,18C2,12/2/2020,7,12/1/2020,5b,5a,5b,5a,5a,5a,5a,1,1,5a,2186,1,8,C,2,1.014,0.0254,-0.6096,-0.0254,0,-0.5334,-0.0508,0
2187,188,123,7,35,2/23/2021,,20,SG47,23-A,0.50,7/15/2019,Mason,Joseph,HCS,HCS-62,7A,1205,4815,3610,SA,1/28/2021,SA,9,110,25,d40g,2,1/28/2021,ET,16,2/13/2021,AW,5.4980,2.0750,2.0740,1.9820,1.8190,1.8110,1.9890,347.9,AW,3120,AW,8.97,20210213,2660,W,0.9745,99.70,0.0000,0.3383,3.3083,3.6,0.115,99.7001,99.4003,99.4003,100.3,N,N,,,Zander,20210215.3,172.9,111.533,1.550,Jerome,20210215,20210215,Zander,,Adin,Mason,Mason,20B3,2/15/2021,2,2/15/2021,5a,5a,5a,5a,5a,5a,5a,1,1,5a,2187,2,0,B,3,0.971,-0.0508,-0.254,-0.2794,-0.1778,0.1016,-0.1016,0
2188,189,123,7,39,3/30/2021,,26,SG47,23-A,1.33,7/15/2019,Joseph,Mason,HCS,HCS-59,7D,1185,4850,3665,SA,1/13/2021,JL,9,110,25,d40g,3,1/13/2021,ET,58,3/12/2021,AW,5.5000,2.0950,2.0770,1.9920,1.8220,1.8040,1.9800,349.1,AW,3190,AW,9.14,20210312,2578,W,1.0495,96.63,0.1164,0.8534,3.3747,4.3,0.120,97.3013,95.6522,96.4018,97.1514,N,N,,,Zander,20210315,243.126,212.346,1.145,Jerome,20210315,20210315,Zander,,Jerome,Jerome,Jerome,26B3,3/15/2021,3,3/15/2021,5c,5a,5a,5c,5b,5a,5a,1,1,5b,2188,2,6,B,3,0.985,0,0.254,-0.2032,0.0762,0.1778,-0.2794,-0.2286
2189,190,123,7,36,3/2/2021,,24,SG47,23-A,0.17,7/15/2019,Emily,Mason,HCS,HCS-63,7B,1190,4910,3720,SA,2/2/2021,SA,9,110,25,d40g,8,2/2/2021,ET,21,2/23/2021,AW,5.4980,2.0900,2.0770,1.9860,1.8030,1.7980,1.9900,347.9,AW,3160,AW,9.08,20210223,2638,W,0.5248,98.88,0.3033,1.5542,4.3973,6.3,0.157,99.2504,100.3,97.3013,98.6507,N,N,,,Jerome,20210223.1,326.151,161.061,2.025,Vrishin,20210223.2,20210223,Mina,,Adin,Adin,Zander,24D2,2/23/2021,0,2/23/2021,5a,5a,5a,5a,5a,5a,5a,1,1,5a,2189,2,4,D,2,1,-0.0508,0.127,-0.2032,-0.0762,-0.3048,-0.4318,0.0254
2190,191,123,7,61,9/1/2021,,,SG47,23-A,0.35,7/15/2019,Mason,Emily,HCS,HCS-103,7B,1195,4975,3780,SA,8/19/2021,JL,12,110,25,d40g,3.5,8/19/2021,LR,6,8/25/2021,AW/LR,5.5010,2.0860,2.0870,1.9820,1.8070,1.8000,1.9880,348.1,AW,3114,AW,8.95,20210825,2647,W,0.7871,99.21,0.0378,0.9445,3.0979,4.1,0.129,99.4003,100.45,99.1004,97.901,N,N,,,Erin,20210825.2,143.201,76.5824,1.870,EricH,20210827,20210825.1,Erin,,Erin,Caroline,EricH,,8/25/2021,0,8/27/2021,5a,5a,5a,5a,5a,5a,5a,1,1,5a,2190,,,,,1.016,0.0254,0.0254,0.0508,-0.1778,-0.2032,-0.381,-0.0254
2191,192,123,7,36,3/2/2021,,24,SG47,23-A,0.17,7/15/2019,Emily,Mason,HCS,HCS-60,7D,1190,4830,3640,SA,1/20/2021,JL,9,110,25,d40g,2,1/20/2021,ET,38,2/27/2021,AW,5.4980,2.0580,2.0660,1.9850,1.7930,1.8020,1.9920,345.7,AW,3072,AW,8.89,20210227,2644,W,2.6236,99.10,0.0756,1.7776,4.3117,6.2,0.143,100.9,99.1004,99.7001,96.7016,N,N,,,Zander,20210301.1,265.025,221.327,1.197,Jerome,20210301,20210301.1,Zander,,Adin,Adin,Adin,24A3,3/1/2021,2,3/1/2021,5b,5a,5b,5a,5a,5a,5a,1,1,5a,2191,2,4,A,3,0.979,-0.0508,-0.6858,-0.4826,-0.1016,-0.5588,-0.3302,0.0762
2192,193,123,7,36,3/2/2021,,23,SG47,23-A,0.20,7/15/2019,Emily,Joseph,HCS,HCS-63,7E,1190,4910,3720,SA,2/2/2021,SA,9,110,25,d40g,7.5,2/2/2021,ET,21,2/23/2021,AW,5.4990,2.0970,2.0710,1.9890,1.8280,1.8030,1.9840,349.1,AW,3188,AW,9.13,20210223,2656,N,0.4498,99.55,0.0000,1.0542,4.8946,5.9,0.128,98.3508,99.1004,100.6,100.15,N,N,,,Jerome,20210223.1,284.595,161.061,1.767,Vrishin,20210223.2,20210223,Mina,,Adin,Adin,Zander,23B3,2/23/2021,0,2/23/2021,5a,5a,5a,5a,5a,5a,5a,1,1,5a,2192,2,3,B,3,1,-0.0254,0.3048,-0.3556,0,0.3302,-0.3048,-0.127
2193,194,123,7,32,1/26/2021,,19,SG47,23-A,0.55,7/15/2019,Mason,Emily,HCS,HCS-57,7B,1190,4835,3645,ET,12/23/2020,ET,9,110,25,d40g,2,12/23/2020,ET,16,1/8/2021,AW,5.4890,2.0880,2.0760,1.9880,1.8190,1.8040,1.9940,348.7,AW,3192,AW,9.15,20210108,2649,W,0.1500,99.29,0.0378,0.9438,3.8128,4.8,0.146,99.1004,99.1004,99.5502,99.4003,N,N,,,Mason,20210111,265.604,246.28,1.078,Mason,20210111,20210111,Mason,,Adin,Adin,Adin,19C3,1/11/2021,3,1/11/2021,5a,5a,5a,5a,5a,5a,5a,1,1,5a,2193,1,9,C,3,0.98,-0.2794,0.0762,-0.2286,-0.0254,0.1016,-0.2794,0.127
2194,195,123,7,35,2/23/2021,,20,SG47,23-A,0.22,7/15/2019,Emily,Mason,HCS,HCS-62,7B,1190,4880,3690,SA,1/28/2021,SA,9,110,25,d40g,2,1/28/2021,ET,16,2/13/2021,AW,5.4980,2.0820,2.0700,1.9850,1.8330,1.8130,1.9850,348.7,AW,3120,AW,8.95,20210213,2649,W,0.1125,99.29,0.1888,1.3213,3.8505,5.4,0.147,98.8006,100.15,97.7511,100.45,N,N,,,Zander,20210215.5,218.83,161.445,1.355,Jerome,20210216,20210215,Mason,,Adin,Mason,Mina,20C3,2/15/2021,2,2/16/2021,5a,5a,5a,5a,5a,5a,5a,1,1,5a,2194,2,0,C,3,0.992,-0.0508,-0.0762,-0.381,-0.1016,0.4572,-0.0508,-0.1016
2195,196,123,7,35,2/23/2021,,20,SG47,23-A,0.40,7/15/2019,Mason,Saad,HCS,HCS-62,7E,1190,4725,3535,SA,1/28/2021,SA,9,110,25,d40g,1.5,1/28/2021,ET,16,2/13/2021,AW,5.5010,2.0780,2.0700,1.9820,1.8170,1.8130,1.9860,347.8,AW,3078,AW,8.85,20210213,2651,W,0.2249,99.36,0.1886,2.1124,6.9408,9.2,0.174,98.9505,100.15,98.9505,99.4003,N,N,,,Zander,20210215.2,163.918,111.533,1.470,Jerome,20210215,20210215,Zander,,Adin,Mason,Mason,20D3,2/15/2021,2,2/15/2021,5a,5a,5a,5a,5a,5a,5a,1,1,5a,2195,2,0,D,3,0.951,0.0254,-0.1778,-0.381,-0.1778,0.0508,-0.0508,-0.0762
2196,197,123,7,29,12/8/2020,,18,SG47,23-A,0.20,7/15/2019,Emily,Saad,HCS,HCS-54,5A,1180,4925,3745,JT,11/19/2020,SA,9,110,25,d40g,2,11/19/2020,SA,6,11/25/2020,AW,5.5000,2.0950,2.0840,1.9920,1.8250,1.8110,1.9880,350.5,AW,3168,AW,9.04,20201125,2644,W,0.8620,99.10,0.0756,2.7232,4.3873,7.2,0.160,99.1004,99.2504,99.7001,98.3508,N,N,,,Zander,20201202.1,343.826,281.658,1.221,Adin,20201201,20201201,Adin,,Adin,Mina,Zander,18D2,12/2/2020,7,12/1/2020,5a,5a,5a,5a,5a,5a,5a,1,1,5a,2196,1,8,D,2,1.007,0,0.254,-0.0254,0.0762,0.254,-0.1016,-0.0254
2197,198,123,7,56,7/27/2021,PATCH JOB,44,SG47,23-A,0.22,7/15/2019,Emily,Mason,HCS,HCS-68,8D,1170,4965,3795,SA,3/3/2021,JL,10,110,25,d40g,2,3/3/2021,ET,140,7/21/2021,AW/LR,5.4650,2.0560,2.0590,1.9740,1.8130,1.8170,1.9830,343.1,AW,3094,AW,9.02,20210721,2600,W,2.1365,97.45,2.7692,93.6538,0.0000,96.4,0.104,99.2504,95.8021,99.1004,95.6522,N,N,,,Nicholas,20210721.3,105.943,128.051,0.827,Nicholas,20210721,20210721,Nicholas,,Adin,Adin,Adin,44A1,7/21/2021,0,7/21/2021,5b,5a,5b,5b,5b,5a,5a,1,1,5b,2197,4,4,A,1,1.02,-0.889,-0.7366,-0.6604,-0.381,-0.0508,0.0508,-0.1524
2198,199,123,7,45,5/10/2021,,32,SG47,23-A,0.45,7/15/2019,Mason,Saad,HCS,HCS-75,7F,1210,4820,3610,SA,4/6/2021,SA,10,110,25,d40g,1.5,4/6/2021,ET,24,4/30/2021,AW/LR,5.4950,2.0710,2.0720,1.9920,1.8300,1.8080,1.9860,348.5,AW,3112,AW,8.93,20210430,2659,W,0.2624,99.66,0.1504,2.0685,6.3558,8.6,0.186,100.15,99.7001,99.4003,99.4003,N,N,,,Jerome,20210430,208.919,196.65,1.062,Jerome,20210430.4,20210430,Jerome,,Mason,Adin,Adin,32C1,4/30/2021,0,4/30/2021,5a,5a,5a,5a,5a,5a,5a,1,1,5a,2198,3,2,C,1,0.971,-0.127,-0.3556,-0.3302,0.0762,0.381,-0.1778,-0.0762
2199,200,123,7,43,4/27/2021,,30,SG47,23-A,0.18,7/16/2019,Saad,Joseph,HCS,HCS-71,8F,1165,4945,3780,SA,3/19/2021,ET,10,110,25,d40g,2.5,3/19/2021,ET,28,4/16/2021,AW,5.4960,2.0700,2.0700,1.9880,1.8060,1.8060,1.9830,346.6,AW,3096,AW,8.93,20210416,2659,W,0.0375,99.66,0.0000,0.4137,3.0839,3.5,0.123,99.8501,99.7001,98.051,101.049,N,N,,,Mason,20210419.5,272.952,250.99,1.088,Erin,20210419.1,20210419,Mason,,Adin,Adin,Mina,30C1,4/19/2021,3,4/19/2021,5a,5a,5a,5a,5a,5a,5a,1,1,5a,2199,3,0,C,1,1.016,-0.1016,-0.381,-0.381,-0.0254,-0.2286,-0.2286,-0.1524
2200,201,123,7,44,5/4/2021,,29,SG47,23-A,0.23,7/16/2019,Saad,Joseph,HCS,HCS-76,7C,1190,4860,3670,SA,4/13/2021,SA,10,110,25,d40g,2,4/13/2021,ET,9,4/22/2021,AW/LR,5.4940,2.0850,2.0690,1.9810,1.8180,1.8000,1.9830,346.8,LR,3134,LR,9.04,20210422,2637,W,2.6612,98.84,0.3034,1.4410,3.4888,5.2,0.147,96.5517,99.8501,99.5502,99.4003,N,N,,,Erin,20210423,403.924,219.422,1.841,Erin,20210423.1,20210426,Zander,,Adin,Adin,Adin,29D1,4/23/2021,1,4/23/2021,5a,5a,5a,5a,5a,5a,5a,1,1,5a,2200,2,9,D,1,0.987,-0.1524,0,-0.4064,-0.2032,0.0762,-0.381,-0.1524
2201,202,123,7,31,1/11/2021,,19,SG47,23-A,1.80,7/16/2019,Joseph,Mason,HCS,HCS-56,7D,1185,4770,3585,JT,12/14/2020,ET,9,110,25,d40g,8,12/14/2020,ET,3,12/17/2020,AW,5.5000,2.0820,2.0830,1.9870,1.8040,1.8070,1.9900,348.4,AW,3040,AW,8.72,20201217,2658,N,1.0495,99.63,0.1881,1.9187,5.5681,7.7,0.164,101.499,97.6012,101.049,98.3508,N,N,,,Mina,20201221.2,233.38,234.676,0.994,Erin,20201218,20201222,Mason,,Adin,Adin,Adin,19A3,12/21/2020,4,12/18/2020,5b,5b,5a,5a,5a,5a,5a,1,1,5a,2201,1,9,A,3,0.964,0,-0.0762,-0.0508,-0.0508,-0.2794,-0.2032,0.0254
2202,203,123,7,44,5/4/2021,,29,SG47,23-A,0.28,7/16/2019,Saad,Joseph,HCS,HCS-76,7F,1200,4925,3725,SA,4/13/2021,SA,10,110,25,d40g,2,4/13/2021,ET,9,4/22/2021,AW/LR,5.4970,2.0790,2.0770,1.9860,1.8110,1.8000,1.9830,347.2,LR,3130,LR,9.02,20210422,2662,W,0.4123,99.78,0.1127,0.3381,3.1555,3.6,0.116,99.8501,100,99.2504,100,N,N,,,Zander,20210426,403.893,244.767,1.650,Erin,20210423,20210426,Zander,,Adin,Saad,Adin,29C1,4/26/2021,4,4/23/2021,5a,5a,5a,5a,5a,5a,5a,1,1,5a,2202,2,9,C,1,1.002,-0.0762,-0.1524,-0.2032,-0.0762,-0.1016,-0.381,-0.1524
2203,204,123,7,44,5/4/2021,,29,SG47,23-A,0.80,7/16/2019,Yuxuan,Mason,HCS,HCS-76,8A,1180,4860,3680,SA,4/13/2021,SA,10,110,25,d40g,2,4/13/2021,ET,9,4/22/2021,AW/LR,5.4960,2.0950,2.0730,1.9910,1.8200,1.7860,1.9840,348.0,LR,3132,LR,9.00,20210422,2653,W,0.6372,99.44,0.1885,2.6008,7.3125,10.1,0.187,100.3,100,99.4003,98.051,N,N,,,Erin,20210423,462.921,219.422,2.110,Erin,20210423.1,20210426,Zander,,Adin,Adin,Adin,29B1,4/23/2021,1,4/23/2021,5b,5a,5b,5a,5a,5a,5a,1,1,5a,2203,2,9,B,1,0.99,-0.1016,0.254,-0.3048,0.0508,0.127,-0.7366,-0.127
2204,205,123,7,45,5/10/2021,,20,SG47,23-A,0.20,7/16/2019,Saad,Mason,HCS,HCS-76,8B,1175,4890,3715,SA,4/13/2021,SA,10,110,25,d40g,2,4/13/2021,ET,9,4/22/2021,AW/LR,5.4970,2.0850,2.0730,1.9760,1.8050,1.8020,1.9780,345.8,LR,3140,LR,9.08,20210422,2659,W,2.0615,99.66,0.0376,0.5265,2.5950,3.2,0.116,99.7001,99.7001,99.5502,99.7001,N,N,,,Zander,20210426,438.378,244.767,1.791,Erin,20210423,20210426,Zander,,Adin,Saad,Adin,20A5,4/26/2021,4,4/23/2021,5a,5a,5a,5a,5a,5a,5a,1,1,5a,2204,2,0,A,5,0.999,-0.0762,0,-0.3048,-0.3302,-0.254,-0.3302,-0.2794
2205,206,123,7,44,5/4/2021,,29,SG47,23-A,0.25,7/16/2019,Saad,Joseph,HCS,HCS-76,7B,1200,4910,3710,SA,4/13/2021,SA,10,110,25,d40g,2,4/13/2021,ET,9,4/22/2021,AW/LR,5.4950,2.0780,2.0750,1.9780,1.7980,1.8020,1.9590,343.7,LR,3050,LR,8.87,20210422,2662,W,1.7991,99.78,0.1127,1.1270,5.2592,6.5,0.146,100,100.45,99.8501,98.8006,N,N,,,Erin,20210423,353.91,219.422,1.613,Erin,20210423.1,20210426,Zander,,Adin,Adin,Adin,29A1,4/23/2021,1,4/23/2021,5b,5a,5b,5a,5a,5a,5a,1,1,5a,2205,2,9,A,1,0.998,-0.127,-0.1778,-0.254,-0.2794,-0.4318,-0.3302,-0.762
2206,207,123,7,42,4/20/2021,,30,SG47,23-A,0.60,7/16/2019,Yuxuan,Mason,HCS,HCS-68,8E,1185,4885,3700,SA,3/3/2021,JL,10,110,25,d40g,1.5,3/3/2021,ET,40,4/12/2021,AW/LR,5.5010,2.0650,2.0690,1.9920,1.8180,1.8080,1.9900,348.3,AW,3068,AW,8.81,20210412,2642,W,0.5248,99.03,0.0000,0.7949,2.1575,3.0,0.125,99.5502,98.6507,98.051,99.8501,N,N,,,Mason,20210413,291.679,243.47,1.198,Zander,20210414,20210413,Mason,,Mason,Mina,Mina,30D1,4/13/2021,1,4/14/2021,5a,5a,5a,5a,5a,5a,5a,1,1,5a,2206,3,0,D,1,0.995,0.0254,-0.508,-0.4064,0.0762,0.0762,-0.1778,0.0254
2207,208,123,7,44,5/4/2021,,29,SG47,23-A,0.23,7/16/2019,Saad,Joseph,HCS,HCS-76,7A,1210,4805,3595,SA,4/12/2021,JL,10,110,25,d40g,2,4/12/2021,ET,10,4/22/2021,AW/LR,5.4960,2.0890,2.0850,1.9800,1.8050,1.8130,1.9830,347.7,LR,3140,LR,9.03,20210422,2658,W,0.8996,99.63,0.1505,0.4515,4.1008,4.7,0.128,99.5502,99.5502,98.9505,100.45,N,N,,,Zander,20210426,416.724,244.767,1.703,Erin,20210423,20210426,Zander,,Adin,Saad,Adin,29D2,4/26/2021,4,4/23/2021,5a,5a,5a,5a,5a,5a,5a,1,1,5a,2207,2,9,D,2,0.967,-0.1016,0.1016,0,-0.2286,-0.254,-0.0508,-0.1524
2208,209,123,7,50,6/15/2021,,36,SG47,23-A,1.00,7/16/2019,Joseph,Mason,HCS,HCS-74,7C,1195,4970,3775,SA,4/6/2021,SA,10,110,25,d40g,2,4/6/2021,ET,35,5/11/2021,LR,5.4760,2.0830,2.0780,1.9810,1.8300,1.8150,1.9850,347.3,LR,3176,LR,9.14,20210511,2663,W,0.3373,99.81,0.0000,0.6384,3.3421,4.0,0.133,100.3,99.5502,99.5502,99.8501,N,N,,,Zander,20210608,279.399,183.515,1.522,Zander,20210608.1,20210608,Zander,,Caroline,Zander/Mina,Caroline,36A1,6/8/2021,28,6/8/2021,5a,5a,5a,5a,5a,5a,5a,1,1,5a,2208,3,6,A,1,1.015,-0.6096,-0.0508,-0.1778,-0.2032,0.381,0,-0.1016
2209,210,123,7,50,6/15/2021,,36,SG47,23-A,0.50,7/16/2019,Mason,Saad,HCS,HCS-75,7E,1200,4815,3615,SA,4/6/2021,SA,10,110,25,d40g,2.5,4/6/2021,ET,35,5/11/2021,LR,5.4760,2.0740,2.0750,1.9790,1.8160,1.8010,1.9820,345.1,LR,3074,LR,8.91,20210511,2652,W,1.0495,99.40,0.1508,1.2821,5.4299,6.9,0.152,98.6507,99.7001,99.5502,99.7001,N,N,,,Zander,20210608,232.609,183.515,1.268,Zander,20210608.1,20210608,Zander,,Caroline,Zander/Mina,Zander,36B1,6/8/2021,28,6/8/2021,5a,5a,5a,5a,5a,5a,5a,1,1,5a,2209,3,6,B,1,0.972,-0.6096,-0.2794,-0.254,-0.254,0.0254,-0.3556,-0.1778
2210,211,123,7,51,6/22/2021,Cracked fibers WE. Remachined June 4.,37,SG47,23-A,0.30,7/16/2019,Saad,Mason,HCS,HCS-75,7D,1200,4760,3560,SA,4/6/2021,SA,10,110,25,d40g,1.5,4/6/2021,ET,35,5/11/2021,LR,5.4880,2.0790,2.0730,1.9840,1.8170,1.8120,1.9880,347.5,LR,3108,LR,8.94,20210511,2644,W,1.0494,99.10,0.0756,1.1725,5.1059,6.4,0.156,98.2009,100.45,98.2009,99.5502,N,N,,,Zander,20210608,320.739,281.8,1.138,Zander,20210608.2,20210608,Zander,,Caroline,Zander/Mina,Zander,37C1,6/8/2021,28,6/8/2021,5a,5a,5a,5a,5a,5a,5a,1,1,5a,2210,3,7,C,1,0.957,-0.3048,-0.1524,-0.3048,-0.127,0.0508,-0.0762,-0.0254
2211,212,123,7,39,3/30/2021,,24,SG47,23-A,1.75,7/16/2019,Joseph,Mason,HCS,HCS-68,8C,1175,4935,3760,SA,3/3/2021,JL,10,110,25,d40g,1.5,3/3/2021,ET,19,3/22/2021,AW,5.5000,2.0950,2.0800,1.9900,1.8250,1.7970,1.9860,349.3,AW,3090,AW,8.85,20210322,2656,W,0.8995,99.55,0.0000,0.4895,2.9368,3.4,0.117,99.5502,99.8501,99.5502,99.2504,N,N,,,Zander,20210324,220.575,176.504,1.250,Mina,20210323.1,20210324,Zander,,Mason,Mason,Adin,24B3,3/24/2021,2,3/23/2021,5a,5a,5a,5a,5a,5a,5a,1,1,5a,2211,2,4,B,3,1.011,0,0.254,-0.127,0.0254,0.254,-0.4572,-0.0762
2212,213,123,7,30,1/4/2021,,18,SG47,23-A,0.40,7/16/2019,Mason,Emily,HCS,HCS-56,7E,1185,4890,3705,ET,12/7/2020,ET,9,110,25,d40g,2,12/7/2020,ET,4,12/11/2020,AW,5.4990,2.0820,2.0730,1.9920,1.8260,1.8190,1.9880,349.8,AW,3146,AW,8.99,20201211,2660,W,2.0239,99.70,0.0000,0.2256,2.7068,2.9,0.099,99.8501,99.7001,99.7001,99.5502,N,N,,,Zander,20201215.1,351.839,164.358,2.141,Erin,20201217,20201215,Zander,,Adin,Adin,Adin,18A3,12/15/2020,4,12/17/2020,5a,5a,5a,5a,5a,5a,5a,1,1,5a,2212,1,8,A,3,0.996,-0.0254,-0.0762,-0.3048,0.0762,0.2794,0.1016,-0.0254
2213,214,123,7,31,1/11/2021,,19,SG47,23-A,0.25,7/16/2019,Saad,Emily,HCS,HCS-56,5F,1190,4845,3655,ET,12/8/2020,ET,9,110,25,d40g,2.5,12/8/2020,ET,7,12/15/2020,AW,5.5010,2.0800,2.0630,1.9860,1.8290,1.8110,1.9870,348.5,AW,3166,AW,9.08,20201215,2659,W,0.3374,99.66,0.1128,0.3761,3.0087,3.5,0.116,100,99.5502,99.5502,99.5502,N,N,,,Mason,20201222.1,198.124,165.397,1.198,Adin,20201221,20201222,Mason,,Adin,Adin,Adin,19B3,12/22/2020,7,12/21/2020,5b,5a,5b,5a,5a,5a,5a,1,1,5a,2213,1,9,B,3,0.983,0.0254,-0.127,-0.5588,-0.0762,0.3556,-0.1016,-0.0508
2214,215,123,7,48,6/1/2021,,36,SG47,23-A,1.50,7/16/2019,Sara,Saad,HCS,HCS-74,7B,1200,4965,3765,SA,4/6/2021,SA,10,110,25,d40g,5,4/6/2021,ET,35,5/11/2021,LR,5.4770,2.0870,2.0660,1.9830,1.8310,1.8000,1.9850,346.6,LR,3178,LR,9.17,20210511,2616,W,2.0990,98.05,0.1529,1.1850,3.8609,5.2,0.146,99.1004,99.7001,96.7016,96.7016,N,N,,,Zander,20210524,306.036,238.703,1.282,Zander,20210521.2,20210524,Zander,,Caroline,Adin,Adin,36C1,5/24/2021,13,5/21/2021,5a,5a,5a,5a,5a,5a,5a,1,1,5a,2214,3,6,C,1,1.012,-0.5842,0.0508,-0.4826,-0.1524,0.4064,-0.381,-0.1016
2215,216,123,7,49,6/8/2021,,35,SG47,23-A,0.45,7/16/2019,Mason,Emily,HCS,HCS-82,8E,1190,4720,3530,SA,5/19/2021,VM,10,110,25,d40g,1.5,5/19/2021,SA,14,6/2/2021,AW/LR,5.5000,2.0710,2.0710,1.9900,1.8010,1.8110,1.9900,347.7,AW,3038,AW,8.74,20210602,2657,W,1.2744,99.59,0.1129,0.8280,4.9304,5.9,0.147,99.7001,99.8501,99.4003,99.4003,N,N,,,Erin,20210602.3,336.435,205.182,1.640,Erin,20210602.2,20210603,Mina,,Adin,Adin,Erin,35D1,6/2/2021,0,6/2/2021,5b,5b,5a,5a,5a,5a,5a,1,1,5a,2215,3,5,D,1,0.949,0,-0.3556,-0.3556,0.0254,-0.3556,-0.1016,0.0254
2216,217,123,7,45,5/10/2021,,32,SG47,23-A,0.90,7/16/2019,Yuxuan,Saad,HCS,HCS-74,8F,1175,4875,3700,SA,4/6/2021,SA,10,110,25,d40g,2,4/6/2021,ET,24,4/30/2021,AW/LR,5.4970,2.0720,2.0650,1.9800,1.8170,1.8170,1.9880,347.2,AW,3118,AW,8.98,20210430,2651,W,0.2249,99.36,0.0377,1.8861,4.9793,6.9,0.159,99.1004,100.6,99.4003,98.3508,N,N,,,Jerome,20210430,230.621,196.65,1.173,Jerome,20210430.4,20210430,Jerome,,Mason,Adin,Adin,32A2,4/30/2021,0,4/30/2021,5a,5a,5a,5a,5a,5a,5a,1,1,5a,2216,3,2,A,2,0.995,-0.0762,-0.3302,-0.508,-0.2286,0.0508,0.0508,-0.0254
2217,218,123,7,39,3/30/2021,,24,SG47,23-A,0.22,7/16/2019,Emily,Mason,HCS,HCS-68,8B,1175,4890,3715,SA,3/3/2021,JL,10,110,25,d40g,1.5,3/3/2021,ET,19,3/22/2021,AW,5.5010,2.0950,2.0750,1.9900,1.8210,1.7970,1.9850,348.9,AW,3092,AW,8.86,20210322,2657,W,1.8741,99.59,0.0376,0.4516,4.2529,4.7,0.131,99.8501,101.049,98.3508,99.1004,N,N,,,Adin,20210323.1,239.311,176.504,1.356,Mina,20210323.1,20210324,Zander,,Adin,Mason,Adin,24C3,3/23/2021,1,3/23/2021,5a,5a,5a,5a,5a,5a,5a,1,1,5a,2217,2,4,C,3,0.999,0.0254,0.254,-0.254,0.0254,0.1524,-0.4572,-0.1016
2218,219,123,7,50,6/15/2021,Cracked fibers WE. Remachined Juhne 4.,37,SG47,23-A,0.22,7/16/2019,Emily,Saad,HCS,HCS-74,7A,1205,4885,3680,SA,4/6/2021,SA,10,110,25,d40g,2,4/6/2021,ET,35,5/11/2021,LR,5.4780,2.0720,2.0830,1.9820,1.7930,1.8100,1.9720,344.3,LR,3130,LR,9.09,20210511,2647,W,1.6867,99.21,0.2645,2.2289,3.9668,6.5,0.168,99.5502,98.5007,99.2504,99.5502,N,N,,,Zander,20210608,393.779,281.8,1.397,Zander,20210608.2,20210608,Zander,,Caroline,Zander/Mina,Zander,37B1,6/8/2021,28,6/8/2021,5b,5a,5b,5a,5a,5a,5a,1,1,5a,2218,3,7,B,1,0.99,-0.5588,-0.3302,-0.0508,-0.1778,-0.5588,-0.127,-0.4318
