Repository: masonrh2/sphenix_cosmics

File: files/blocks_13-64.csv (part 4 of 56)
 DBN,Don't edit Block occurance,BL,Status,BNL shipment,Shipping date,Comment,Sector,Fiber type,Fiber batch,Filling time (h),FF date,Filled by,Checked by,W powder,W bucket number,Mold number,Empty mold (g),Filled mold (g),W filling mass (g),fibers loaded by,W filling date,W filled by,Epoxy batch,Resin mass (g),Hardener mass (g),potting notes,Epoxy filling time (min),Epoxy filling date,Epoxy preparer,Delta Mach-Pot,Machining date,Machined by,L (in),BT (in),BB (in),BH (in),ST (in),SB (in),SH (in),Volume (mL),Measured by,Mass (g),Measured by,Density(g/mL),Tested on,# Fibers N,Good end,ABS N-W (%),# Fibers / # Holes (%),10-15(%),15-50(%),50-75(%),r75 (%),R,T1(BL) Fiber %,T2(BR) Fiber %,T3(TL) Fiber %,T4(TR) Fiber %, missing row?,13 connected holes?,FOM_N,FOM_I,Tested by,Tested on,Scintillation (mV),Calibration (mV),Ratio (Calibrated Twice),Tested by,Tested on,Natural Pictures,Tested by,Retouch,Density Result Checked?,Light Checked?,Natural Pictures checked?,Sector ID (SSBBR),LT M/D/YYYY,Days Mach-LT,Scint M/D/YYYY,Block Grade,De,Di,LT,LTQ,Vi,Sci,Pic,X,LT-all,DBN,S-left,S-right,column,row,relative W weight,Δ(L) [mm],Δ(BT) [mm],Δ(BB) [mm],Δ(BH) [mm],Δ(ST) [mm],Δ(SB) [mm],Δ(SH) [mm]
2219,220,123,7,30,1/4/2021,,18,SG47,23-A,1.50,7/16/2019,Joseph,Saad,HCS,HCS-56,7C,1190,4885,3695,ET,12/7/2020,ET,9,110,25,d40g,2.5,12/7/2020,ET,3,12/10/2020,AW,5.5010,2.0800,2.0770,1.9930,1.8140,1.8080,1.9880,349.0,AW,3154,AW,9.04,20201210,2663,W,1.6867,99.81,0.0376,0.1878,1.9151,2.1,0.093,100.3,100.15,99.7001,99.1004,N,N,,,Zander,20201215.1,369.4,164.358,2.248,Erin,20201217,20201215,Zander,,Adin,Adin,Adin,18B3,12/15/2020,5,12/17/2020,5a,5a,5a,5a,5a,5a,5a,1,1,5a,2219,1,8,B,3,0.994,0.0254,-0.127,-0.2032,0.1016,-0.0254,-0.1778,-0.0254
2220,221,123,7,45,5/10/2021,,32,SG47,23-B,0.45,7/16/2019,Mason,Saad,HCS,HCS-74,7E,1190,4790,3600,SA,3/31/2021,JL,10,110,25,d40g,2.5,3/31/2021,ET,30,4/30/2021,AW/LR,5.4960,2.0870,2.0830,1.9840,1.8250,1.8100,1.9840,348.7,AW,3130,AW,8.98,20210430,2639,W,1.7241,98.91,0.0758,2.3873,9.0565,11.5,0.194,98.6507,99.1004,98.8006,99.1004,N,N,,,Jerome,20210430,205.217,196.65,1.044,Jerome,20210430.4,20210430,Jerome,,Mason,Adin,Adin,32B2,4/30/2021,0,4/30/2021,5a,5a,5a,5a,5a,5a,5a,1,1,5a,2220,3,2,B,2,0.968,-0.1016,0.0508,-0.0508,-0.127,0.254,-0.127,-0.127
2221,222,123,7,43,4/27/2021,23-A & 23-B,30,SG47,23-B,0.23,7/16/2019,Emily,Mason,HCS,HCS-74,7F,1205,4790,3585,SA,3/31/2021,JL,10,110,25,d40g,2,3/31/2021,ET,16,4/16/2021,AW,5.4980,2.0780,2.0780,1.9910,1.8080,1.8080,1.9900,348.5,AW,3130,AW,8.98,20210416,2661,W,1.0494,99.74,0.0376,0.5637,3.6828,4.3,0.139,99.8501,99.7001,98.6507,100.75,N,N,,,Mason,20210419.4,217.105,265.62,0.817,Erin,20210419,20210419,Mason,,Adin,Adin,Mina,30A2,4/19/2021,3,4/19/2021,5a,5a,5a,5a,5a,5a,5a,1,1,5a,2221,3,0,A,2,0.964,-0.0508,-0.1778,-0.1778,0.0508,-0.1778,-0.1778,0.0254
2222,223,123,8,,,PATCH JOB/Low LT,,SG47,23-B,0.25,7/17/2019,Saad,Joseph,HCS,HCS-74,8C,1180,4680,3500,SA,4/5/2021,JL,10,110,25,d40g,3,4/5/2021,ET,31,5/6/2021,AW,5.4770,2.0460,2.0470,1.9850,1.8330,1.8140,1.9790,344.3,AW,3012,AW,8.75,20210506,2556,W,2.6237,95.80,0.5086,4.8905,9.7418,15.1,0.238,98.3508,96.1019,97.6012,91.1544,N,N,,,Zander,20210507.1,284.58,201.579,1.412,Erin,20210507,20210507,Zander,,Mason,Mason,Jerome,,5/7/2021,1,5/7/2021,8,5b,5b,8,8,5a,5a,1,1,8,2222,,,,,0.941,-0.5842,-0.9906,-0.9652,-0.1016,0.4572,-0.0254,-0.254
2223,224,123,7,54,7/13/2021,,38,SG47,23-B,0.23,7/17/2019,Saad,Joseph,HCS,HCS-74,8B,1175,4660,3485,SA,4/5/2021,JL,10,110,25,d40g,1.5,4/5/2021,ET,11,4/16/2021,AW,5.4960,2.0990,2.0850,1.9930,1.8150,1.8000,1.9900,349.8,AW,3074,AW,8.79,20210416,2614,W,0.4498,97.98,0.0383,0.4591,1.8363,2.3,0.110,98.5007,96.4018,98.5007,98.5007,N,N,,,Mason,20210419.5,249.928,250.99,0.996,Erin,20210419.1,20210419,Mason,,Adin,Adin,Mina,38A1,4/19/2021,3,4/19/2021,5b,5b,5a,5b,5a,5a,5a,1,1,5b,2223,3,8,A,1,0.937,-0.1016,0.3556,0,0.1016,0,-0.381,0.0254
2224,225,123,7,46,5/18/2021,,34,SG47,23-B,1.25,7/17/2019,Joseph,Emily,HCS,HCS-74,8E,1185,4830,3645,SA,4/6/2021,SA,10,110,25,d40g,2.5,4/6/2021,ET,35,5/11/2021,LR,5.4880,2.0620,2.0710,1.9830,1.8180,1.8150,1.9830,346.3,LR,3126,LR,9.03,20210511,2654,W,0.4498,99.48,0.1507,2.2984,11.0399,13.5,0.213,99.1004,99.8501,99.2504,99.7001,N,N,,,Erin,20210512,147.415,207.102,0.712,Jerome,20210511.2,20210512,Erin,,Caroline,Zander,Zander,34A1,5/12/2021,1,5/11/2021,5b,5a,5b,5a,5a,5a,5a,1,1,5a,2224,3,4,A,1,0.98,-0.3048,-0.5842,-0.3556,-0.1524,0.0762,0,-0.1524
2225,226,123,7,50,6/15/2021,Cracked fibers WE. Remachined June 4.,36,SG47,23-B,0.18,7/17/2019,Saad,Joseph,HCS,HCS-74,8D,1175,4875,3700,SA,4/6/2021,SA,10,110,25,d40g,1.5,4/6/2021,ET,35,5/11/2021,LR,5.4690,2.0780,2.0730,1.9840,1.8210,1.8120,1.9860,346.2,LR,3132,LR,9.05,20210511,2659,W,1.4243,99.66,0.0000,1.6548,4.8515,6.5,0.146,99.7001,99.7001,98.3508,100.9,N,N,,,Zander,20210608,189.419,183.515,1.032,Zander,20210608.1,20210608,Zander,,Caroline,Zander/Mina,Caroline,36D1,6/8/2021,28,6/8/2021,5b,5a,5b,5a,5a,5a,5a,1,1,5a,2225,3,6,D,1,0.995,-0.7874,-0.1778,-0.3048,-0.127,0.1524,-0.0762,-0.0762
2226,227,123,7,51,6/22/2021,,40,SG47,23-B,0.25,7/17/2019,Saad,Emily,HCS,HCS-91,7B,1195,4930,3735,SA,6/7/2021,JL,11,110,25,d40g,1.5,6/7/2021,ET,9,6/16/2021,AW/LR,5.5030,2.0810,2.0710,1.9910,1.8230,1.8180,1.9790,348.9,AW,3180,AW,9.12,20210616,2662,W,1.5742,99.78,0.0000,1.1270,3.8317,5.0,0.138,99.7001,100,99.1004,100.3,N,N,,,Zander,20210617.1,245.597,145.442,1.689,Mina,20210617,20210617,Zander,,Erin,Mina,Mina,40B1,6/17/2021,1,6/17/2021,5a,5a,5a,5a,5a,5a,5a,1,1,5a,2226,4,0,B,1,1.004,0.0762,-0.1016,-0.3556,0.0508,0.2032,0.0762,-0.254
2227,228,123,7,49,6/8/2021,,35,SG47,23-B,0.20,7/17/2019,Saad,Emily,HCS,HCS-82,8F,1185,4695,3510,SA,5/19/2021,VM,10,110,25,d40g,1,5/19/2021,SA,14,6/2/2021,AW/LR,5.4980,2.0800,2.0710,1.9930,1.8150,1.8030,1.9870,348.3,AW,2970,AW,8.53,20210602,2647,W,0.7871,99.21,0.0756,1.2467,6.3090,7.6,0.154,99.8501,99.8501,98.9505,98.2009,N,N,,,Erin,20210602.3,382.576,215.053,1.779,Erin,20210602.3,20210603,Mina,,Adin,Adin,Erin,35C1,6/2/2021,0,6/2/2021,5c,5c,5a,5a,5a,5a,5a,1,1,5a,2227,3,5,C,1,0.944,-0.0508,-0.127,-0.3556,0.1016,0,-0.3048,-0.0508
2228,229,123,7,56,7/27/2021,,,SG47,23-B,0.22,7/17/2019,Saad,Emily,HCS,HCS-98,8D,1185,4775,3590,SA,7/19/2021,CC,11,110,25,d40g,3,7/19/2021,SA,3,7/22/2021,AW/LR,5.4970,2.0840,2.0850,1.9930,1.8260,1.8160,1.9810,349.7,AW,3068,AW,8.77,20210722,2656,W,0.6746,99.55,0.0753,1.2801,8.4714,9.8,0.176,100.3,99.2504,98.9505,99.7001,N,N,,,Mina,20210722.2,175.861,104.08,1.690,Mina,20210722.1,20210723,Mason,,Adin,Adin,Adin,,7/22/2021,0,7/22/2021,5b,5b,5a,5a,5a,5a,5a,1,1,5a,2228,,,,,0.965,-0.0762,-0.0254,0,0.1016,0.2794,0.0254,-0.2032
2229,230,123,7,49,6/8/2021,,35,SG47,23-B,0.23,7/17/2019,Saad,Emily,HCS,HCS-82,8B,1185,4725,3540,SA,5/19/2021,VM,10,110,25,d40g,1.5,5/19/2021,SA,14,6/2/2021,AW/LR,5.4980,2.0930,2.0830,1.9870,1.8270,1.7990,1.9890,349.4,AW,3032,AW,8.68,20210602,2664,W,0.2249,99.85,0.1126,0.2628,5.2928,5.7,0.136,99.4003,100.15,100,99.8501,N,N,,,Zander,20210603,377.148,205.182,1.838,Erin,20210602.2,20210602,Mina,,Adin,Mina,Adin,35B1,6/3/2021,1,6/2/2021,5c,5c,5a,5a,5a,5a,5a,1,1,5a,2229,3,5,B,1,0.952,-0.0508,0.2032,-0.0508,-0.0508,0.3048,-0.4064,0
2230,231,123,7,43,4/27/2021,,30,SG47,23-B,0.30,7/17/2019,Saad,Joseph,HCS,HCS-73,7B,1195,4690,3495,SA,3/31/2021,JL,10,110,25,d40g,1.5,3/31/2021,ET,16,4/16/2021,AW,5.4970,2.0760,2.0780,1.9920,1.8090,1.8120,1.9860,348.4,AW,3096,AW,8.89,20210416,2663,W,0.0375,99.81,0.0376,1.9151,11.8663,13.8,0.220,99.8501,100,98.8006,100.6,N,N,,,Mason,20210419.4,310.069,265.62,1.167,Erin,20210419,20210419,Mason,,Adin,Adin,Mina,30B2,4/19/2021,3,4/19/2021,5a,5a,5a,5a,5a,5a,5a,1,1,5a,2230,3,0,B,2,0.94,-0.0762,-0.2286,-0.1778,0.0762,-0.1524,-0.0762,-0.0762
2231,232,123,7,43,4/27/2021,,30,SG47,23-B,0.16,7/17/2019,Emily,Mason,HCS,HCS-74,8A,1185,4665,3480,SA,4/5/2021,JL,10,110,25,d40g,2,4/5/2021,ET,11,4/16/2021,AW,5.4970,2.1010,2.0760,1.9940,1.8260,1.8030,1.9890,350.2,AW,3062,AW,8.74,20210416,2655,W,0.1499,99.51,0.0753,0.9793,4.5951,5.6,0.152,99.7001,99.8501,98.5007,100,N,N,,,Mason,20210419.4,230.56,265.62,0.868,Erin,20210419,20210419,Mason,,Adin,Adin,Mina,30C2,4/19/2021,3,4/19/2021,5b,5b,5a,5a,5a,5a,5a,1,1,5a,2231,3,0,C,2,0.936,-0.0762,0.4064,-0.2286,0.127,0.2794,-0.3048,0
2232,233,123,7,56,7/27/2021,,45,SG47,23-B,1.66,7/17/2019,Joseph,Mason,HCS,HCS-98,8F,1180,4800,3620,SA,7/19/2021,CC,11,110,25,d40g,4,7/19/2021,SA,3,7/22/2021,AW/LR,5.5000,2.0740,2.0700,1.9680,1.8200,1.8130,1.9860,346.4,AW,3138,AW,9.06,20210722,2655,W,0.4872,99.51,0.0000,0.5650,4.1431,4.7,0.142,99.5502,98.9505,99.8501,99.7001,N,N,,,Mina,20210722.3,170.146,104.08,1.635,Mina,20210722.1,20210723,Mason,,Adin,Adin,Adin,45C1,7/22/2021,0,7/22/2021,5b,5a,5b,5a,5a,5a,5a,1,1,5a,2232,4,5,C,1,0.973,0,-0.2794,-0.381,-0.5334,0.127,-0.0508,-0.0762
2233,234,123,7,52,6/29/2021,,41,SG47,23-B,0.20,7/17/2019,Emily,Mason,HCS,HCS-92,8A,1190,5050,3860,SA,6/11/2021,VM,11,110,25,d40g,3.5,6/11/2021,SA,12,6/23/2021,AW/LR,5.5040,2.0720,2.0600,1.9870,1.8340,1.8160,1.9890,348.9,AW,3220,AW,9.23,20210623,2656,W,0.2998,99.55,0.1506,1.6943,5.1958,7.0,0.155,99.4003,100.3,99.4003,99.1004,N,N,,,Erin,20210623.1,226.938,150.829,1.505,Mina,20210624,20210623,Mina,,Erin,Zander,Zander,41D1,6/23/2021,0,6/24/2021,5b,5a,5b,5a,5a,5a,5a,1,1,5a,2233,4,1,D,1,1.038,0.1016,-0.3302,-0.635,-0.0508,0.4826,0.0254,0
2234,235,123,7,51,6/22/2021,,38,SG47,23-B,0.22,7/17/2019,Emily,Mason,HCS,HCS-92,7D,1200,5060,3860,SA,6/11/2021,VM,11,110,25,d40g,2,6/11/2021,SA,5,6/16/2021,AW/LR,5.5030,2.0720,2.0830,1.9890,1.8150,1.8130,1.9890,349.1,AW,3222,AW,9.23,20210616,2645,W,0.8995,99.14,0.0000,1.0586,7.4858,8.5,0.155,98.5007,99.4003,98.8006,99.8501,N,N,,,Mina,20210617.3,247.284,133.889,1.847,Mina,20210617.1,20210617,Zander,,Mason,Zander,Mina,38B1,6/17/2021,1,6/17/2021,5a,5a,5a,5a,5a,5a,5a,1,1,5a,2234,3,8,B,1,1.038,0.0762,-0.3302,-0.0508,0,0,-0.0508,0
2235,236,123,7,67,10/12/2021,,,SG47,23-B,1.00,7/17/2019,Sara,Saad,HCS,HCS-131,8F,1180,4925,3745,SA,9/30/2021,SA,12,110,25,d40g,1.5,9/30/2021,SA,6,10/6/2021,AW/LR,5.5020,2.0640,2.0700,1.9820,1.8180,1.8110,1.9830,347.0,AW,3138,AW,9.04,20211006,2662,W,0.2249,99.78,0.0376,0.3005,2.2915,2.6,0.104,100.3,101.349,99.5502,97.901,N,N,,,LucasT,20211007.1,104.153,77.9635,1.336,Nicholas,20211007.1,20211007,LucasT,,Erin,Erin,Erin,,10/7/2021,1,10/7/2021,5b,5a,5b,5a,5a,5a,5a,1,1,5a,2235,,,,,1.007,0.0508,-0.5334,-0.381,-0.1778,0.0762,-0.1016,-0.1524
2236,237,123,7,42,4/20/2021,,30,SG47,23-B,0.22,7/17/2019,Emily,Joseph,HCS,HCS-73,8D,1175,4760,3585,SA,3/29/2021,SA,10,110,25,d40g,2,3/29/2021,ET,14,4/12/2021,AW/LR,5.4970,2.0760,2.0680,1.9820,1.8200,1.8080,1.9860,347.3,AW,3120,AW,8.98,20210412,2657,W,0.4123,99.59,0.0000,0.3764,2.8980,3.3,0.128,99.7001,99.4003,98.2009,101.049,N,N,,,Mason,20210413,314.812,243.47,1.293,Zander,20210414,20210413,Mason,,Mason,Mina,Mina,30D2,4/13/2021,1,4/14/2021,5a,5a,5a,5a,5a,5a,5a,1,1,5a,2236,3,0,D,2,0.964,-0.0762,-0.2286,-0.4318,-0.1778,0.127,-0.1778,-0.0762
2237,238,123,7,54,7/13/2021,,38,SG47,23-B,1.10,7/17/2019,Joseph,Saad,HCS,HCS-74,7D,1195,4755,3560,SA,3/31/2021,JL,10,110,25,d40g,2,3/31/2021,ET,90,6/29/2021,AW/LR,5.4210,2.0680,2.0750,1.9760,1.8110,1.8160,1.9860,341.8,AW,3094,AW,9.05,20210629,2658,W,0.3373,99.63,0.0376,99.8119,0.0376,99.9,0.087,99.2504,99.5502,98.051,101.649,N,N,,,Erin,20210629.1,141.306,106.592,1.326,Mina,20210630.1,20210701,Mina,,Caroline,Zander,Mason,38C1,6/29/2021,0,6/30/2021,5b,5a,5b,5a,5a,5a,5a,1,1,5a,2237,3,8,C,1,0.957,-2.0066,-0.4318,-0.254,-0.3302,-0.1016,0.0254,-0.0762
2238,239,123,7,42,4/20/2021,,31,SG47,23-B,0.45,7/17/2019,Mason,Emily,HCS,HCS-73,7F,1205,5055,3850,SA,3/25/2021,ET,10,110,25,d40g,2.5,3/25/2021,ET,18,4/12/2021,AW/LR,5.5010,2.0650,2.0520,1.9890,1.8220,1.8170,1.9860,347.5,AW,3174,AW,9.13,20210412,2659,W,0.3374,99.66,0.0376,0.3009,1.8428,2.2,0.125,99.8501,99.7001,99.5502,99.5502,N,N,,,Mason,20210413,289.452,243.47,1.189,Zander,20210414,20210413,Mason,,Mason,Mina,Mina,31C2,4/13/2021,1,4/14/2021,5b,5a,5b,5a,5a,5a,5a,1,1,5a,2238,3,1,C,2,1.035,0.0254,-0.508,-0.8382,0,0.1778,0.0508,-0.0762
2239,240,123,7,45,5/10/2021,,32,SG47,23-B,0.30,7/18/2019,Saad,Joseph,HCS,HCS-73,8F,1170,4840,3670,SA,3/30/2021,SA,10,110,25,d40g,2.5,3/30/2021,ET,31,4/30/2021,AW/LR,5.4940,2.0720,2.0670,1.9870,1.8190,1.8070,1.9830,347.0,AW,3130,AW,9.02,20210430,2658,W,0.6372,99.63,0.0000,0.3010,3.6117,3.9,0.128,99.4003,99.8501,99.5502,99.7001,N,N,,,Zander,20210503,246.344,213.195,1.155,Erin,20210430.3,20210430,Mason,,Mason,Mason,Adin,32C2,5/3/2021,3,4/30/2021,5a,5a,5a,5a,5a,5a,5a,1,1,5a,2239,3,2,C,2,0.987,-0.1524,-0.3302,-0.4572,-0.0508,0.1016,-0.2032,-0.1524
2240,241,123,7,43,4/27/2021,,29,SG47,23-B,0.88,7/18/2019,Joseph,Saad,HCS,HCS-73,7C,1195,4790,3595,SA,3/31/2021,JL,10,110,25,d40g,2,3/31/2021,ET,16,4/16/2021,AW,5.4960,2.0750,2.0740,1.9820,1.8080,1.8080,1.9880,347.1,AW,3122,AW,9.00,20210416,2662,W,0.1124,99.78,0.0751,0.3381,2.5920,3.0,0.124,99.8501,99.8501,99.4003,100,N,N,,,Mason,20210419.4,196.238,265.62,0.739,Erin,20210419,20210419,Mason,,Adin,Adin,Mina,29C2,4/19/2021,3,4/19/2021,5a,5a,5a,5a,5a,5a,5a,1,1,5a,2240,2,9,C,2,0.967,-0.1016,-0.254,-0.2794,-0.1778,-0.1778,-0.1778,-0.0254
2241,242,123,7,43,4/27/2021,,29,SG47,23-B,0.30,7/18/2019,Saad,Joseph,HCS,HCS-73,7A,1205,4805,3600,SA,3/31/2021,JL,10,110,25,d40g,1.5,3/31/2021,ET,16,4/16/2021,AW,5.4960,2.0720,2.0740,1.9740,1.8110,1.8090,1.9910,346.6,AW,3122,AW,9.01,20210416,2651,W,1.0495,99.36,0.1886,1.0939,6.9031,8.2,0.167,99.2504,98.9505,99.4003,99.8501,N,N,,,Mason,20210419.4,337.268,265.62,1.270,Erin,20210419,20210419,Mason,,Adin,Adin,Mina,29B2,4/19/2021,3,4/19/2021,5a,5a,5a,5a,5a,5a,5a,1,1,5a,2241,2,9,B,2,0.968,-0.1016,-0.3302,-0.2794,-0.381,-0.1016,-0.1524,0.0508
2242,243,123,7,49,6/8/2021,,35,SG47,23-B,0.17,7/18/2019,Saad,Mason,HCS,HCS-82,8D,1180,4720,3540,SA,5/19/2021,VM,10,110,25,d40g,2,5/19/2021,SA,14,6/2/2021,AW/LR,5.4990,2.0760,2.0690,1.9800,1.8290,1.7920,1.9850,346.9,AW,3006,AW,8.67,20210602,2662,W,1.8366,99.78,0.0000,0.6011,3.3058,3.9,0.121,100,99.4003,100.15,99.5502,N,N,,,Erin,20210602.3,296.271,205.182,1.444,Erin,20210602.2,20210603,Mina,,Adin,Adin,Erin,35A1,6/2/2021,0,6/2/2021,5c,5c,5b,5a,5a,5a,5a,1,1,5a,2242,3,5,A,1,0.952,-0.0254,-0.2286,-0.4064,-0.2286,0.3556,-0.5842,-0.1016
2243,244,123,7,49,6/8/2021,,35,SG47,23-B,0.23,7/18/2019,Saad,Emily,HCS,HCS-82,8A,1190,4705,3515,SA,5/19/2021,VM,10,110,25,d40g,1.5,5/19/2021,SA,14,6/2/2021,AW/LR,5.5000,2.0970,2.0790,1.9870,1.8100,1.8120,1.9860,349.1,AW,3010,AW,8.62,20210602,2653,W,2.7362,99.44,0.0754,1.1685,5.2394,6.5,0.152,99.8501,99.4003,99.5502,98.9505,N,N,,,Erin,20210602.3,316.565,205.182,1.543,Erin,20210602.2,20210603,Mina,,Adin,Adin,Erin,35D2,6/2/2021,0,6/2/2021,5c,5c,5a,5a,5a,5a,5a,1,1,5a,2243,3,5,D,2,0.945,0,0.3048,-0.1524,-0.0508,-0.127,-0.0762,-0.0762
2244,245,123,7,42,4/20/2021,,30,SG47,23-B,1.2,7/18/2019,Joseph,Mason,HCS,HCS-73,8E,1185,4845,3660,SA,3/29/2021,SA,10,110,25,d40g,2,3/29/2021,ET,14,4/12/2021,AW/LR,5.5010,2.0500,2.0620,1.9900,1.8160,1.8090,1.9880,346.9,AW,3128,AW,9.02,20210412,2660,W,0.3373,99.70,0.0376,0.5263,3.9098,4.5,0.136,99.8501,99.5502,99.5502,99.8501,N,N,,,Mason,20210413,230.807,243.47,0.948,Zander,20210414,20210413,Mason,,Mason,Mina,Mina,30A3,4/13/2021,1,4/14/2021,5b,5a,5b,5a,5a,5a,5a,1,1,5a,2244,3,0,A,3,0.984,0.0254,-0.889,-0.5842,0.0254,0.0254,-0.1524,-0.0254
2245,246,123,7,42,4/20/2021,,30,SG47,23-B,0.15,7/18/2019,Saad,Joseph,HCS,HCS-71,8E,1180,4890,3710,SA,3/19/2021,ET,10,110,25,d40g,5,3/19/2021,ET,24,4/12/2021,AW/LR,5.5020,2.0610,2.0660,1.9910,1.8190,1.7980,1.9910,347.6,AW,3142,AW,9.04,20210412,2640,W,0.2623,98.95,0.0758,0.4545,2.1212,2.7,0.132,99.2504,99.4003,97.3013,99.8501,N,N,,,Mason,20210413,309.271,243.47,1.270,Zander,20210414,20210413,Mason,,Mason,Mina,Mina,30B3,4/13/2021,1,4/14/2021,5b,5a,5b,5a,5a,5a,5a,1,1,5a,2245,3,0,B,3,0.998,0.0508,-0.6096,-0.4826,0.0508,0.1016,-0.4318,0.0508
2246,247,123,7,52,6/29/2021,,40,SG47,23-B,0.40,7/18/2019,Mason,Emily,HCS,HCS-91,7A,1205,4920,3715,SA,6/7/2021,JL,11,110,25,d40g,1.5,6/7/2021,ET,9,6/16/2021,AW/LR,5.5030,2.0750,2.0690,1.9810,1.8090,1.7990,1.9880,346.8,AW,3192,AW,9.20,20210616,2644,W,1.4992,99.10,0.0378,1.2859,4.8033,6.1,0.143,99.8501,99.1004,99.4003,98.051,N,N,,,Zander,20210617.1,170.607,104.681,1.630,Erin,20210618,20210617,Zander,,Mason,Erin,Mina,40C1,6/17/2021,1,6/18/2021,5a,5a,5a,5a,5a,5a,5a,1,1,5a,2246,4,0,C,1,0.999,0.0762,-0.254,-0.4064,-0.2032,-0.1524,-0.4064,-0.0254
2247,248,123,7,54,7/13/2021,,43,SG47,23-B,0.23,7/18/2019,Saad,Emily,HCS,HCS-94,7E,1200,4775,3575,SA,6/24/2021,GP,11,110,25,d40g,1.5,6/24/2021,SA,12,7/6/2021,AW/LR,5.4970,2.0750,2.0810,1.9820,1.8210,1.7970,1.9860,347.4,AW,3136,AW,9.03,20210706,2656,W,1.9865,99.55,0.0000,1.6943,29.7816,31.5,0.114,100.45,99.1004,99.7001,98.9505,N,N,,,Erin,20210707.2,148.534,78.406,1.894,Nicholas,20210707,20210708,Nicholas,,Erin,Mason,Mason,43D1,7/7/2021,1,7/7/2021,5a,5a,5a,5a,5a,5a,5a,1,1,5a,2247,4,3,D,1,0.961,-0.0762,-0.254,-0.1016,-0.1778,0.1524,-0.4572,-0.0762
2248,249,123,7,42,4/20/2021,,28,SG47,23-B,0.18,7/18/2019,Emily,Mason,HCS,HCS-72,7E,1195,4975,3780,SA,3/25/2021,ET,10,110,25,d40g,1.5,3/25/2021,ET,18,4/12/2021,AW/LR,5.5020,2.0720,2.0630,1.9880,1.8210,1.8030,1.9900,347.9,AW,3138,AW,9.02,20210412,2659,W,0.4873,99.66,0.0000,0.2256,2.7830,3.0,0.111,99.8501,99.7001,99.2504,99.8501,N,N,,,Mason,20210413,264.775,243.47,1.088,Zander,20210414,20210413,Mason,,Mason,Mina,Mina,28A3,4/13/2021,1,4/14/2021,5b,5a,5b,5a,5a,5a,5a,1,1,5a,2248,2,8,A,3,1.016,0.0508,-0.3302,-0.5588,-0.0254,0.1524,-0.3048,0.0254
2249,250,123,7,51,6/22/2021,,40,SG47,23-B,0.70,7/18/2019,Yuxuan,Mason,HCS,HCS-92,7F,1215,4965,3750,SA,6/11/2021,VM,11,110,25,d40g,1.5,6/11/2021,SA,5,6/16/2021,AW/LR,5.5010,2.0820,2.0850,1.9890,1.7960,1.8090,1.9860,348.2,AW,3174,AW,9.12,20210616,2657,W,0.5247,99.59,0.0376,0.4140,5.3067,5.8,0.135,96.7016,102.399,96.5517,102.699,N,N,,,Mina,20210617.4,267.381,133.889,1.997,Mina,20210617.1,20210617,Zander,,Mason,Zander,Mina,40D1,6/17/2021,1,6/17/2021,5a,5a,5a,5a,5a,5a,5a,1,1,5a,2249,4,0,D,1,1.008,0.0254,-0.0762,0,0,-0.4826,-0.1524,-0.0762
2250,251,123,7,43,4/27/2021,,29,SG47,23-B,0.18,7/18/2019,Emily,Mason,HCS,HCS-72,7D,1195,5020,3825,SA,3/25/2021,ET,10,110,25,d40g,2,3/25/2021,ET,22,4/16/2021,AW,5.4960,2.0750,2.0770,1.9910,1.8100,1.8150,1.9920,348.8,AW,3174,AW,9.10,20210416,2648,W,0.2999,99.25,0.0755,1.6994,7.2130,9.0,0.182,99.4003,99.7001,98.2009,99.7001,N,N,,,Mason,20210419.4,334.153,265.62,1.258,Erin,20210419,20210419,Mason,,Adin,Adin,Mina,29A2,4/19/2021,3,4/19/2021,5a,5a,5a,5a,5a,5a,5a,1,1,5a,2250,2,9,A,2,1.029,-0.1016,-0.254,-0.2032,0.0508,-0.127,0,0.0762
2251,252,123,7,57,8/4/2021,,47,SG47,23-B,1.50,7/18/2019,Joseph,Mason,HCS,HCS-99,7A,1210,5000,3790,SA,7/26/2021,JL,11,110,25,d40g,6,7/26/2021,CC,4,7/30/2021,AW/LR,5.4980,2.0680,2.0710,1.9800,1.8240,1.8220,1.9920,348.2,AW,3118,AW,8.95,20210730,2642,W,0.5248,99.03,0.0757,1.0977,4.4285,5.6,0.143,98.9505,98.5007,98.8006,99.8501,N,N,,,Mason,20210730,171.967,87.1405,1.973,Adin,20210730,20210730,Mason,,Adin,Mina,Mina,47C1,7/30/2021,0,7/30/2021,5a,5a,5a,5a,5a,5a,5a,1,1,5a,2251,4,7,C,1,1.019,-0.0508,-0.4318,-0.3556,-0.2286,0.2286,0.1778,0.0762
2252,253,123,7,48,6/1/2021,,36,SG47,23-B,0.18,7/18/2019,Emily,Saad,HCS,HCS-82,7D,1195,4555,3360,SA,5/19/2021,VM,10,110,25,d40g,1,5/19/2021,SA,6,5/25/2021,AW/LR,5.4960,2.0750,2.0910,1.9830,1.8140,1.8090,1.9900,348.4,AW,2988,AW,8.58,20210525,2656,W,2.3238,99.55,0.3012,2.4849,6.4383,9.2,0.174,99.4003,98.8006,98.5007,101.499,N,N,,,Erin,20210526.2,241.821,208.966,1.157,Mina,20210526,20210526,Erin,,Adin,Adin,ADin,36A2,5/26/2021,1,5/26/2021,5c,5c,5a,5a,5a,5a,5a,1,1,5a,2252,3,6,A,2,0.903,-0.1016,-0.254,0.1524,-0.1524,-0.0254,-0.1524,0.0254
2253,254,123,7,51,6/22/2021,,39,SG47,23-B,0.40,7/18/2019,Mason,Saad,HCS,HCS-92,7C,1195,5000,3805,SA,6/11/2021,VM,11,110,25,d40g,2,6/11/2021,SA,5,6/16/2021,AW/LR,5.4800,2.0800,2.0820,1.9830,1.8170,1.8170,1.9880,347.5,AW,3194,AW,9.19,20210616,2651,W,0.1874,99.36,0.0377,0.4904,2.7537,3.3,0.118,100.45,98.051,99.8501,99.1004,N,N,,,Mina,20210617.3,220.73,133.889,1.649,Mina,20210617.1,20210617,Zander,,Mason,Zander,Mina,39D1,6/17/2021,1,6/17/2021,5a,5a,5a,5a,5a,5a,5a,1,1,5a,2253,3,9,D,1,1.023,-0.508,-0.127,-0.0762,-0.1524,0.0508,0.0508,-0.0254
2254,255,123,7,56,7/27/2021,,47,SG47,23-B,0.20,7/18/2019,Saad,Mason,HCS,HCS-98,8C,1185,4785,3600,SA,7/19/2021,CC,11,110,25,d40g,6,7/19/2021,SA,3,7/22/2021,AW/LR,5.5000,2.0630,2.0550,1.9800,1.8330,1.8090,1.9850,346.7,AW,3104,AW,8.95,20210722,2646,W,0.8246,99.18,0.0756,0.8692,4.7619,5.7,0.146,99.4003,99.7001,99.7001,97.901,N,N,,,Mason,20210723,120.679,64.8811,1.860,Adin,20210723,20210723,Mason,,Adin,Adin,Adin,47B1,7/23/2021,1,7/23/2021,5b,5a,5b,5a,5a,5a,5a,1,1,5a,2254,4,7,B,1,0.968,0,-0.5588,-0.762,-0.2286,0.4572,-0.1524,-0.1016
2255,256,123,7,52,6/29/2021,,40,SG47,23-B,0.20,7/18/2019,Emily,Mason,HCS,HCS-92,8D,1175,4865,3690,SA,6/11/2021,VM,11,110,25,d40g,1.5,6/11/2021,SA,12,6/23/2021,AW/LR,5.5040,2.0790,2.0740,1.9930,1.8190,1.8190,1.9800,349.1,AW,3130,AW,8.97,20210623,2653,W,1.2744,99.44,0.0000,0.4900,2.4878,3.0,0.115,99.2504,99.4003,99.5502,99.5502,N,N,,,Zander,20210624.1,142.536,74.4872,1.914,Zander,20210623.2,20210623,Mina,,Erin,Erin,Zander,40A2,6/24/2021,1,6/23/2021,5a,5a,5a,5a,5a,5a,5a,1,1,5a,2255,4,0,A,2,0.992,0.1016,-0.1524,-0.2794,0.1016,0.1016,0.1016,-0.2286
2256,257,123,7,52,6/29/2021,,41,SG47,23-B,0.80,7/18/2019,Yuxuan,Mason,HCS,HCS-93,7D,1195,4830,3635,SA,6/18/2021,SA,11,110,25,d40g,1.5,6/18/2021,ET,5,6/23/2021,AW/LR,5.5060,2.0740,2.0810,1.9910,1.8130,1.8100,1.9920,349.5,AW,3190,AW,9.13,20210623,2653,W,1.3493,99.44,0.0377,0.6031,3.3170,4.0,0.121,99.8501,98.9505,99.5502,99.4003,N,N,,,Zander,20210624.1,169.643,101.188,1.677,Zander,20210624.1,20210623,Mina,,Erin,Erin,Zander,41C1,6/24/2021,1,6/24/2021,5a,5a,5a,5a,5a,5a,5a,1,1,5a,2256,4,1,C,1,0.977,0.1524,-0.2794,-0.1016,0.0508,-0.0508,-0.127,0.0762
2257,258,123,7,46,5/18/2021,,31,SG47,23-B,0.18,7/18/2019,Saad,Joseph,HCS,HCS-79,7A,1200,4965,3765,SA,4/28/2021,JL,10,110,25,d40g,3,4/28/2021,ET,9,5/7/2021,AW/LR,5.4970,2.0840,2.0830,1.9810,1.8090,1.8030,1.9800,347.0,AW,3108,AW,8.96,20210507,2653,W,0.4123,99.44,0.2639,3.3170,4.7117,8.3,0.178,100.9,99.4003,99.5502,97.901,N,N,,,Jerome,20210507.5,353.576,218.981,1.615,Erin,20210507.3,20210507.4,Jerome,,Caroline,Mason,Mina,31D2,5/7/2021,0,5/7/2021,5a,5a,5a,5a,5a,5a,5a,1,1,5a,2257,3,1,D,2,1.012,-0.0762,-0.0254,-0.0508,-0.2032,-0.1524,-0.3048,-0.2286
2258,259,123,7,57,8/4/2021,,46,SG47,23-B,0.40,7/18/2019,Mason,Emily,HCS,HCS-99,7B,1205,4970,3765,SA,7/26/2021,JL,11,110,25,d40g,26,7/26/2021,CC,4,7/30/2021,AW/LR,5.4950,2.0750,2.0670,1.9820,1.8130,1.8070,1.9900,347.0,AW,3108,AW,8.96,20210730,2641,W,0.8246,98.99,0.1515,0.8330,3.0670,4.1,0.130,98.9505,98.051,99.1004,99.8501,N,N,,,Mason,20210730,160.655,87.1405,1.844,Adin,20210730,20210730,Mason,,Adin,Mina,Mina,46A1,7/30/2021,0,7/30/2021,5a,5a,5a,5a,5a,5a,5a,1,1,5a,2258,4,6,A,1,1.012,-0.127,-0.254,-0.4572,-0.1778,-0.0508,-0.2032,0.0254
2259,260,123,7,39,3/30/2021,,24,SG47,23-B,0.23,7/18/2019,Emily,Joseph,HCS,HCS-68,7C,1190,4905,3715,JT,3/2/2021,SA,10,110,25,d40g,2,3/2/2021,ET,20,3/22/2021,AW,5.4960,2.0710,2.0750,1.9870,1.7870,1.8130,1.9820,346.2,AW,3120,AW,9.01,20210322,2637,W,1.4993,98.84,0.0758,0.7964,3.0717,3.9,0.134,98.6507,100.15,96.1019,100.45,N,N,,,Zander,20210324,192.336,176.504,1.090,Mina,20210323.1,20210324,Zander,,Mason,Mason,Adin,24D3,3/24/2021,2,3/23/2021,5b,5a,5b,5a,5a,5a,5a,1,1,5a,2259,2,4,D,3,0.999,-0.1016,-0.3556,-0.254,-0.0508,-0.7112,-0.0508,-0.1778
2260,261,123,7,46,5/18/2021,,34,SG47,23-B,0.22,7/18/2019,Emily,Saad,HCS,HCS-80,8E,1180,4800,3620,SA,5/4/2021,VM,10,110,25,d40g,3.5,5/4/2021,SA,7,5/11/2021,LR,5.4850,2.0710,2.0710,1.9830,1.8100,1.7990,1.9860,345.7,LR,3054,LR,8.83,20210511,2659,W,2.7736,99.66,0.1128,2.1061,8.0858,10.3,0.179,100.45,98.9505,99.5502,99.7001,N,N,,,Erin,20210512,251.83,207.102,1.216,Jerome,20210511.2,20210512,Erin,,Caroline,Zander,Zander,34B1,5/12/2021,1,5/11/2021,5a,5a,5a,5a,5a,5a,5a,1,1,5a,2260,3,4,B,1,0.973,-0.381,-0.3556,-0.3556,-0.1524,-0.127,-0.4064,-0.0762
2261,262,123,7,56,7/27/2021,,45,SG47,23-B,0.22,7/19/2019,Emily,Saad,HCS,HCS-81,8A,1185,4920,3735,SA,5/10/2021,SA,10,110,25,d40g,2.5,5/10/2021,ET,73,7/22/2021,AW/LR,5.4860,2.0880,2.0640,1.9820,1.8340,1.8040,1.9890,347.6,AW,3138,AW,9.03,20210722,2654,W,0.0750,99.48,0.0754,0.5275,3.4288,4.0,0.133,99.7001,100.3,98.051,99.8501,N,N,,,Mason,20210723,64.1935,64.8811,0.989,Adin,20210723,20210723,Mason,,Adin,Adin,Adin,45B1,7/23/2021,1,7/23/2021,5b,5a,5b,5a,5a,5a,5a,1,1,5a,2261,4,5,B,1,1.004,-0.3556,0.0762,-0.5334,-0.1778,0.4826,-0.2794,0
2262,263,123,7,45,5/10/2021,,32,SG47,23-B,1.00,7/19/2019,Chirag,Emily,HCS,HCS-72,7C,1200,4935,3735,SA,3/25/2021,ET,10,110,25,d40g,2,3/25/2021,ET,36,4/30/2021,AW/LR,5.4960,2.0780,2.0710,1.9860,1.8230,1.8150,1.9890,348.5,AW,3142,AW,9.02,20210430,2662,W,0.8621,99.78,0.0000,0.3757,2.3666,2.7,0.122,100.45,100.45,99.5502,98.6507,N,N,,,Zander,20210503,268.334,213.195,1.259,Erin,20210430.3,20210430,Mason,,Mason,Mason,Adin,32D2,5/3/2021,3,4/30/2021,5a,5a,5a,5a,5a,5a,5a,1,1,5a,2262,3,2,D,2,1.004,-0.1016,-0.1778,-0.3556,-0.0762,0.2032,0,0
2263,264,123,7,46,5/18/2021,,33,SG47,23-B,0.18,7/19/2019,Emily,Saad,HCS,HCS-80,7B,1195,4875,3680,SA,5/4/2021,VM,10,110,25,d40g,2,5/4/2021,SA,6,5/10/2021,LR,5.4900,2.0850,2.0670,1.9900,1.8130,1.8010,1.9840,347.2,LR,3062,LR,8.82,20210510,2652,W,1.4618,99.40,0.2262,2.8281,7.5415,10.6,0.181,99.1004,101.049,98.9505,98.5007,N,N,,,Erin,20210512.1,271.982,198.299,1.372,Mina,20210511.1,20210511,Mina,,Caroline,Zander,Caroline,33D1,5/12/2021,2,5/11/2021,5a,5a,5a,5a,5a,5a,5a,1,1,5a,2263,3,3,D,1,0.99,-0.254,0,-0.4572,0.0254,-0.0508,-0.3556,-0.127
2264,265,123,7,46,5/18/2021,,34,SG47,23-B,0.19,7/19/2019,Emily,Saad,HCS,HCS-80,7D,1190,4740,3550,SA,5/4/2021,VM,10,110,25,d40g,2.5,5/4/2021,SA,7,5/11/2021,LR,5.4310,2.0700,2.0800,1.9830,1.8200,1.8060,1.9870,343.5,LR,3002,LR,8.74,20210511,2640,W,6.9340,98.95,0.4924,3.5985,9.3561,13.4,0.204,98.051,99.5502,98.3508,99.8501,N,N,,,Erin,20210512.1,284.566,198.299,1.435,Mina,20210511.1,20210511,Mina,,Caroline,Zander,Caroline,34C1,5/12/2021,1,5/11/2021,5b,5b,5b,5a,5a,5a,5a,1,1,5a,2264,3,4,C,1,0.955,-1.7526,-0.381,-0.127,-0.1524,0.127,-0.2286,-0.0508
2265,266,123,7,45,5/10/2021,,32,SG47,23-B,1.00,7/19/2019,Chirag,Emily,HCS,HCS-72,7A,1210,4965,3755,SA,3/25/2021,ET,10,110,25,d40g,3,3/25/2021,ET,36,4/30/2021,AW/LR,5.4980,2.0900,2.0810,1.9840,1.8340,1.8170,1.9910,350.2,AW,3158,AW,9.02,20210430,2646,W,0.1124,99.18,0.1134,0.2268,1.7007,2.0,0.125,99.4003,99.8501,99.5502,97.901,N,N,,,Zander,20210503,216.698,181.545,1.194,Erin,20210430.2,20210430,Mason,,Mason,Mason,Adin,32A3,5/3/2021,3,4/30/2021,5a,5a,5a,5a,5a,5a,5a,1,1,5a,2265,3,2,A,3,1.01,-0.0508,0.127,-0.1016,-0.127,0.4826,0.0508,0.0508
2266,267,123,7,48,6/1/2021,23-B & 24-A,33,SG47,24-A,0.25,7/19/2019,Emily,Saad,HCS,HCS-81,8B,1175,4800,3625,SA,5/10/2021,SA,10,110,25,d40g,2.5,5/10/2021,ET,15,5/25/2021,AW/LR,5.4970,2.0950,2.0800,1.9900,1.8060,1.8020,1.9870,348.6,AW,3134,AW,8.99,20210525,2660,W,0.6746,99.70,0.0000,0.4135,3.9098,4.3,0.125,99.8501,99.8501,99.5502,99.5502,N,N,,,Erin,20210526.1,211.489,138.684,1.525,Mina,20210526.1,20210526,Erin,,Adin,Adin,Adin,33C1,5/26/2021,1,5/26/2021,5a,5a,5a,5a,5a,5a,5a,1,1,5a,2266,3,3,C,1,0.975,-0.0762,0.254,-0.127,0.0254,-0.2286,-0.3302,-0.0508
2267,268,123,7,46,5/18/2021,,33,SG47,24-A,0.20,7/19/2019,Emily,Saad,HCS,HCS-80,7A,1205,4815,3610,SA,5/4/2021,VM,10,110,25,d40g,3,5/4/2021,SA,6,5/10/2021,LR,5.4910,2.0800,2.0780,1.9830,1.8050,1.8010,1.9820,346.3,LR,2994,LR,8.65,20210510,2646,N,0.5622,99.18,0.3401,2.0786,6.0091,8.4,0.190,99.1004,98.6507,99.4003,99.5502,N,N,,,Jerome,20210511,205.268,187.221,1.096,Jerome,20210511,20210511,Jerome,,Caroline,Mina,Mina,33B1,5/11/2021,1,5/11/2021,5c,5c,5a,5a,5a,5a,5a,1,1,5a,2267,3,3,B,1,0.971,-0.2286,-0.127,-0.1778,-0.1524,-0.254,-0.3556,-0.1778
2268,269,123,7,46,5/18/2021,,33,SG47,24-A,0.23,7/19/2019,Emily,Saad,HCS,HCS-80,7C,1190,4835,3645,SA,5/4/2021,VM,10,110,25,d40g,3,5/4/2021,SA,7,5/11/2021,LR,5.4910,2.0700,2.0740,1.9790,1.8080,1.8050,1.9830,345.7,LR,3070,LR,8.88,20210511,2642,W,1.0120,99.03,0.1893,1.2491,7.4565,8.9,0.181,98.9505,99.8501,97.901,99.4003,N,N,,,Erin,20210512,229.839,207.102,1.110,Jerome,20210511.2,20210512,Erin,,Caroline,Zander,Zander,33A1,5/12/2021,1,5/11/2021,5a,5a,5a,5a,5a,5a,5a,1,1,5a,2268,3,3,A,1,0.98,-0.2286,-0.381,-0.2794,-0.254,-0.1778,-0.254,-0.1524
2269,270,123,7,45,5/10/2021,,32,SG47,24-A,1.00,7/19/2019,Chirag,Emily,HCS,HCS-72,7B,1200,4955,3755,SA,3/25/2021,ET,10,110,25,d40g,1.5,3/25/2021,ET,36,4/30/2021,AW/LR,5.4970,2.0780,2.0650,1.9840,1.8270,1.8170,1.9830,347.9,AW,3116,AW,8.96,20210430,2646,W,0.8246,99.18,0.0756,1.6251,7.3696,9.1,0.182,99.4003,99.2504,99.2504,98.8006,N,N,,,Jerome,20210430,231.1,196.65,1.175,Jerome,20210430.4,20210430,Jerome,,Mason,Adin,Adin,32B3,4/30/2021,0,4/30/2021,5a,5a,5a,5a,5a,5a,5a,1,1,5a,2269,3,2,B,3,1.01,-0.0762,-0.1778,-0.508,-0.127,0.3048,0.0508,-0.1524
2270,271,123,7,46,5/18/2021,,34,SG47,24-A,0.18,7/19/2019,Emily,Saad,HCS,HCS-80,8F,1170,4805,3635,SA,5/4/2021,VM,10,110,25,d40g,2.5,5/4/2021,SA,6,5/10/2021,LR,5.4990,2.0890,2.0950,1.9850,1.8050,1.8010,1.9810,348.1,LR,3030,LR,8.70,20210510,2640,W,0.0375,98.95,0.4924,2.4242,7.3864,10.3,0.185,98.2009,101.199,98.9505,97.4513,N,N,,,Jerome,20210511,220.467,187.221,1.178,Jerome,20210511,20210511,Jerome,,Caroline,Mina,Mina,34D1,5/11/2021,1,5/11/2021,5b,5b,5a,5a,5a,5a,5a,1,1,5a,2270,3,4,D,1,0.977,-0.0254,0.1016,0.254,-0.1016,-0.254,-0.3556,-0.2032
2271,272,123,7,49,6/8/2021,,35,SG47,24-A,0.18,7/19/2019,Emily,Saad,HCS,HCS-82,7A,1205,4625,3420,SA,5/19/2021,VM,10,110,25,d40g,2,5/19/2021,SA,14,6/2/2021,AW/LR,5.5000,2.0700,2.0700,1.9800,1.8210,1.8120,1.9870,347.4,AW,2976,AW,8.57,20210602,2654,W,1.3119,99.48,0.0377,1.0173,5.7272,6.8,0.153,99.1004,99.4003,99.5502,99.8501,N,N,,,Erin,20210602.3,403.771,215.053,1.878,Erin,20210602.3,20210603,Mina,,Adin,Adin,Erin,35C2,6/2/2021,0,6/2/2021,5c,5c,5a,5a,5a,5a,5a,1,1,5a,2271,3,5,C,2,0.92,0,-0.381,-0.381,-0.2286,0.1524,-0.0762,-0.0508
2272,273,123,7,49,6/8/2021,,35,SG47,24-A,0.23,7/19/2019,Emily,Mason,HCS,HCS-82,8C,1180,4625,3445,SA,5/19/2021,VM,10,110,25,d40g,1.5,5/19/2021,SA,14,6/2/2021,AW/LR,5.5000,2.0690,2.0480,1.9900,1.8150,1.7980,1.9870,346.4,AW,3008,AW,8.68,20210602,2662,W,1.7991,99.78,0.1127,1.0518,4.0947,5.3,0.136,100,100.75,98.8006,99.5502,N,N,,,Zander,20210603,260.577,205.182,1.270,Erin,20210602.2,20210602,Mina,,Adin,Mina,Adin,35B2,6/3/2021,1,6/2/2021,5c,5c,5b,5a,5a,5a,5a,1,1,5a,2272,3,5,B,2,0.926,0,-0.4064,-0.9398,0.0254,0,-0.4318,-0.0508
2273,274,123,7,57,8/4/2021,,47,SG47,24-A,1.00,7/19/2019,Chirag,Mason,HCS,HCS-99,7C,1195,5030,3835,SA,7/26/2021,JL,11,110,25,d40g,2,7/26/2021,CC,4,7/30/2021,AW/LR,5.4990,2.0650,2.0750,1.9820,1.8020,1.8130,1.9900,347.0,AW,3156,AW,9.10,20210730,2655,W,0.2623,99.51,0.0753,0.4520,4.1431,4.7,0.129,99.5502,99.4003,98.6507,100.45,N,N,,,Mason,20210730,186.249,87.1405,2.137,Adin,20210730,20210730,Mason,,Adin,Mina,Mina,47A1,7/30/2021,0,7/30/2021,5a,5a,5a,5a,5a,5a,5a,1,1,5a,2273,4,7,A,1,1.031,-0.0254,-0.508,-0.254,-0.1778,-0.3302,-0.0508,0.0254
2274,275,123,7,53,7/7/2021,,42,SG47,24-A,1.10,7/19/2019,Joseph,Saad,HCS,HCS-80,8C,1170,4825,3655,SA,5/4/2021,VM,10,110,25,d40g,8,5/4/2021,SA,43,6/16/2021,AW/LR,5.4840,2.0770,2.0530,1.9850,1.8020,1.8090,1.9870,345.4,AW,3046,AW,8.82,20210616,2628,W,0.8245,98.50,0.2283,1.4079,4.2999,5.9,0.157,98.9505,100.15,98.2009,96.7016,N,N,,,Zander,20210617,185.081,154.092,1.201,Zander,20210616.1,20210617,Zander,,Erin,Mina,Mina,42A1,6/17/2021,1,6/16/2021,5b,5a,5b,5a,5a,5a,5a,1,1,5a,2274,4,2,A,1,0.983,-0.4064,-0.2032,-0.8128,-0.1016,-0.3302,-0.1524,-0.0508
2275,276,123,7,52,6/29/2021,,41,SG47,24-A,0.80,7/19/2019,Yuxuan,Mason,HCS,HCS-93,7B,1195,4855,3660,SA,6/18/2021,SA,11,110,25,d40g,2,6/18/2021,ET,5,6/23/2021,AW/LR,5.5030,2.0740,2.0840,1.9870,1.8150,1.8110,1.9890,348.9,AW,3190,AW,9.14,20210623,2646,W,0.8621,99.18,0.1890,0.7559,3.3258,4.3,0.130,99.8501,99.8501,98.9505,98.051,N,N,,,Zander,20210624,210.618,133.07,1.583,Zander,20210623.1,20210624,Zander,,Erin,Erin,Erin,41B1,6/24/2021,1,6/23/2021,5a,5a,5a,5a,5a,5a,5a,1,1,5a,2275,4,1,B,1,0.984,0.0762,-0.2794,-0.0254,-0.0508,0,-0.1016,0
2276,277,123,7,65,9/29/2021,,,SG47,24-A,0.20,7/19/2019,Emily,Mason,HCS,HCS-77,8A,1180,4910,3730,JT,4/19/2021,SA,10,110,25,d40g,3,4/19/2021,ET,22,5/11/2021,LR,5.4900,2.0970,2.0670,1.9850,1.8300,1.7880,1.9860,347.6,LR,3108,LR,8.94,20210511,2579,W,3.1859,96.66,0.2326,1.5122,2.5204,4.3,0.134,97.7511,97.3013,97.3013,94.3028,N,N,,,Erin,20210923.3,108.668,101.738,1.068,Erin,20210923.1,20210524,Zander,,Caroline,Mason,Adin,,9/23/2021,135,9/23/2021,5c,5a,5b,5c,5b,5a,5a,1,1,5b,2276,,,,,1.003,-0.254,0.3048,-0.4572,-0.1016,0.381,-0.6858,-0.0762
2277,278,123,7,46,5/18/2021,,34,SG47,24-A,0.40,7/19/2019,Mason,Emily,HCS,HCS-80,8D,1170,4715,3545,SA,5/4/2021,VM,10,110,25,d40g,3,5/4/2021,SA,6,5/10/2021,LR,5.4910,2.0770,2.0750,1.9880,1.8110,1.8070,1.9910,347.8,LR,3028,LR,8.71,20210510,2651,W,5.6597,99.36,0.2263,3.0932,9.3927,12.7,0.189,98.9505,100.45,97.6012,100.45,N,N,,,Erin,20210512.1,234.833,198.299,1.184,Mina,20210511.1,20210511,Mina,,Caroline,Zander,Caroline,34A2,5/12/2021,2,5/11/2021,5b,5b,5a,5a,5a,5a,5a,1,1,5a,2277,3,4,A,2,0.953,-0.2286,-0.2032,-0.254,-0.0254,-0.1016,-0.2032,0.0508
2278,279,123,7,46,5/18/2021,,33,SG47,24-A,0.25,7/22/2019,Saad,Joseph,HCS,HCS-79,7E,1175,4955,3780,SA,4/28/2021,JL,10,110,25,d40g,3,4/28/2021,ET,9,5/7/2021,AW/LR,5.4980,2.0840,2.0840,1.9890,1.8150,1.8010,1.9900,348.9,AW,3078,AW,8.82,20210507,2658,W,1.1619,99.63,0.0376,3.3860,9.5184,12.9,0.197,99.5502,99.8501,99.7001,99.4003,N,N,,,Jerome,20210507.5,288.882,218.981,1.319,Erin,20210507.3,20210507.4,Jerome,,Caroline,Mason,Mina,33D2,5/7/2021,0,5/7/2021,5a,5a,5a,5a,5a,5a,5a,1,1,5a,2278,3,3,D,2,1.016,-0.0508,-0.0254,-0.0254,0,0,-0.3556,0.0254
2279,280,123,7,46,5/18/2021,,31,SG47,24-A,0.25,7/22/2019,Saad,Joseph,HCS,HCS-79,7B,1195,4950,3755,SA,4/28/2021,JL,10,110,25,d40g,2,4/28/2021,ET,9,5/7/2021,AW/LR,5.4980,2.0860,2.0870,1.9840,1.8140,1.8030,1.9890,348.6,AW,3088,AW,8.86,20210507,2656,W,0.5622,99.55,0.0377,0.6777,5.1205,5.8,0.140,99.8501,99.5502,99.2504,99.5502,N,N,,,Jerome,20210507.5,308.644,218.981,1.409,Erin,20210507.3,20210507.4,Jerome,,Caroline,Mason,Mina,31B2,5/7/2021,0,5/7/2021,5a,5a,5a,5a,5a,5a,5a,1,1,5a,2279,3,1,B,2,1.01,-0.0508,0.0254,0.0508,-0.127,-0.0254,-0.3048,0
2280,281,123,7,46,5/18/2021,,34,SG47,24-A,0.37,7/22/2019,Saad,Joseph,HCS,HCS-79,7C,1190,4915,3725,SA,4/28/2021,JL,10,110,25,d40g,2,4/28/2021,ET,9,5/7/2021,AW/LR,5.4980,2.0670,2.0740,1.9830,1.8100,1.8030,1.9860,346.6,AW,3102,AW,8.95,20210507,2658,W,0.2999,99.63,0.0000,0.3010,2.9345,3.2,0.114,99.4003,99.7001,98.9505,100.45,N,N,,,Zander/Jerome,20210507.4,330.536,211.772,1.561,Erin,20210507.2,20210507.2,Jerome,,Caroline,Mason,Mina,34B2,5/7/2021,0,5/7/2021,5a,5a,5a,5a,5a,5a,5a,1,1,5a,2280,3,4,B,2,1.002,-0.0508,-0.4572,-0.2794,-0.1524,-0.127,-0.3048,-0.0762
2281,282,123,7,46,5/18/2021,,33,SG47,24-A,0.28,7/22/2019,Saad,Mason,HCS,HCS-80,8B,1175,4830,3655,SA,5/3/2021,JL,10,110,25,d40g,3,5/3/2021,SA,7,5/10/2021,LR,5.4900,2.0850,2.0780,1.9860,1.8150,1.8070,1.9760,347.0,LR,3058,LR,8.81,20210510,2640,N,0.2623,98.95,0.1136,3.2576,10.3030,13.7,0.198,97.1514,99.8501,99.4003,99.4003,N,N,,,Jerome,20210511,248.899,187.221,1.329,Jerome,20210511,20210511,Jerome,,Caroline,Mina,Mina,33C2,5/11/2021,1,5/11/2021,5a,5a,5a,5a,5a,5a,5a,1,1,5a,2281,3,3,C,2,0.983,-0.254,0,-0.1778,-0.0762,0,-0.2032,-0.3302
2282,283,123,7,46,5/18/2021,,33,SG47,24-A,0.90,7/22/2019,Joseph,Mason,HCS,HCS-78,8C,1170,4845,3675,VM,4/27/2021,VM,10,110,25,d40g,2,4/27/2021,ET,10,5/7/2021,AW/LR,5.4930,2.0740,2.0580,1.9900,1.8260,1.8100,1.9840,347.4,AW,3108,AW,8.95,20210507,2657,W,0.5247,99.59,0.0000,0.4893,3.2744,3.8,0.127,100.15,99.8501,99.4003,98.9505,N,N,,,Zander/Jerome,20210507.4,297.61,211.772,1.405,Erin,20210507.2,20210507.2,Jerome,,Caroline,Mason,Mina,33B2,5/7/2021,0,5/7/2021,5b,5a,5b,5a,5a,5a,5a,1,1,5a,2282,3,3,B,2,0.988,-0.1778,-0.2794,-0.6858,0.0254,0.2794,-0.127,-0.127
2283,284,123,7,46,5/18/2021,,31,SG47,24-A,0.50,7/22/2019,Mason,Saad,HCS,HCS-78,8B,1175,4850,3675,VM,4/27/2021,VM,10,110,25,d40g,1.5,4/27/2021,ET,14,5/11/2021,LR,5.4860,2.0820,2.0750,1.9850,1.7930,1.8040,1.9870,346.1,LR,3100,LR,8.96,20210511,2653,W,1.6117,99.44,0.0377,2.0354,8.5187,10.6,0.187,100.3,100.75,98.8006,97.901,N,N,,,Erin,20210512.1,239.239,198.299,1.206,Mina,20210511.1,20210511,Mina,,Caroline,Zander,Caroline,31A2,5/12/2021,1,5/11/2021,5b,5a,5b,5a,5a,5a,5a,1,1,5a,2283,3,1,A,2,0.988,-0.3556,-0.0762,-0.254,-0.1016,-0.5588,-0.2794,-0.0508
2284,285,123,7,51,6/22/2021,Cracked fibers WE. Remachined June 3.,38,SG47,24-A,0.45,7/22/2019,Mason,Saad,HCS,HCS-78,8A,1185,4895,3710,VM,4/27/2021,VM,10,110,25,d40g,1.5,4/27/2021,ET,37,6/3/2021,LR,5.4690,2.0890,2.0760,1.9960,1.8120,1.8050,1.9880,347.4,LR,3080,LR,8.87,20210510,2636,W,0.8621,98.80,0.0379,1.8968,4.7800,6.7,0.155,99.4003,99.2504,96.4018,100.15,N,N,,,Zander,20210607,399.852,344.345,1.161,Mina,20210607,20210608,Zander,,Caroline,Mina,Mina,38D1,6/7/2021,4,6/7/2021,5b,5a,5b,5a,5a,5a,5a,1,1,5a,2284,3,8,D,1,0.998,-0.7874,0.1016,-0.2286,0.1778,-0.0762,-0.254,-0.0254
2285,286,123,7,46,5/18/2021,,35,SG47,24-A,0.50,7/22/2019,Mason,Saad,HCS,HCS-79,8E,1180,4925,3745,VM,4/28/2021,JL,10,110,25,d40g,2.5,4/28/2021,ET,9,5/7/2021,AW/LR,5.4970,2.0820,2.0750,1.9790,1.8080,1.8080,1.9860,347.1,AW,3106,AW,8.95,20210507,2654,W,0.6372,99.48,0.0377,0.7913,4.4838,5.3,0.140,100.3,98.9505,99.4003,99.2504,N,N,,,Jerome,20210507.5,316.483,218.981,1.445,Erin,20210507.3,20210507.4,Jerome,,Caroline,Mason,Mina,35A2,5/7/2021,0,5/7/2021,5a,5a,5a,5a,5a,5a,5a,1,1,5a,2285,3,5,A,2,1.007,-0.0762,-0.0762,-0.254,-0.254,-0.1778,-0.1778,-0.0762
2286,287,123,7,46,5/18/2021,,34,SG47,24-A,0.30,7/22/2019,Saad,Mason,HCS,HCS-79,8F,1170,4920,3750,VM,4/28/2021,JL,10,110,25,d40g,2,4/28/2021,ET,9,5/7/2021,AW/LR,5.4980,2.0860,2.0750,1.9900,1.8280,1.8130,1.9810,349.0,AW,3134,AW,8.98,20210507,2659,W,1.8741,99.66,0.0376,0.5641,4.6258,5.2,0.133,99.7001,99.7001,99.5502,99.7001,N,N,,,Zander/Jerome,20210507.4,329.763,211.772,1.557,Erin,20210507.2,20210507.2,Jerome,,Caroline,Mason,Mina,34C2,5/7/2021,0,5/7/2021,5a,5a,5a,5a,5a,5a,5a,1,1,5a,2286,3,4,C,2,1.008,-0.0508,0.0254,-0.254,0.0254,0.3302,-0.0508,-0.2032
2287,288,123,7,46,5/18/2021,,34,SG47,24-A,0.25,7/22/2019,Saad,Mason,HCS,HCS-79,8D,1190,4945,3755,VM,4/28/2021,JL,10,110,25,d40g,2,4/28/2021,ET,9,5/7/2021,AW/LR,5.4980,2.0810,2.0740,1.9810,1.8130,1.8060,1.9850,347.3,AW,3052,AW,8.79,20210507,2655,W,0.7496,99.51,0.0377,1.3183,4.4444,5.8,0.146,99.5502,99.2504,99.5502,99.7001,N,N,,,Jerome,20210507.5,323.256,218.981,1.476,Erin,20210507.3,20210507.4,Jerome,,Caroline,Mason,Mina,34D2,5/7/2021,0,5/7/2021,5b,5b,5a,5a,5a,5a,5a,1,1,5a,2287,3,4,D,2,1.01,-0.0508,-0.1016,-0.2794,-0.2032,-0.0508,-0.2286,-0.1016
2288,289,123,7,46,5/18/2021,,34,SG47,24-A,0.25,7/22/2019,Saad,Emily,HCS,HCS-80,8A,1180,4815,3635,SA,5/3/2021,JL,10,110,25,d40g,3,5/3/2021,SA,7,5/10/2021,LR,5.4890,2.0970,2.0800,1.9880,1.8220,1.8080,1.9860,348.9,LR,3054,LR,8.75,20210510,2648,W,0.3374,99.25,0.5287,2.6057,9.2900,12.4,0.204,98.2009,100.15,99.1004,99.5502,N,N,,,Jerome,20210511,232.028,187.221,1.239,Jerome,20210511,20210511,Jerome,,Caroline,Mina,Mina,34A3,5/11/2021,1,5/11/2021,5b,5b,5a,5a,5a,5a,5a,1,1,5a,2288,3,4,A,3,0.977,-0.2794,0.3048,-0.127,-0.0254,0.1778,-0.1778,-0.0762
2289,290,123,7,47,5/25/2021,,31,SG47,24-A,0.30,7/22/2019,Mason,Emily,HCS,HCS-77,8B,1175,4830,3655,JT,4/19/2021,SA,10,110,25,d40g,1.5,4/19/2021,ET,22,5/11/2021,LR,5.4860,2.0990,2.0800,1.9840,1.8200,1.8020,1.9880,348.2,LR,3110,LR,8.93,20210511,2653,W,0.7122,99.44,0.1131,99.6985,0.0000,99.8,0.120,99.8501,100.9,99.7001,97.3013,N,N,,,Erin,20210512,190.257,187.77,1.013,Jerome,20210513,20210512,Erin,,Caroline,Zander,Zander,31D3,5/12/2021,1,5/13/2021,5a,5a,5a,5a,5a,5a,5a,1,1,5a,2289,3,1,D,3,0.983,-0.3556,0.3556,-0.127,-0.127,0.127,-0.3302,-0.0254
2290,291,123,7,45,5/10/2021,,32,SG47,24-A,0.17,7/22/2019,Emily,Mason,HCS,HCS-76,8A,1180,4855,3675,SA,4/14/2021,JL,10,110,25,d40g,2,4/14/2021,ET,8,4/22/2021,AW/LR,5.4970,2.0600,2.0690,1.9840,1.8030,1.8100,1.9860,346.1,LR,3078,LR,8.89,20210422,2658,W,0.4873,99.63,0.0752,0.5643,4.6275,5.3,0.127,99.1004,99.8501,98.3508,101.199,N,N,,,Zander,20210428,224.203,169.332,1.324,Jerome,20210429,20210428,Mina,,Adin,Mason,Mason,32C3,4/28/2021,6,4/29/2021,5b,5a,5b,5a,5a,5a,5a,1,1,5a,2290,3,2,C,3,0.988,-0.0762,-0.635,-0.4064,-0.127,-0.3048,-0.127,-0.0762
2291,292,123,7,44,5/4/2021,,29,SG47,24-A,0.15,7/22/2019,Emily,Mason,HCS,HCS-76,8D,1170,4850,3680,SA,4/13/2021,SA,10,110,25,d40g,2.5,4/13/2021,ET,9,4/22/2021,AW/LR,5.4970,2.0800,2.0740,1.9790,1.8050,1.7920,1.9780,345.4,LR,3116,LR,9.02,20210422,2652,W,1.2744,99.40,0.0377,0.2640,3.0920,3.4,0.115,99.4003,99.2504,99.4003,99.5502,N,N,,,Zander,20210426,421.562,244.767,1.722,Erin,20210423,20210426,Zander,,Adin,Saad,Adin,29D3,4/26/2021,4,4/23/2021,5b,5a,5b,5a,5a,5a,5a,1,1,5a,2291,2,9,D,3,0.99,-0.0762,-0.127,-0.2794,-0.254,-0.254,-0.5842,-0.2794
