Repository: masonrh2/sphenix_cosmics

File: files/blocks_13-64.csv (part 5 of 56)
 DBN,Don't edit Block occurance,BL,Status,BNL shipment,Shipping date,Comment,Sector,Fiber type,Fiber batch,Filling time (h),FF date,Filled by,Checked by,W powder,W bucket number,Mold number,Empty mold (g),Filled mold (g),W filling mass (g),fibers loaded by,W filling date,W filled by,Epoxy batch,Resin mass (g),Hardener mass (g),potting notes,Epoxy filling time (min),Epoxy filling date,Epoxy preparer,Delta Mach-Pot,Machining date,Machined by,L (in),BT (in),BB (in),BH (in),ST (in),SB (in),SH (in),Volume (mL),Measured by,Mass (g),Measured by,Density(g/mL),Tested on,# Fibers N,Good end,ABS N-W (%),# Fibers / # Holes (%),10-15(%),15-50(%),50-75(%),r75 (%),R,T1(BL) Fiber %,T2(BR) Fiber %,T3(TL) Fiber %,T4(TR) Fiber %, missing row?,13 connected holes?,FOM_N,FOM_I,Tested by,Tested on,Scintillation (mV),Calibration (mV),Ratio (Calibrated Twice),Tested by,Tested on,Natural Pictures,Tested by,Retouch,Density Result Checked?,Light Checked?,Natural Pictures checked?,Sector ID (SSBBR),LT M/D/YYYY,Days Mach-LT,Scint M/D/YYYY,Block Grade,De,Di,LT,LTQ,Vi,Sci,Pic,X,LT-all,DBN,S-left,S-right,column,row,relative W weight,Δ(L) [mm],Δ(BT) [mm],Δ(BB) [mm],Δ(BH) [mm],Δ(ST) [mm],Δ(SB) [mm],Δ(SH) [mm]
2292,293,123,7,52,6/29/2021,,40,SG47,24-A,0.40,7/22/2019,Mason,Emily,HCS,HCS-93,7A,1205,4825,3620,SA,6/18/2021,SA,11,110,25,d40g,1.5,6/18/2021,ET,5,6/23/2021,AW/LR,5.5000,2.0660,2.0750,1.9790,1.8140,1.8070,1.9940,347.4,AW,3156,AW,9.08,20210623,2644,W,0.4872,99.10,0.1513,1.2481,4.1225,5.5,0.135,99.1004,99.1004,99.5502,98.6507,N,N,,,Erin,20210623.1,213.524,150.829,1.416,Mina,20210624,20210623,Mina,,Erin,Zander,Zander,40B2,6/23/2021,0,6/24/2021,5a,5a,5a,5a,5a,5a,5a,1,1,5a,2292,4,0,B,2,0.973,0,-0.4826,-0.254,-0.254,-0.0254,-0.2032,0.127
2293,294,123,7,44,5/4/2021,,29,SG47,24-A,0.18,7/22/2019,Emily,Saad,HCS,HCS-76,8C,1175,4850,3675,SA,4/13/2021,SA,10,110,25,d40g,3,4/13/2021,ET,9,4/22/2021,AW/LR,5.4960,2.0780,2.0790,1.9790,1.8100,1.7980,1.9800,346.1,LR,3112,LR,8.99,20210422,2656,W,0.1874,99.55,0.0000,0.5271,2.8615,3.4,0.111,99.8501,99.4003,98.8006,100.15,N,N,,,Zander,20210426,447.303,244.767,1.827,Erin,20210423,20210426,Zander,,Adin,Saad,Adin,29C3,4/26/2021,4,4/23/2021,5a,5a,5a,5a,5a,5a,5a,1,1,5a,2293,2,9,C,3,0.988,-0.1016,-0.1778,-0.1524,-0.254,-0.127,-0.4318,-0.2286
2294,295,123,7,43,4/27/2021,,31,SG47,24-A,0.33,7/23/2019,Saad,Joseph,HCS,HCS-73,8A,1185,4885,3700,JT,3/29/2021,SA,10,110,25,d40g,2.5,3/29/2021,ET,18,4/16/2021,AW,5.4970,2.0930,2.0780,1.9840,1.8290,1.8200,1.9860,349.6,AW,3124,AW,8.94,20210416,2645,W,0.3748,99.14,0.0378,0.7561,4.5747,5.4,0.136,100,99.5502,98.6507,98.3508,N,N,,,Mason,20210419.4,222.551,265.62,0.838,Erin,20210419,20210419,Mason,,Adin,Adin,Mina,31C3,4/19/2021,3,4/19/2021,5a,5a,5a,5a,5a,5a,5a,1,1,5a,2294,3,1,C,3,0.995,-0.0762,0.2032,-0.1778,-0.127,0.3556,0.127,-0.0762
2295,296,123,7,44,5/4/2021,,29,SG47,24-A,0.25,7/23/2019,Saad,Joseph,HCS,HCS-76,7E,1185,4810,3625,SA,4/13/2021,SA,10,110,25,d40g,1.5,4/13/2021,ET,9,4/22/2021,AW/LR,5.4940,2.0840,2.0750,1.9840,1.8130,1.8110,1.9880,347.9,LR,3108,LR,8.93,20210422,2653,W,1.3119,99.44,0.1508,2.2993,4.2216,6.7,0.160,99.4003,100,99.5502,98.8006,N,N,,,Erin,20210423,413.357,219.422,1.884,Erin,20210423.1,20210426,Zander,,Adin,Adin,Adin,29B3,4/23/2021,1,4/23/2021,5a,5a,5a,5a,5a,5a,5a,1,1,5a,2295,2,9,B,3,0.975,-0.1524,-0.0254,-0.254,-0.127,-0.0508,-0.1016,-0.0254
2296,297,123,7,50,6/15/2021,Cracked fibers WE. Remachined June 3.,37,SG47,24-A,0.60,7/23/2019,Joseph,Saad,HCS,HCS-77,8C,1170,4860,3690,JT,4/19/2021,SA,10,110,25,d40g,3,4/19/2021,ET,45,6/3/2021,LR,5.4700,2.0940,2.0720,1.9930,1.8340,1.8160,1.9900,348.9,LR,3190,LR,9.14,20210510,2628,W,0.8620,98.50,0.1903,1.2938,2.5875,4.1,0.136,99.5502,99.5502,97.6012,97.3013,N,N,,,Zander,20210607,425.216,344.345,1.235,Mina,20210607,20210608,Zander,,Caroline,Zander/Mina,Caroline,37A1,6/7/2021,4,6/7/2021,5b,5a,5b,5a,5a,5a,5a,1,1,5a,2296,3,7,A,1,0.992,-0.762,0.2286,-0.3302,0.1016,0.4826,0.0254,0.0254
2297,298,123,7,44,5/4/2021,,29,SG47,24-A,0.25,7/23/2019,Saad,Joseph,HCS,HCS-76,7D,1190,4885,3695,SA,4/13/2021,SA,10,110,25,d40g,2,4/13/2021,ET,9,4/22/2021,AW/LR,5.4970,2.0720,2.0800,1.9860,1.8000,1.8070,1.9680,345.6,LR,3112,LR,9.00,20210422,2650,W,0.5997,99.33,0.1509,1.1321,3.5849,4.9,0.136,97.7511,100.3,99.4003,99.8501,N,N,,,Zander,20210426,397.359,244.767,1.623,Erin,20210423,20210426,Zander,,Adin,Saad,Adin,29A3,4/26/2021,4,4/23/2021,5b,5a,5b,5a,5a,5a,5a,1,1,5a,2297,2,9,A,3,0.994,-0.0762,-0.3302,-0.127,-0.0762,-0.381,-0.2032,-0.5334
2298,299,123,7,50,6/15/2021,Cracked fibers WE. Remachined June 4.,37,SG47,24-A,0.75,7/23/2019,Joseph,Saad,HCS,HCS-77,7D,1195,4845,3650,JT,4/19/2021,SA,10,110,25,d40g,2,4/19/2021,ET,21,5/10/2021,LR,5.4730,2.0680,2.0590,1.9890,1.8160,1.8020,1.9880,345.4,LR,3102,LR,8.98,20210510,2636,W,1.0870,98.80,0.1517,0.8346,4.7420,5.7,0.138,98.8006,99.7001,97.4513,99.2504,N,N,,,Zander,20210609,400.758,281.8,1.422,Zander,20210608.2,20210609,Zander,,Caroline,Zander/Mina,Caroline,37D2,6/9/2021,30,6/8/2021,5b,5a,5b,5a,5a,5a,5a,1,1,5a,2298,3,7,D,2,0.981,-0.6858,-0.4318,-0.6604,0,0.0254,-0.3302,-0.0254
2299,300,123,7,44,5/4/2021,,31,SG47,24-A,0.25,7/23/2019,Saad,Joseph,HCS,HCS-76,8B,1165,4810,3645,SA,4/14/2021,JL,10,110,25,d40g,3,4/14/2021,ET,8,4/22/2021,AW/LR,5.4960,2.0750,2.0690,1.9850,1.8090,1.8010,1.9800,346.2,LR,3078,LR,8.89,20210422,2661,W,0.3373,99.74,0.0752,0.6389,3.4198,4.1,0.127,97.6012,101.649,96.7016,102.999,N,N,,,Mina,20210427.2,316.918,231.521,1.369,Erin,20210428,20210427.2,Jerome,,Adin,Mason,Zander,31B3,4/27/2021,5,4/28/2021,5a,5a,5a,5a,5a,5a,5a,1,1,5a,2299,3,1,B,3,0.98,-0.1016,-0.254,-0.4064,-0.1016,-0.1524,-0.3556,-0.2286
2300,301,123,7,56,7/27/2021,,47,SG47,24-A,0.20,7/23/2019,Saad,Mason,HCS,HCS-98,8E,1190,4750,3560,SA,7/19/2021,CC,11,110,25,d40g,2,7/19/2021,SA,3,7/22/2021,AW/LR,5.4990,2.0650,2.0740,1.9860,1.8140,1.8190,1.9840,347.6,AW,3136,AW,9.02,20210722,2653,W,0.1125,99.44,0.0000,0.4523,2.9024,3.4,0.117,99.8501,99.7001,99.4003,98.8006,N,N,,,Mina,20210722.2,177.054,104.08,1.701,Mina,20210722.1,20210723,Mason,,Adin,Adin,Adin,47D1,7/22/2021,0,7/22/2021,5a,5a,5a,5a,5a,5a,5a,1,1,5a,2300,4,7,D,1,0.957,-0.0254,-0.508,-0.2794,-0.0762,-0.0254,0.1016,-0.127
2301,302,123,7,38,3/22/2021,,26,SG47,24-A,0.25,7/23/2019,Saad,Mason,HCS,HCS-68,7A,1205,4830,3625,JT,3/2/2021,SA,10,110,25,d40g,2,3/2/2021,ET,13,3/15/2021,AW,5.5010,2.0960,2.0850,1.9850,1.8160,1.8040,1.9870,349.2,AW,3164,AW,9.06,20210315,2651,W,0.8995,99.36,0.0754,0.4527,3.3572,3.9,0.117,99.5502,100.6,98.9505,98.3508,N,N,,,Zander,20210315.3,237.069,206.505,1.148,Jerome,20210316,20210315,Zander,,Jerome,Jerome,Jerome,26C3,3/15/2021,0,3/16/2021,5a,5a,5a,5a,5a,5a,5a,1,1,5a,2301,2,6,C,3,0.975,0.0254,0.2794,0,-0.1016,0.0254,-0.2794,-0.0508
2302,303,123,8,,,died in production,,SG47,24-A,0.65,7/23/2019,Mason,Emily,HCS,HCS-97,8F,1180,4695,3515,SA,7/12/2021,GP,11,110,25,d40g,2.5,7/12/2021,CC,22,8/3/2021,,,,,,,,,0.0,,,,#DIV/0!,,#NUM!,,,,,,,,,,,,,,,,,,#NUM!,#NUM!,,,,,,,,,,,,#NUM!,#NUM!,#NUM!,8,#DIV/0!,8,#N/A,#N/A,#N/A,#N/A,FALSE,FALSE,#N/A,2302,,,,,0.945,-139.7,-52.959,-52.959,-50.5206,-46.101,-46.101,-50.5206
2303,304,123,7,42,4/20/2021,,30,SG47,24-A,0.20,7/23/2019,Saad,Mason,HCS,HCS-73,8B,1180,4880,3700,JT,3/29/2021,SA,10,110,25,d40g,2.5,3/29/2021,ET,14,4/12/2021,AW/LR,5.4980,2.0900,2.0690,1.9900,1.8270,1.8160,1.9890,349.7,AW,3170,AW,9.07,20210412,2662,W,0.5247,99.78,0.0751,0.3005,2.1037,2.5,0.117,99.5502,99.8501,99.8501,99.8501,N,N,,,Zander,20210414,224.703,208.714,1.077,Jerome,20210413.1,20210414,Zander,,Mason,Mina,Mina,30C3,4/14/2021,2,4/13/2021,5a,5a,5a,5a,5a,5a,5a,1,1,5a,2303,3,0,C,3,0.995,-0.0508,0.127,-0.4064,0.0254,0.3048,0.0254,0
2304,305,123,8,,,too many patch jobs,,SG47,24-A,0.40,7/23/2019,Mason,Emily,HCS,HCS-103,7F,1215,4890,3675,SA,8/19/2021,JL,12,110,25,d40g,1.5,8/19/2021,LR,29,9/17/2021,,,,,,,,,0.0,,,,#DIV/0!,,#NUM!,,,,,,,,,,,,,,,,,,#NUM!,#NUM!,,,,,,,,,,,,#NUM!,#NUM!,#NUM!,8,#DIV/0!,8,#N/A,#N/A,#N/A,#N/A,FALSE,FALSE,#N/A,2304,,,,,0.988,-139.7,-52.959,-52.959,-50.5206,-46.101,-46.101,-50.5206
2305,306,123,7,56,7/27/2021,,47,SG47,24-A,0.25,7/23/2019,Emily,Saad,HCS,HCS-98,7F,1205,4810,3605,SA,7/19/2021,CC,11,110,25,d40g,1.5,7/19/2021,SA,3,7/22/2021,AW/LR,5.5010,2.0840,2.0880,1.9790,1.8230,1.8200,1.9860,349.2,AW,3126,AW,8.95,20210722,2627,W,0.2249,98.46,0.0761,0.8755,4.4538,5.4,0.138,100,98.051,98.2009,97.6012,N,N,,,Mina,20210722.2,134.266,104.08,1.290,Mina,20210722.1,20210723,Mason,,Adin,Adin,Adin,47D2,7/22/2021,0,7/22/2021,5a,5a,5a,5a,5a,5a,5a,1,1,5a,2305,4,7,D,2,0.969,0.0254,-0.0254,0.0762,-0.254,0.2032,0.127,-0.0762
2306,307,123,7,56,7/27/2021,,47,SG47,24-A,0.22,7/23/2019,Emily,Saad,HCS,HCS-98,7E,1195,4785,3590,SA,7/19/2021,CC,11,110,25,d40g,1.5,7/19/2021,SA,3,7/22/2021,AW/LR,5.4990,2.0830,2.0910,1.9690,1.8100,1.8080,1.9900,347.4,AW,3126,AW,9.00,20210722,2634,W,1.3868,98.73,0.1898,1.8603,5.5429,7.6,0.163,98.9505,98.6507,99.2504,98.051,N,N,,,Mason,20210723,78.3203,64.8811,1.207,Adin,20210723,20210723,Mason,,Adin,Adin,Adin,47C2,7/23/2021,1,7/23/2021,5a,5a,5a,5a,5a,5a,5a,1,1,5a,2306,4,7,C,2,0.965,-0.0254,-0.0508,0.1524,-0.508,-0.127,-0.1778,0.0254
2307,308,123,7,53,7/7/2021,,42,SG47,24-A,0.25,7/23/2019,Saad,Emily,HCS,HCS-93,7C,1190,4795,3605,SA,6/18/2021,SA,11,110,25,d40g,1.5,6/18/2021,ET,5,6/23/2021,AW/LR,5.5020,2.0750,2.0790,1.9890,1.8280,1.8140,1.9860,349.3,AW,3132,AW,8.97,20210623,2650,W,0.2249,99.33,0.0000,0.6038,3.2453,3.8,0.122,99.8501,100.3,98.9505,98.2009,N,N,,,Zander,20210624,243.681,133.07,1.831,Zander,20210623.1,20210624,Zander,,Erin,Erin,Erin,42B1,6/24/2021,1,6/23/2021,5a,5a,5a,5a,5a,5a,5a,1,1,5a,2307,4,2,B,1,0.969,0.0508,-0.254,-0.1524,0,0.3302,-0.0254,-0.0762
2308,309,123,7,55,7/21/2021,,44,SG47,24-B,0.45,7/23/2019,Mason,Emily,HCS,HCS-97,7C,1195,4780,3585,SA,7/12/2021,GP,11,110,25,d40g,6,7/12/2021,CC,4,7/16/2021,AW/LR,5.4980,2.0870,2.0750,1.9870,1.8160,1.8140,1.9930,349.3,AW,3186,AW,9.12,20210716,2651,W,1.1619,99.36,0.4527,98.9438,0.0000,99.4,0.119,99.4003,98.9505,99.5502,99.5502,N,N,,,Erin,20210719,145.85,91.0287,1.602,Erin,20210716.1,20210716,Erin,,Erin,Adin,Adin,44B1,7/19/2021,3,7/16/2021,5a,5a,5a,5a,5a,5a,5a,1,1,5a,2308,4,4,B,1,0.964,-0.0508,0.0508,-0.254,-0.0508,0.0254,-0.0254,0.1016
2309,310,123,7,52,6/29/2021,24-A & 24-B,41,SG47,24-A,0.25,7/23/2019,Emily,Saad,HCS,HCS-92,8C,1170,4945,3775,SA,6/11/2021,VM,11,110,25,d40g,2,6/11/2021,SA,12,6/23/2021,AW/LR,5.5030,2.0680,2.0550,1.9880,1.8150,1.7940,1.9840,346.3,AW,3160,AW,9.13,20210623,2651,W,1.1619,99.36,0.1132,0.9053,3.2441,4.3,0.131,100.75,99.1004,98.5007,99.1004,N,N,,,Zander,20210624.1,97.4928,74.4872,1.309,Zander,20210623.2,20210623,Mina,,Erin,Erin,Zander,41A1,6/24/2021,1,6/23/2021,5b,5a,5b,5a,5a,5a,5a,1,1,5a,2309,4,1,A,1,1.015,0.0762,-0.4318,-0.762,-0.0254,0,-0.5334,-0.127
2310,311,123,7,55,07/21/2021,,45,SG47,24-B,0.22,7/23/2019,Saad,Mason,HCS,HCS-97,8B,1185,4815,3630,SA,7/12/2021,GP,11,110,25,d40g,2,7/12/2021,CC,4,7/16/2021,AW/LR,5.4980,2.1000,2.0830,1.9830,1.8260,1.8160,1.9920,350.3,AW,3190,AW,9.11,20210716,2635,W,0.8246,98.76,0.0380,1.4801,71.7647,73.3,0.101,98.2009,97.901,99.7001,99.2504,N,N,,,Erin,20210719,161.015,91.0287,1.769,Erin,20210716.1,20210716,Erin,,Erin,Adin,Adin,45A1,7/19/2021,3,7/16/2021,5a,5a,5a,5a,5a,5a,5a,1,1,5a,2310,4,5,A,1,0.976,-0.0508,0.381,-0.0508,-0.1524,0.2794,0.0254,0.0762
2311,312,123,7,54,7/13/2021,,43,SG47,24-B,0.25,7/23/2019,Saad,Emily,HCS,HCS-94,7C,1195,4815,3620,SA,6/24/2021,GP,11,110,25,d40g,1.5,6/24/2021,SA,12,7/6/2021,AW/LR,5.5030,2.0900,2.0780,1.9820,1.8320,1.8180,1.9860,349.7,AW,3178,AW,9.09,20210706,2664,W,2.0240,99.85,0.0751,1.4640,5.7057,7.2,0.158,100.9,99.1004,99.7001,99.7001,N,N,,,Erin,20210707.2,149.35,78.406,1.905,Nicholas,20210707,20210708,Nicholas,,Erin,Mason,Mason,43C1,7/7/2021,1,7/7/2021,5a,5a,5a,5a,5a,5a,5a,1,1,5a,2311,4,3,C,1,0.973,0.0762,0.127,-0.1778,-0.1778,0.4318,0.0762,-0.0762
2312,313,123,7,52,6/29/2021,,41,SG47,24-B,0.25,7/23/2019,Emily,Saad,HCS,HCS-93,7E,1200,4860,3660,SA,6/18/2021,SA,11,110,25,d40g,1.5,6/18/2021,ET,5,6/23/2021,AW/LR,5.5000,2.0810,2.0790,1.9850,1.8250,1.8140,1.9920,349.5,AW,3160,AW,9.04,20210623,2657,W,0.3373,99.59,0.0376,0.3764,4.2529,4.7,0.121,99.7001,99.7001,99.8501,99.1004,N,N,,,Zander,20210624,241.787,133.07,1.817,Zander,20210623.1,20210624,Zander,,Erin,Erin,Erin,41D2,6/24/2021,1,6/23/2021,5a,5a,5a,5a,5a,5a,5a,1,1,5a,2312,4,1,D,2,0.984,0,-0.1016,-0.1524,-0.1016,0.254,-0.0254,0.0762
2313,314,123,7,50,6/15/2021,,37,SG47,24-B,0.25,7/23/2019,Saad,Joseph,HCS,HCS-90,7A,1205,4950,3745,VM,6/1/2021,SA,11,110,25,d40g,1.5,6/1/2021,ET,8,6/9/2021,AW/LR,5.5010,2.0910,2.0770,1.9960,1.8230,1.8160,1.9780,349.8,AW,3200,AW,9.15,20210609,2640,W,0.5247,98.95,0.1515,0.5303,1.6288,2.3,0.109,97.6012,98.6507,99.8501,99.7001,N,N,,,Erin,20210609.1,200.628,127.267,1.576,Erin,20210611,20210611,Zander,,Mason,Zander,Erin,37C2,6/9/2021,0,6/11/2021,5a,5a,5a,5a,5a,5a,5a,1,1,5a,2313,3,7,C,2,1.007,0.0254,0.1524,-0.2032,0.1778,0.2032,0.0254,-0.2794
2314,315,123,7,52,6/29/2021,,41,SG47,24-B,0.25,7/23/2019,Emily,Joseph,HCS,HCS-93,8B,1175,4815,3640,SA,6/17/2021,GP,11,110,25,d40g,1.5,6/17/2021,SA,6,6/23/2021,AW/LR,5.5020,2.0940,2.0820,1.9890,1.8210,1.8130,1.9890,350.2,AW,3256,AW,9.30,20210623,2667,W,0.2249,99.96,0.0375,0.2625,1.5373,1.8,0.102,99.8501,100.45,100,99.5502,N,N,,,Zander,20210624.1,139.249,74.4872,1.869,Zander,20210623.2,20210623,Mina,,Erin,Erin,Zander,41C2,6/24/2021,1,6/23/2021,5a,5a,5a,5a,5a,5a,5a,1,1,5a,2314,4,1,C,2,0.979,0.0508,0.2286,-0.0762,0,0.1524,-0.0508,0
2315,316,123,7,55,7/21/2021,,45,SG47,24-B,0.18,7/23/2019,Saad,Joseph,HCS,HCS-97,7E,1200,4735,3535,SA,7/12/2021,GP,11,110,25,d40g,1.5,7/12/2021,CC,4,7/16/2021,AW/LR,5.4990,2.0880,2.0720,1.9830,1.8260,1.8070,1.9910,348.9,AW,3146,AW,9.02,20210716,2654,W,1.3119,99.48,0.0754,0.7536,16.1266,17.0,0.110,98.9505,99.5502,99.7001,99.7001,N,N,,,Erin,20210719,150.872,91.0287,1.657,Erin,20210716.1,20210716,Erin,,Erin,Adin,Adin,45D2,7/19/2021,3,7/16/2021,5a,5a,5a,5a,5a,5a,5a,1,1,5a,2315,4,5,D,2,0.951,-0.0254,0.0762,-0.3302,-0.1524,0.2794,-0.2032,0.0508
2316,317,123,7,53,7/7/2021,kept at NPL for few weeks to watch out for Sean effect,42,SG47,23-A,0.18,7/23/2019,Emily,Yuxuan,HCS,HCS-90,7F,1205,5010,3805,SA,6/2/2021,VM,11,110,25,d40g,1.5,6/2/2021,SA,7,6/9/2021,AW/LR,5.4920,2.0790,2.0810,1.9850,1.8280,1.8130,1.9910,349.0,AW,3182,AW,9.12,20210609,2660,W,0.2998,99.70,0.0000,0.1504,2.5564,2.7,0.089,99.7001,99.7001,99.5502,99.8501,N,N,,,Zander/Mina/Erin,20210701.3,145.879,59.915,2.435,Mina,20210630,20210610,Zander,,Mason,Long Term Monitoring,Mina,42C1,7/1/2021,22,6/30/2021,5a,5a,5a,5a,5a,5a,5a,1,1,5a,2316,4,2,C,1,1.023,-0.2032,-0.1524,-0.1016,-0.1016,0.3302,-0.0508,0.0508
2317,318,123,7,56,7/27/2021,,45,SG47,24-B,0.20,7/24/2019,Saad/Nandini,Mason/Fyodor,HCS,HCS-98,7C,1190,4785,3595,CC,7/19/2021,CC,11,110,25,d40g,1.5,7/19/2021,SA,3,7/22/2021,AW/LR,5.4970,2.0900,2.0790,1.9740,1.7890,1.7860,1.9860,345.3,AW,3132,AW,9.07,20210722,2657,W,0.0750,99.59,0.0376,0.3387,3.6884,4.1,0.115,100,98.8006,100,99.5502,N,N,,,Mina,20210722.2,124.863,73.9461,1.689,Mina,20210726,20210723,Mason,,Adin,Adin,Adin,45C2,7/22/2021,0,7/26/2021,5b,5a,5b,5a,5a,5a,5a,1,1,5a,2317,4,5,C,2,0.967,-0.0762,0.127,-0.1524,-0.381,-0.6604,-0.7366,-0.0762
2318,319,123,7,56,7/27/2021,,45,SG47,24-B,0.25,7/24/2019,Saad,Mason,HCS,HCS-98,7D,1190,4785,3595,CC,7/19/2021,CC,11,110,25,d40g,1.5,7/19/2021,SA,3,7/22/2021,AW/LR,5.4990,2.0920,2.0850,1.9840,1.8340,1.8060,1.9740,348.6,AW,3134,AW,8.99,20210722,2646,W,0.1874,99.18,0.0756,0.6803,3.2502,4.0,0.136,98.9505,99.2504,99.4003,99.1004,N,N,,,Mason,20210723,64.4151,64.8811,0.993,Adin,20210723,20210723,Mason,,Adin,Adin,Adin,45B2,7/23/2021,1,7/23/2021,5a,5a,5a,5a,5a,5a,5a,1,1,5a,2318,4,5,B,2,0.967,-0.0254,0.1778,0,-0.127,0.4826,-0.2286,-0.381
2319,320,123,7,55,7/21/2021,,45,SG47,24-B,0.25,7/24/2019,Saad,Mason,HCS,HCS-97,7D,1200,4815,3615,SA,7/12/2021,GP,11,110,25,d40g,2.5,7/12/2021,CC,4,7/16/2021,AW/LR,5.4970,2.0780,2.0830,1.9760,1.8300,1.8100,1.9870,348.1,AW,3164,AW,9.09,20210716,2652,W,1.9865,99.40,0.1131,2.7904,10.1056,13.0,0.147,99.4003,100.45,99.2504,98.5007,N,N,,,Erin,20210719,150.532,91.0287,1.654,Erin,20210716.1,20210716,Erin,,Erin,Adin,Adin,45A2,7/19/2021,3,7/16/2021,5a,5a,5a,5a,5a,5a,5a,1,1,5a,2319,4,5,A,2,0.972,-0.0762,-0.1778,-0.0508,-0.3302,0.381,-0.127,-0.0508
2320,321,123,7,56,7/27/2021,,43,SG47,24-B,0.30,7/24/2019,Saad,Mason,HCS,HCS-97,8C,1180,4760,3580,SA,7/12/2021,GP,11,110,25,d40g,1.5,7/12/2021,CC,4,7/16/2021,AW/LR,5.5000,2.0560,2.0480,1.9920,1.8230,1.8160,1.9720,346.0,AW,3128,AW,9.04,20210716,2646,W,0.2249,99.18,0.0756,2.4188,93.9909,96.5,0.103,100.45,98.8006,97.901,99.5502,N,N,,,Erin,20210720,198.807,111.32,1.786,Mina,20210719,20210720,Mina,,Erin,Mina,Erin,43B1,7/20/2021,4,7/19/2021,5b,5a,5b,5a,5a,5a,5a,1,1,5a,2320,4,3,B,1,0.963,0,-0.7366,-0.9398,0.0762,0.2032,0.0254,-0.4318
2321,322,123,7,48,6/1/2021,,33,SG47,24-B,0.45,7/24/2019,Mason,Yuxuan,HCS,HCS-81,8F,1170,4755,3585,SA,5/10/2021,SA,10,110,25,d40g,3,5/10/2021,ET,15,5/25/2021,AW/LR,5.4940,2.0850,2.0740,1.9820,1.8260,1.8070,1.9900,348.3,AW,3106,AW,8.92,20210525,2658,W,0.7871,99.63,0.0752,0.4515,2.7841,3.3,0.115,99.8501,100.3,99.5502,98.8006,N,N,,,Erin,20210526.1,201.413,138.684,1.452,Mina,20210526.1,20210526,Erin,,Adin,Adin,Adin,33A2,5/26/2021,1,5/26/2021,5a,5a,5a,5a,5a,5a,5a,1,1,5a,2321,3,3,A,2,0.964,-0.1524,0,-0.2794,-0.1778,0.2794,-0.2032,0.0254
2322,323,123,7,58,8/11/2021,,46,SG47,24-B,4.50,7/24/2019,Jared,Emily,HCS,HCS-101,7B,1195,5035,3840,SA,8/2/2021,JL,11,110,25,d40g,2,8/2/2021,SA,4,8/6/2021,AW/LR,5.5000,2.0800,2.0770,1.9800,1.8240,1.8220,1.9870,348.8,AW,3264,AW,9.36,20210806,2651,W,0.8246,99.36,0.0377,0.6035,2.0370,2.7,0.114,99.1004,99.1004,98.5007,100.75,N,N,,,Mason,20210809.1,184.361,115.396,1.598,Erin,20210806.1,20210809,Mason,,Adin,Erin,Erin,46B1,8/9/2021,3,8/6/2021,5a,5a,5a,5a,5a,5a,5a,1,1,5a,2322,4,6,B,1,1.033,0,-0.127,-0.2032,-0.2286,0.2286,0.1778,-0.0508
2323,324,123,7,53,7/7/2021,,42,SG47,24-B,0.35,7/24/2019,Mason,Emily,HCS,HCS-93,8A,1165,4880,3715,VM,6/17/2021,GP,11,110,25,d40g,2,6/17/2021,SA,6,6/23/2021,AW/LR,5.5060,2.0580,2.0450,1.9920,1.8240,1.7970,1.9880,346.8,AW,3228,AW,9.31,20210623,2665,W,0.2249,99.89,0.0000,0.1126,1.1257,1.2,0.095,99.8501,100.6,100,99.1004,N,N,,,Zander,20210624.1,113.953,74.4872,1.530,Zander,20210623.2,20210623,Mina,,Erin,Erin,Zander,42D1,6/24/2021,1,6/23/2021,5b,5a,5b,5a,5a,5a,5a,1,1,5a,2323,4,2,D,1,0.999,0.1524,-0.6858,-1.016,0.0762,0.2286,-0.4572,-0.0254
2324,325,123,7,53,7/7/2021,kept at NPL for few weeks to watch out for Sean effect,42,SG47,24-B,0.22,7/24/2019,Emily,Saad,HCS,HCS-90,7B,1195,5000,3805,VM,6/1/2021,SA,11,110,25,d40g,2,6/1/2021,ET,8,6/9/2021,AW/LR,5.5030,2.0930,2.0890,1.9860,1.8180,1.8120,1.9850,349.8,AW,3208,AW,9.17,20210609,2656,W,0.1874,99.55,0.0000,0.4142,2.5602,3.0,0.106,99.2504,99.8501,99.5502,99.5502,N,N,,,Zander/Mina/Erin,20210630.1,144.636,134.29,1.077,Zander,20210701.1,20210610,Zander,,Mason,Long Term Monitoring,Mina,42A2,6/30/2021,21,7/1/2021,5a,5a,5a,5a,5a,5a,5a,1,1,5a,2324,4,2,A,2,1.023,0.0762,0.2032,0.1016,-0.0762,0.0762,-0.0762,-0.1016
2325,326,123,7,57,8/4/2021,,47,SG47,23-A,0.60,7/24/2019,Yuxuan,Mason,HCS,HCS-99,8A,1170,5035,3865,SA,7/26/2021,JL,11,110,25,d40g,5,7/26/2021,CC,4,7/30/2021,AW/LR,5.4990,2.0850,2.0670,1.9950,1.8280,1.8060,1.9910,349.7,AW,3092,AW,8.84,20210730,2653,W,0.5622,99.44,0.0000,0.6408,4.4478,5.1,0.139,99.7001,98.6507,98.2009,101.199,N,N,,,Mason,20210730,197.95,87.1405,2.272,Adin,20210730,20210730,Mason,,Adin,Mina,Mina,47B2,7/30/2021,0,7/30/2021,5a,5a,5a,5a,5a,5a,5a,1,1,5a,2325,4,7,B,2,1.039,-0.0254,0,-0.4572,0.1524,0.3302,-0.2286,0.0508
2326,327,123,7,30,1/4/2021,,18,SG47,24-B,0.18,7/24/2019,Emily,Mason,HCS,HCS-55,5C,1185,4870,3685,ET,12/1/2020,ET,9,110,25,d40g,2,12/1/2020,ET,3,12/4/2020,AW,5.5060,2.0850,2.0840,1.9940,1.8210,1.8110,1.9910,350.7,AW,3146,AW,8.97,20201204,2625,W,3.0360,98.39,0.3810,3.8476,7.1619,11.4,0.205,97.3013,99.8501,99.7001,96.7016,N,N,,,Zander,20201209,403.437,292.358,1.380,Adin,20201208.1,20201209,Zander,,Adin,Adin,Adin,18C3,12/9/2020,5,12/8/2020,5a,5a,5a,5a,5a,5a,5a,1,1,5a,2326,1,8,C,3,0.991,0.1524,0,-0.0254,0.127,0.1524,-0.1016,0.0508
2327,328,123,7,51,6/22/2021,,39,SG47,24-B,0.40,7/24/2019,Mason,Emily,HCS,HCS-91,7C,1185,4855,3670,SA,6/7/2021,JL,11,110,25,d40g,1.5,6/7/2021,ET,9,6/16/2021,AW/LR,5.5030,2.0920,2.0790,1.9890,1.8060,1.8010,1.9880,348.8,AW,3186,AW,9.14,20210616,2654,W,0.2249,99.48,0.0377,0.4898,3.3158,3.8,0.125,99.8501,100.6,99.5502,97.901,N,N,,,Zander,20210617,220.115,154.092,1.428,Zander,20210616.1,20210617,Zander,,Erin,Mina,Mina,39C1,6/17/2021,1,6/16/2021,5a,5a,5a,5a,5a,5a,5a,1,1,5a,2327,3,9,C,1,0.987,0.0762,0.1778,-0.1524,0,-0.2286,-0.3556,-0.0254
2328,329,123,7,54,7/13/2021,,41,SG47,24-B,0.20,7/24/2019,Emily,Saad,HCS,HCS-94,8E,1185,4895,3710,SA,6/24/2021,GP,11,110,25,d40g,2.5,6/24/2021,SA,13,7/7/2021,AW/LR,5.5020,2.0660,2.0630,1.9810,1.8170,1.8130,1.9860,346.9,AW,3208,AW,9.25,20210707,2649,W,0.2999,99.29,0.1133,0.5663,2.8313,3.5,0.120,99.5502,100,99.5502,98.051,N,N,,,Erin,20210707.3,213.613,54.1177,3.947,Nicholas,20210707.1,20210709,Erin,,Mason,Mason,Mason,41B2,7/7/2021,0,7/7/2021,5b,5a,5b,5a,5a,5a,5a,1,1,5a,2328,4,1,B,2,0.998,0.0508,-0.4826,-0.5588,-0.2032,0.0508,-0.0508,-0.0762
2329,330,123,7,56,7/27/2021,,47,SG47,24-B,0.23,7/24/2019,Saad,Mason,HCS,HCS-98,8B,1185,4755,3570,SA,7/19/2021,CC,11,110,25,d40g,2.5,7/19/2021,SA,3,7/22/2021,AW/LR,5.4980,2.0890,2.0850,1.9870,1.8190,1.8030,1.9820,348.6,AW,3146,AW,9.03,20210722,2661,W,0.0375,99.74,0.0752,0.4134,4.6599,5.1,0.135,100,99.7001,99.4003,99.8501,N,N,,,Mina,20210722.3,173.124,104.08,1.663,Mina,20210722.1,20210723,Mason,,Adin,Adin,Adin,47A2,7/22/2021,0,7/22/2021,5a,5a,5a,5a,5a,5a,5a,1,1,5a,2329,4,7,A,2,0.96,-0.0508,0.1016,0,-0.0508,0.1016,-0.3048,-0.1778
2330,331,123,7,57,8/4/2021,,47,SG47,24-B,0.22,7/24/2019,Emily,Mason,HCS,HCS-99,7E,1200,5050,3850,SA,7/26/2021,JL,11,110,25,d40g,2,7/26/2021,CC,4,7/30/2021,AW/LR,5.5010,2.0750,2.0710,1.9820,1.8180,1.8230,1.9890,348.5,AW,3138,AW,9.01,20210730,2651,W,0.8995,99.36,0.1132,1.0562,6.1486,7.3,0.151,99.2504,99.7001,99.4003,99.1004,N,N,,,Mason,20210730,154.478,87.1405,1.773,Adin,20210730,20210730,Mason,,Adin,Mina,Mina,47D3,7/30/2021,0,7/30/2021,5a,5a,5a,5a,5a,5a,5a,1,1,5a,2330,4,7,D,3,1.035,0.0254,-0.254,-0.3556,-0.1778,0.0762,0.2032,0
2331,332,123,7,54,7/13/2021,,39,SG47,24-B,0.20,7/24/2019,Saad,Mason,HCS,HCS-94,8D,1180,4840,3660,SA,6/24/2021,GP,11,110,25,d40g,1.5,6/24/2021,SA,13,7/7/2021,AW/LR,5.4980,2.0640,2.0560,1.9850,1.8180,1.8180,1.9850,346.8,AW,3180,AW,9.17,20210707,2629,W,1.2369,98.54,0.2663,98.5165,0.0380,98.8,0.100,97.901,99.1004,98.9505,98.2009,N,N,,,Nicholas,20210708,159.409,89.9951,1.771,Erin,20210707.2,20210708,Nicholas,,Mason,Mason,Mason,39B1,7/8/2021,1,7/7/2021,5b,5a,5b,5a,5a,5a,5a,1,1,5a,2331,3,9,B,1,0.984,-0.0508,-0.5334,-0.7366,-0.1016,0.0762,0.0762,-0.1016
2332,333,123,7,54,7/13/2021,,43,SG47,24-B,0.20,7/24/2019,Emily,Mason,HCS,HCS-94,7F,1210,4905,3695,SA,6/24/2021,GP,11,110,25,d40g,1,6/24/2021,SA,13,7/7/2021,AW/LR,5.5000,2.0600,2.0590,1.9830,1.8100,1.8140,1.9880,346.4,AW,3176,AW,9.17,20210707,2664,W,0.9745,99.85,0.0751,1.3889,3.1907,4.7,0.131,100.15,99.7001,100,99.5502,N,N,,,Erin,20210707.3,178.441,54.1177,3.297,Nicholas,20210707.1,20210709,Erin,,Mason,Mason,Mason,43A1,7/7/2021,0,7/7/2021,5b,5a,5b,5a,5a,5a,5a,1,1,5a,2332,4,3,A,1,0.994,0,-0.635,-0.6604,-0.1524,-0.127,-0.0254,-0.0254
2333,334,123,7,57,8/4/2021,,46,SG47,24-B,0.40,7/24/2019,Mason,Emily,HCS,HCS-99,8C,1175,4935,3760,SA,7/26/2021,JL,11,110,25,d40g,2,7/26/2021,CC,4,7/30/2021,AW/LR,5.5000,2.0600,2.0510,1.9850,1.8200,1.8130,1.9900,346.8,AW,3066,AW,8.84,20210730,2651,W,0.2998,99.36,0.0754,0.9053,5.0170,6.0,0.151,100.75,100.15,99.2504,97.3013,N,N,,,Mason,20210730,148.21,87.1405,1.701,Adin,20210730,20210730,Mason,,Adin,Mina,Mina,46C1,7/30/2021,0,7/30/2021,5b,5a,5b,5a,5a,5a,5a,1,1,5a,2333,4,6,C,1,1.011,0,-0.635,-0.8636,-0.1016,0.127,-0.0508,0.0254
2334,335,123,7,55,7/21/2021,,44,SG47,24-B,0.17,7/24/2019,Emily,Saad,HCS,HCS-97,7B,1200,4820,3620,SA,7/12/2021,GP,11,110,25,d40g,3.5,7/12/2021,CC,4,7/16/2021,AW/LR,5.4980,2.0740,2.0710,1.9900,1.8190,1.8200,1.9980,349.6,AW,3168,AW,9.06,20210716,2658,W,1.9490,99.63,1.0534,98.8713,0.0000,99.9,0.123,99.7001,100.9,100,97.901,N,N,,,Erin,20210719,145.515,91.0287,1.599,Erin,20210716.1,20210716,Erin,,Erin,Adin,Adin,44C1,7/19/2021,3,7/16/2021,5a,5a,5a,5a,5a,5a,5a,1,1,5a,2334,4,4,C,1,0.973,-0.0508,-0.2794,-0.3556,0.0254,0.1016,0.127,0.2286
2335,336,123,7,53,7/7/2021,kept at NPL for few weeks to watch out for Sean effect,42,SG47,24-B,0.17,7/24/2019,Emily,Saad,HCS,HCS-90,7E,1190,4995,3805,SA,6/2/2021,VM,11,110,25,d40g,2,6/2/2021,SA,7,6/9/2021,AW/LR,5.5010,2.0750,2.0850,1.9830,1.8110,1.7960,1.9940,348.1,AW,3214,AW,9.23,20210609,2650,W,0.2249,99.33,0.1509,1.3962,6.4151,8.0,0.143,98.8006,99.2504,99.7001,99.5502,N,N,,,Zander/Mina/Erin,20210701.3,199.53,59.915,3.330,Mina,20210630,20210610,Zander,,Mason,Long Term Monitoring,Mina,42B2,7/1/2021,22,6/30/2021,5a,5a,5a,5a,5a,5a,5a,1,1,5a,2335,4,2,B,2,1.023,0.0254,-0.254,0,-0.1524,-0.1016,-0.4826,0.127
2336,337,123,7,48,6/1/2021,,33,SG47,24-B,0.30,7/25/2019,Saad,Mason,HCS,HCS-81,8C,1165,4770,3605,SA,5/10/2021,SA,10,110,25,d40g,2.5,5/10/2021,ET,15,5/25/2021,AW/LR,5.4960,2.0610,2.0570,1.9900,1.8160,1.8100,1.9850,346.6,AW,3110,AW,8.97,20210525,2657,W,0.5622,99.59,0.0000,0.1505,3.1238,3.3,0.118,99.2504,99.8501,100.15,99.1004,N,N,,,Erin,20210526.1,199.264,138.684,1.437,Mina,20210526.1,20210526,Erin,,Adin,Adin,Adin,33D3,5/26/2021,1,5/26/2021,5b,5a,5b,5a,5a,5a,5a,1,1,5a,2336,3,3,D,3,0.969,-0.1016,-0.6096,-0.7112,0.0254,0.0254,-0.127,-0.1016
2337,338,123,7,62,9/8/2021,,,SG47,24-B,0.25,7/25/2019,Saad,Emily,HCS,HCS-99,7D,1200,4875,3675,SA,7/26/2021,JL,11,110,25,d40g,1.5,7/26/2021,CC,37,9/1/2021,AW/LR,5.4990,2.0740,2.0740,1.9740,1.8300,1.7950,1.9870,346.8,AW,3050,AW,8.79,20210901,2638,W,1.6117,98.88,0.1137,2.5777,4.9280,7.6,0.163,98.6507,99.4003,97.7511,99.7001,N,N,,,LucasT,20210902,78.6838,73.5045,1.070,Vrishin,20210901.4,20210902,LucasT,,Erin,Erin,Erin,,9/2/2021,1,9/1/2021,5b,5b,5a,5a,5a,5a,5a,1,1,5a,2337,,,,,0.988,-0.0254,-0.2794,-0.2794,-0.381,0.381,-0.508,-0.0508
2338,339,123,7,48,6/1/2021,,33,SG47,24-B,0.17,7/25/2019,Saad,Mason,HCS,HCS-81,7D,1190,5020,3830,SA,5/11/2021,SA,10,110,25,d40g,4,5/11/2021,SA,14,5/25/2021,AW/LR,5.4940,2.0770,2.0840,1.9910,1.8170,1.8180,1.9880,349.2,AW,3098,AW,8.87,20210525,2665,W,2.5113,99.89,0.0000,1.3133,5.9287,7.2,0.136,99.7001,100.3,98.8006,100.75,N,N,,,Erin,20210526.2,433.129,208.966,2.073,Mina,20210526,20210526,Erin,,Adin,Adin,Adin,33C3,5/26/2021,1,5/26/2021,5a,5a,5a,5a,5a,5a,5a,1,1,5a,2338,3,3,C,3,1.03,-0.1524,-0.2032,-0.0254,0.0508,0.0508,0.0762,-0.0254
2339,340,123,7,48,6/1/2021,,33,SG47,24-B,0.25,7/25/2019,Saad,Mason,HCS,HCS-81,8D,1170,4795,3625,SA,5/10/2021,SA,10,110,25,d40g,3,5/10/2021,ET,15,5/25/2021,AW/LR,5.4950,2.0780,2.0750,1.9860,1.8210,1.8070,1.9930,348.5,AW,3110,AW,8.92,20210525,2659,W,1.2744,99.66,0.0000,0.3761,3.7608,4.1,0.121,100.15,98.9505,99.5502,100,N,N,,,Erin,20210526.1,235.04,138.684,1.695,Mina,20210526.1,20210526,Erin,,Adin,Adin,Adin,33B3,5/26/2021,1,5/26/2021,5a,5a,5a,5a,5a,5a,5a,1,1,5a,2339,3,3,B,3,0.975,-0.127,-0.1778,-0.254,-0.0762,0.1524,-0.2032,0.1016
2340,341,123,7,53,7/7/2021,kept at NPL for few weeks to watch out for Sean effect,42,SG47,24-B,0.18,7/25/2019,Saad,Mason,HCS,HCS-90,7D,1190,4995,3805,SA,6/2/2021,VM,11,110,25,d40g,1.5,6/2/2021,SA,7,6/9/2021,AW/LR,5.5000,2.0840,2.0810,1.9880,1.8160,1.8060,1.9850,348.6,AW,3226,AW,9.25,20210609,2655,W,0.4497,99.51,0.0377,0.2637,3.0132,3.3,0.104,99.4003,99.8501,99.4003,99.4003,N,N,,,Zander/Mina/Erin,20210630.1,215.241,134.29,1.603,Zander,20210701.1,20210610,Zander,,Mason,Long Term Monitoring,Mina,42C2,6/30/2021,21,7/1/2021,5a,5a,5a,5a,5a,5a,5a,1,1,5a,2340,4,2,C,2,1.023,0,-0.0254,-0.1016,-0.0254,0.0254,-0.2286,-0.1016
2341,342,123,7,58,8/11/2021,,46,SG47,24-B,0.18,7/25/2019,Saad,Mason,HCS,HCS-101,8F,1180,4910,3730,SA,8/2/2021,JL,11,110,25,d40g,2,8/2/2021,SA,4,8/6/2021,AW/LR,5.4990,2.0750,2.0700,1.9820,1.8130,1.8130,1.9880,347.5,AW,3170,AW,9.12,20210806,2644,W,0.0749,99.10,0.0378,1.2103,5.6732,6.9,0.164,98.9505,99.5502,99.2504,98.6507,N,N,,,Mason,20210809,186.402,105.411,1.768,Erin,20210806,20210806,Adin,,Adin,Erin,Mason,46D1,8/9/2021,3,8/6/2021,5a,5a,5a,5a,5a,5a,5a,1,1,5a,2341,4,6,D,1,1.003,-0.0254,-0.254,-0.381,-0.1778,-0.0508,-0.0508,-0.0254
2342,343,123,7,30,1/4/2021,,18,SG47,24-B,0.20,7/25/2019,Saad,Mason,HCS,HCS-55,5A,1180,4820,3640,ET,12/1/2020,ET,9,110,25,d40g,3.5,12/1/2020,ET,3,12/4/2020,AW,5.5050,2.0800,2.0800,1.9940,1.8100,1.8100,1.9880,349.4,AW,3154,AW,9.03,20201204,2655,W,2.5487,99.51,0.0753,1.4313,5.5367,7.0,0.146,99.2504,99.5502,99.2504,100,N,N,,,Zander,20201209,384.001,292.358,1.313,Adin,20201208.1,20201209,Zander,,Adin,Adin,Adin,18D3,12/9/2020,5,12/8/2020,5a,5a,5a,5a,5a,5a,5a,1,1,5a,2342,1,8,D,3,0.979,0.127,-0.127,-0.127,0.127,-0.127,-0.127,-0.0254
2343,344,123,7,57,8/4/2021,,47,SG47,24-B,0.35,7/25/2019,Mason,Emily,HCS,HCS-99,7F,1210,5105,3895,SA,7/26/2021,JL,11,110,25,d40g,4,7/26/2021,CC,4,7/30/2021,AW/LR,5.5000,2.0710,2.0720,1.9850,1.8200,1.8200,1.9910,348.7,AW,3186,AW,9.14,20210730,2647,W,0.3373,99.21,0.0756,0.7934,4.0801,4.9,0.135,99.7001,99.4003,99.1004,98.6507,N,N,,,Mason,20210730,138.519,87.1405,1.590,Adin,20210730,20210730,Mason,,Adin,Mina,Mina,47C3,7/30/2021,0,7/30/2021,5a,5a,5a,5a,5a,5a,5a,1,1,5a,2343,4,7,C,3,1.047,0,-0.3556,-0.3302,-0.1016,0.127,0.127,0.0508
2344,345,123,7,58,8/11/2021,,,SG47,24-B,0.22,7/25/2019,Saad,Mason,HCS,HCS-101,7F,1210,5060,3850,SA,8/2/2021,JL,11,110,25,d40g,2,8/2/2021,SA,4,8/6/2021,AW/LR,5.5020,2.0680,2.0670,1.9860,1.8100,1.8180,1.9890,347.8,AW,3222,AW,9.26,20210806,2638,W,0.5623,98.88,0.0758,1.0235,4.0561,5.2,0.140,98.6507,99.2504,99.4003,98.2009,N,N,,,Mason,20210809.1,169.568,115.396,1.469,Erin,20210806.1,20210809,Mason,,Adin,Erin,Erin,,8/9/2021,3,8/6/2021,5a,5a,5a,5a,5a,5a,5a,1,1,5a,2344,,,,,1.035,0.0508,-0.4318,-0.4572,-0.0762,-0.127,0.0762,0
2345,346,123,7,55,7/21/2021,,44,SG47,24-B,0.35,7/25/2019,Mason,Saad,HCS,HCS-97,7A,1210,4840,3630,SA,7/12/2021,GP,11,110,25,d40g,2,7/12/2021,CC,4,7/16/2021,AW/LR,5.4980,2.0790,2.0750,1.9780,1.8170,1.8160,1.9900,348.0,AW,3196,AW,9.18,20210716,2620,W,1.9115,98.20,0.4962,99.5038,0.0000,100.0,0.105,97.1514,97.0015,99.5502,99.1004,N,N,,,Erin,20210719,157.697,91.0287,1.732,Erin,20210716.1,20210716,Erin,,Erin,Adin,Adin,44A2,7/19/2021,3,7/16/2021,5a,5a,5a,5a,5a,5a,5a,1,1,5a,2345,4,4,A,2,0.976,-0.0508,-0.1524,-0.254,-0.2794,0.0508,0.0254,0.0254
2346,347,123,7,58,8/11/2021,,46,SG47,24-B,0.20,7/25/2019,Emily,Mason,HCS,HCS-101,8D,1180,4880,3700,SA,8/2/2021,JL,11,110,25,d40g,2,8/2/2021,SA,4,8/6/2021,AW/LR,5.5020,2.0750,2.0720,1.9840,1.8210,1.8180,1.9890,348.7,AW,3200,AW,9.18,20210806,2642,W,0.4123,99.03,0.0000,0.5299,2.0818,2.6,0.111,98.9505,98.9505,99.1004,99.1004,N,N,,,Mason,20210809,165.542,105.411,1.570,Erin,20210806,20210806,Adin,,Adin,Erin,Mason,46A2,8/9/2021,3,8/6/2021,5a,5a,5a,5a,5a,5a,5a,1,1,5a,2346,4,6,A,2,0.995,0.0508,-0.254,-0.3302,-0.127,0.1524,0.0762,0
2347,348,123,8,,,TOO MANY PATCHES 9/23/21,,SG47,24-B,0.30,7/25/2019,Saad,Emily,HCS,HCS-94,8C,1180,4890,3710,SA,6/24/2021,GP,11,110,25,d40g,1.5,6/24/2021,SA,91,9/23/2021,,,,,,,,,0.0,,,,#DIV/0!,,#NUM!,,,,,,,,,,,,,,,,,,#NUM!,#NUM!,,,,,,,,,,,,#NUM!,#NUM!,#NUM!,8,#DIV/0!,8,#N/A,#N/A,#N/A,#N/A,FALSE,FALSE,#N/A,2347,,,,,0.998,-139.7,-52.959,-52.959,-50.5206,-46.101,-46.101,-50.5206
2348,349,123,7,54,7/13/2021,,44,SG47,24-B,0.20,7/25/2019,Emily,Mason,HCS,HCS-94,8F,1180,4830,3650,GP,6/24/2021,GP,11,110,25,d40g,1.5,6/24/2021,SA,12,7/6/2021,AW/LR,5.4990,2.0870,2.0700,1.9860,1.8190,1.8040,1.9890,348.4,AW,3204,AW,9.20,20210706,2649,W,0.0000,99.29,0.0378,0.6418,2.9445,3.6,0.123,99.5502,99.4003,99.2504,98.9505,N,N,,,Erin,20210706.1,147.495,107.855,1.368,Mina,20210706.1,20210707,Erin,,Erin,Mason,Mason,44D1,7/6/2021,0,7/6/2021,5a,5a,5a,5a,5a,5a,5a,1,1,5a,2348,4,4,D,1,0.981,-0.0254,0.0508,-0.381,-0.0762,0.1016,-0.2794,0
2349,350,123,7,51,6/22/2021,,38,SG47,24-B,0.40,7/25/2019,Mason,Emily,HCS,HCS-81,7E,1190,4975,3785,SA,5/11/2021,SA,10,110,25,d40g,2.5,5/11/2021,SA,36,6/16/2021,AW/LR,5.4710,2.0750,2.0770,1.9750,1.8030,1.7930,1.9860,343.9,AW,3066,AW,8.91,20210616,2647,W,1.1994,99.21,0.0756,1.0200,4.2312,5.3,0.141,98.9505,99.2504,99.2504,99.4003,N,N,,,Zander,20210617,181.912,154.092,1.181,Zander,20210616.1,20210617,Zander,,Erin,Mina,Mina,38A2,6/17/2021,1,6/16/2021,5b,5a,5b,5a,5a,5a,5a,1,1,5a,2349,3,8,A,2,1.018,-0.7366,-0.254,-0.2032,-0.3556,-0.3048,-0.5588,-0.0762
2350,351,123,7,53,7/7/2021,,42,SG47,24-B,0.15,7/25/2019,Saad,Emily,HCS,HCS-93,7F,1215,4895,3680,SA,6/18/2021,SA,11,110,25,d40g,1.5,6/18/2021,ET,5,6/23/2021,AW/LR,5.5030,2.0740,2.0760,1.9950,1.8200,1.8120,1.9850,349.2,AW,3148,AW,9.01,20210623,2663,W,0.3748,99.81,0.0000,0.1878,3.3421,3.5,0.113,99.7001,99.8501,100,99.7001,N,N,,,Zander,20210624,218.581,133.07,1.643,Zander,20210623.1,20210624,Zander,,Erin,Erin,Erin,42D2,6/24/2021,1,6/23/2021,5a,5a,5a,5a,5a,5a,5a,1,1,5a,2350,4,2,D,2,0.99,0.0762,-0.2794,-0.2286,0.1524,0.127,-0.0762,-0.1016
2351,352,123,7,57,8/4/2021,,46,SG47,24-B,0.20,7/25/2019,Emily,Mason,HCS,HCS-99,8E,1185,4980,3795,SA,7/26/2021,JL,11,110,25,d40g,8.5,7/26/2021,CC,4,7/30/2021,AW/LR,5.4980,2.0580,2.0640,1.9840,1.8150,1.8300,1.9870,347.4,AW,3158,AW,9.09,20210730,2609,W,0.3373,97.79,0.1533,0.7282,2.1081,3.0,0.127,96.8516,97.901,97.901,98.5007,N,N,,,Mason,20210730,126.788,87.1405,1.455,Adin,20210730,20210730,Mason,,Adin,Mina,Mina,46B2,7/30/2021,0,7/30/2021,5b,5a,5b,5b,5a,5a,5a,1,1,5b,2351,4,6,B,2,1.02,-0.0508,-0.6858,-0.5334,-0.127,0,0.381,-0.0508
2352,353,123,7,48,6/1/2021,,36,SG47,24-B,0.40,7/25/2019,Mason,Emily,HCS,HCS-81,7F,1205,5015,3810,SA,5/11/2021,SA,10,110,25,d40g,2.5,5/11/2021,SA,14,5/25/2021,AW/LR,5.4980,2.0810,2.0850,1.9900,1.8140,1.8230,1.9900,349.8,AW,3108,AW,8.88,20210525,2662,W,5.9970,99.78,0.0376,1.2397,6.1232,7.4,0.139,99.5502,99.7001,99.1004,100.75,N,N,,,Erin,20210526.2,195.633,208.966,0.936,Mina,20210526,20210526,Erin,,Adin,Adin,Adin,36B2,5/26/2021,1,5/26/2021,5a,5a,5a,5a,5a,5a,5a,1,1,5a,2352,3,6,B,2,1.024,-0.0508,-0.1016,0,0.0254,-0.0254,0.2032,0.0254
2353,354,123,7,58,8/11/2021,,,SG47,24-B,0.20,7/25/2019,Emily,Mason,HCS,HCS-101,8E,1190,4935,3745,SA,8/2/2021,JL,11,110,25,d40g,5.5,8/2/2021,SA,4,8/6/2021,AW/LR,5.5020,2.0610,2.0660,1.9880,1.8120,1.8180,1.9880,347.7,AW,3198,AW,9.20,20210806,2632,W,0.9745,98.65,0.1140,0.7599,2.6216,3.5,0.127,98.6507,97.4513,99.4003,99.1004,N,N,,,Mason,20210809,152.876,105.411,1.450,Erin,20210806,20210806,Adin,,Adin,Erin,Mason,,8/9/2021,3,8/6/2021,5b,5a,5b,5a,5a,5a,5a,1,1,5a,2353,,,,,1.007,0.0508,-0.6096,-0.4826,-0.0254,-0.0762,0.0762,-0.0254
2354,355,123,7,46,5/18/2021,,34,SG47,24-B,0.50,7/25/2019,Mason,Emily,HCS,HCS-77,7C,1190,4830,3640,JT,4/19/2021,SA,10,110,25,d40g,2,4/19/2021,ET,18,5/7/2021,AW/LR,5.4970,2.0670,2.0650,1.9810,1.8110,1.8080,1.9880,346.4,AW,3130,AW,9.04,20210507,2646,W,0.4123,99.18,0.0378,1.8141,6.5004,8.4,0.159,99.5502,101.349,97.901,97.901,N,N,,,Jerome,20210507.5,257.868,218.981,1.178,Erin,20210507.3,20210507.4,Jerome,,Caroline,Mason,Mina,34B3,5/7/2021,0,5/7/2021,5a,5a,5a,5a,5a,5a,5a,1,1,5a,2354,3,4,B,3,0.979,-0.0762,-0.4572,-0.508,-0.2032,-0.1016,-0.1778,-0.0254
2355,356,123,7,45,5/10/2021,,32,SG47,24-B,0.22,7/25/2019,Emily,Mason,HCS,HCS-77,8E,1185,4870,3685,JT,4/19/2021,SA,10,110,25,d40g,2,4/19/2021,ET,11,4/30/2021,AW/LR,5.4980,2.0750,2.0750,1.9850,1.8220,1.8160,1.9760,347.5,AW,3102,AW,8.93,20210430,2653,W,1.2744,99.44,0.1131,0.9800,4.6363,5.7,0.151,98.9505,100.75,98.8006,99.2504,N,N,,,Zander,20210503,290.664,213.195,1.363,Erin,20210430.3,20210430,Mason,,Mason,Mason,Adin,32D3,5/3/2021,3,4/30/2021,5a,5a,5a,5a,5a,5a,5a,1,1,5a,2355,3,2,D,3,0.991,-0.0508,-0.254,-0.254,-0.1016,0.1778,0.0254,-0.3302
2356,357,123,7,38,3/22/2021,,26,SG47,24-B,0.20,7/26/2019,Emily,Mason,HCS,HCS-68,7B,1195,4960,3765,JT,3/2/2021,SA,10,110,25,d40g,2,3/2/2021,ET,13,3/15/2021,AW,5.5010,2.0890,2.0870,1.9910,1.8080,1.7920,1.9870,348.6,AW,3172,AW,9.10,20210315,2648,W,0.2999,99.25,0.0000,0.7553,3.1344,3.9,0.118,97.7511,101.649,97.6012,100,N,N,,,Zander,20210315.3,257.666,206.505,1.248,Jerome,20210316,20210315,Zander,,Jerome,Jerome,Jerome,26D3,3/15/2021,0,3/16/2021,5b,5a,5b,5a,5a,5a,5a,1,1,5a,2356,2,6,D,3,1.012,0.0254,0.1016,0.0508,0.0508,-0.1778,-0.5842,-0.0508
2357,358,123,7,45,5/10/2021,24-B & 25-A,31,SG47,25-A,0.20,7/26/2019,Emily,Mason,HCS,HCS-77,8F,1165,4880,3715,JT,4/19/2021,SA,10,110,25,d40g,1.5,4/19/2021,ET,11,4/30/2021,AW/LR,5.4980,2.0970,2.0800,1.9950,1.8200,1.8040,1.9910,350.3,AW,3150,AW,8.99,20210430,2636,N,0.2624,98.80,0.1897,2.8832,8.5736,11.6,0.193,99.1004,99.1004,98.6507,98.3508,N,N,,,Jerome,20210430,248.33,196.65,1.263,Jerome,20210430.4,20210430,Jerome,,Mason,Adin,Adin,31A3,4/30/2021,0,4/30/2021,5a,5a,5a,5a,5a,5a,5a,1,1,5a,2357,3,1,A,3,0.999,-0.0508,0.3048,-0.127,0.1524,0.127,-0.2794,0.0508
2358,359,123,7,46,5/18/2021,,34,SG47,25-A,0.20,7/26/2019,Emily,Mason,HCS,HCS-77,7E,1185,4865,3680,JT,4/19/2021,SA,10,110,25,d40g,2,4/19/2021,ET,11,4/30/2021,AW/LR,5.4980,2.0900,2.0810,1.9890,1.8220,1.8190,1.9900,350.1,AW,3120,AW,8.91,20210430,2628,W,3.8230,98.50,0.1142,1.4079,5.3653,6.9,0.151,99.5502,99.4003,98.6507,96.4018,N,N,,,Zander,20210503,256.511,181.545,1.413,Erin,20210430.2,20210430,Mason,,Mason,Mason,Adin,34C3,5/3/2021,3,4/30/2021,5a,5a,5a,5a,5a,5a,5a,1,1,5a,2358,3,4,C,3,0.99,-0.0508,0.127,-0.1016,0,0.1778,0.1016,0.0254
2359,360,123,8,,,Cracked fibers WE. Remachined wide end May 17 and June 4. ,,SG47,25-A,0.15,7/26/2019,Emily,Mason,HCS,HCS-77,8D,1170,4795,3625,JT,4/19/2021,SA,10,110,25,d40g,1.5,4/19/2021,ET,21,5/10/2021,LR,5.4590,2.0840,2.0730,1.9910,1.8150,1.8020,1.9870,345.9,LR,3150,LR,9.11,20210510,2561,W,0.7121,95.99,0.1171,1.1714,2.3038,3.6,0.133,95.5022,96.1019,96.1019,96.2519,Y,N,,,Zander,20210608,285.93,183.515,1.558,Zander,20210608.1,20210608,Zander,,Caroline,Mina,Mina,,6/8/2021,29,6/8/2021,8,5a,5b,8,5b,8,5a,1,1,8,2359,,,,,0.975,-1.0414,-0.0254,-0.3048,0.0508,0,-0.3302,-0.0508
2360,361,123,7,58,8/11/2021,,46,SG47,25-A,0.20,7/26/2019,Emily,Mason,HCS,HCS-101,8C,1180,4885,3705,SA,8/2/2021,JL,11,110,25,d40g,1.5,8/2/2021,SA,4,8/6/2021,AW/LR,5.5010,2.0570,2.0600,1.9730,1.8280,1.8170,1.9880,346.4,AW,3170,AW,9.15,20210806,2639,W,0.8245,98.91,0.1137,1.2505,4.4714,5.8,0.145,99.2504,98.5007,99.5502,98.3508,N,N,,,Mason,20210809,168.893,105.411,1.602,Erin,20210806,20210806,Adin,,Adin,Erin,Mason,46C2,8/9/2021,3,8/6/2021,5b,5a,5b,5a,5a,5a,5a,1,1,5a,2360,4,6,C,2,0.996,0.0254,-0.7112,-0.635,-0.4064,0.3302,0.0508,-0.0254
2361,362,123,7,58,8/11/2021,,,SG47,25-A,0.15,7/26/2019,Emily,Mason,HCS,HCS-101,8B,1185,4955,3770,SA,8/2/2021,JL,11,110,25,d40g,1.5,8/2/2021,SA,4,8/6/2021,AW/LR,5.4970,2.0790,2.0680,1.9860,1.8300,1.8200,1.9890,349.0,AW,3204,AW,9.18,20210806,2635,W,1.0495,98.76,0.1139,0.8729,3.2638,4.3,0.131,97.3013,98.6507,99.4003,99.7001,N,N,,,Mason,20210809,168.488,105.411,1.598,Erin,20210806,20210806,Adin,,Adin,Erin,Mason,,8/9/2021,3,8/6/2021,5a,5a,5a,5a,5a,5a,5a,1,1,5a,2361,,,,,1.014,-0.0762,-0.1524,-0.4318,-0.0762,0.381,0.127,0
2362,363,123,7,60,8/25/2021,,,SG47,25-A,0.17,7/26/2019,Emily,Mason,HCS,HCS-99,8F,1175,4990,3815,SA,7/26/2021,JL,11,110,25,d40g,2,7/26/2021,CC,24,8/19/2021,AW/LR,5.4280,2.0620,2.0550,1.9840,1.8170,1.8200,1.9880,342.5,AW,3112,AW,9.09,20210819,2612,W,0.7496,97.90,0.1531,3.0628,6.0873,9.3,0.183,96.7016,98.5007,98.5007,97.901,N,N,,,Mason,20210819,113.561,81.0536,1.401,Mason,20210819,20210819,Mason,,Caroline,Mina,Mina,,8/19/2021,0,8/19/2021,5b,5a,5b,5b,5a,5a,5a,1,1,5b,2362,,,,,1.026,-1.8288,-0.5842,-0.762,-0.127,0.0508,0.127,-0.0254
2363,364,123,7,57,8/4/2021,,46,SG47,25-A,0.17,7/26/2019,Emily,Mason,HCS,HCS-99,8D,1180,4995,3815,SA,7/26/2021,JL,11,110,25,d40g,2,7/26/2021,CC,4,7/30/2021,AW/LR,5.4990,2.0660,2.0670,1.9850,1.8180,1.8240,1.9920,348.3,AW,3142,AW,9.02,20210730,2650,W,1.0494,99.33,0.0377,0.6792,6.6038,7.3,0.139,99.2504,99.7001,99.4003,98.9505,N,N,,,Mason,20210730,131.466,87.1405,1.509,Adin,20210730,20210730,Mason,,Adin,Mina,Mina,46D2,7/30/2021,0,7/30/2021,5a,5a,5a,5a,5a,5a,5a,1,1,5a,2363,4,6,D,2,1.026,-0.0254,-0.4826,-0.4572,-0.1016,0.0762,0.2286,0.0762
2364,365,123,7,54,7/13/2021,,44,SG47,25-A,0.22,7/26/2019,Emily,Mason,HCS,HCS-94,8A,1195,4885,3690,GP,6/24/2021,GP,11,110,25,d40g,1.5,6/24/2021,SA,13,7/7/2021,AW/LR,5.5000,2.0590,2.0620,1.9880,1.8180,1.8150,1.9870,347.3,AW,3212,AW,9.25,20210707,2659,W,0.5997,99.66,0.0376,0.7146,2.5574,3.3,0.119,99.5502,99.7001,99.7001,99.7001,N,N,,,Erin,20210707.3,164.99,54.1177,3.049,Nicholas,20210707.1,20210709,Erin,,Mason,Mason,Mason,44B2,7/7/2021,0,7/7/2021,5b,5a,5b,5a,5a,5a,5a,1,1,5a,2364,4,4,B,2,0.992,0,-0.6604,-0.5842,-0.0254,0.0762,0,-0.0508
2365,366,123,7,50,6/15/2021,Cracked fibers WE. Remachined June 4.,37,SG47,25-A,1.00,7/26/2019,Chirag,Emily,HCS,HCS-77,7A,1205,4880,3675,JT,4/19/2021,SA,10,110,25,d40g,3,4/19/2021,ET,21,5/10/2021,LR,5.4780,2.0710,2.0850,1.9880,1.7820,1.7830,1.9840,344.2,LR,3084,LR,8.96,20210510,2637,W,0.3374,98.84,0.0379,0.4171,3.4509,3.9,0.137,99.2504,98.9505,98.9505,98.2009,N,N,,,Zander,20210608,270.636,183.515,1.475,Zander,20210608.1,20210608,Zander,,Caroline,Mina,Mina,37B2,6/8/2021,29,6/8/2021,5b,5a,5b,5a,5a,5a,5a,1,1,5a,2365,3,7,B,2,0.988,-0.5588,-0.3556,0,-0.0254,-0.8382,-0.8128,-0.127
