Repository: masonrh2/sphenix_cosmics

File: files/blocks_13-64.csv (part 6 of 56)
 DBN,Don't edit Block occurance,BL,Status,BNL shipment,Shipping date,Comment,Sector,Fiber type,Fiber batch,Filling time (h),FF date,Filled by,Checked by,W powder,W bucket number,Mold number,Empty mold (g),Filled mold (g),W filling mass (g),fibers loaded by,W filling date,W filled by,Epoxy batch,Resin mass (g),Hardener mass (g),potting notes,Epoxy filling time (min),Epoxy filling date,Epoxy preparer,Delta Mach-Pot,Machining date,Machined by,L (in),BT (in),BB (in),BH (in),ST (in),SB (in),SH (in),Volume (mL),Measured by,Mass (g),Measured by,Density(g/mL),Tested on,# Fibers N,Good end,ABS N-W (%),# Fibers / # Holes (%),10-15(%),15-50(%),50-75(%),r75 (%),R,T1(BL) Fiber %,T2(BR) Fiber %,T3(TL) Fiber %,T4(TR) Fiber %, missing row?,13 connected holes?,FOM_N,FOM_I,Tested by,Tested on,Scintillation (mV),Calibration (mV),Ratio (Calibrated Twice),Tested by,Tested on,Natural Pictures,Tested by,Retouch,Density Result Checked?,Light Checked?,Natural Pictures checked?,Sector ID (SSBBR),LT M/D/YYYY,Days Mach-LT,Scint M/D/YYYY,Block Grade,De,Di,LT,LTQ,Vi,Sci,Pic,X,LT-all,DBN,S-left,S-right,column,row,relative W weight,Δ(L) [mm],Δ(BT) [mm],Δ(BB) [mm],Δ(BH) [mm],Δ(ST) [mm],Δ(SB) [mm],Δ(SH) [mm]
2366,367,123,7,46,5/18/2021,,33,SG47,25-A,0.20,7/26/2019,Emily,Mason,HCS,HCS-79,7D,1185,4920,3735,VM,4/28/2021,JL,10,110,25,d40g,3,4/28/2021,ET,9,5/7/2021,AW/LR,5.4970,2.0910,2.0860,1.9840,1.8230,1.8090,1.9880,349.3,AW,3158,AW,9.04,20210507,2639,W,0.5247,98.91,0.0000,0.8715,6.2903,7.2,0.152,98.8006,98.051,100.9,97.901,N,N,,,Jerome,20210507.5,252.258,218.981,1.152,Erin,20210507.3,20210507.4,Jerome,,Caroline,Mason,Mina,33A3,5/7/2021,0,5/7/2021,5a,5a,5a,5a,5a,5a,5a,1,1,5a,2366,3,3,A,3,1.004,-0.0762,0.1524,0.0254,-0.127,0.2032,-0.1524,-0.0254
2367,368,123,8,,,PATCH JOB,,SG47,25-A,5.00,7/26/2019,Harshit,Mason,HCS,HCS-128,8E,1190,5045,3855,SA,9/10/2021,SA,12,110,25,d40g,4,9/10/2021,ET,6,9/16/2021,AW/LR,5.4900,2.0610,2.0690,1.9790,1.8100,1.8050,1.9890,345.6,AW,3188,AW,9.22,20210916,2630,W,0.6747,98.58,0.0760,0.7985,1.8631,2.7,0.119,95.952,99.2504,99.1004,100,N,Y,,,LucasT,20210917,118.695,82.6617,1.436,Erin,20210916.1,20210916,Erin,,Erin,EricH,EricH,,9/17/2021,1,9/16/2021,8,5a,5b,5a,5b,8,5a,1,1,8,2367,,,,,1.037,-0.254,-0.6096,-0.4064,-0.254,-0.127,-0.254,0
2368,369,123,7,56,7/27/2021,,45,SG47,25-A,0.22,7/26/2019,Emily,Mason,HCS,HCS-77,7F,1195,4910,3715,JT,4/19/2021,SA,10,110,25,d40g,1.5,4/19/2021,ET,94,7/22/2021,AW/LR,5.4980,2.1000,2.0820,1.9740,1.7950,1.7880,1.9680,344.8,AW,2968,AW,8.61,20210722,2608,N,0.0749,97.75,0.0767,2.6841,5.8282,8.6,0.167,95.5022,96.8516,99.4003,99.2504,N,N,,,Mina,20210722.3,99.6212,104.08,0.957,Mina,20210722.1,20210723,Mason,,Adin,Adin,Adin,45D3,7/22/2021,0,7/22/2021,5c,5c,5b,5b,5b,5a,5a,1,1,5b,2368,4,5,D,3,0.999,-0.0508,0.381,-0.0762,-0.381,-0.508,-0.6858,-0.5334
2369,370,123,7,54,7/13/2021,,39,SG47,25-A,0.35,7/26/2019,Mason,Emily,HCS,HCS-94,8B,1185,4935,3750,GP,6/24/2021,GP,11,110,25,d40g,1.5,6/24/2021,SA,13,7/7/2021,AW/LR,5.5000,2.0750,2.0620,1.9850,1.8300,1.8220,1.9870,348.6,AW,3266,AW,9.37,20210707,2655,W,0.2623,99.51,0.0000,2.0716,60.6403,62.7,0.123,98.5007,99.2504,100.75,99.5502,N,N,,,Nicholas,20210708.1,120.449,89.9951,1.338,Erin,20210707.2,20210708,Nicholas,,Mason,Mason,Mason,39A1,7/8/2021,1,7/7/2021,5b,5a,5b,5a,5a,5a,5a,1,1,5a,2369,3,9,A,1,1.008,0,-0.254,-0.5842,-0.1016,0.381,0.1778,-0.0508
2370,371,123,7,52,6/29/2021,Cracked fibers WE. Remachine June 4.,40,SG47,25-A,0.17,7/26/2019,Emily,Mason,HCS,HCS-77,7B,1195,4945,3750,JT,4/19/2021,SA,10,110,25,d40g,1.5,4/19/2021,ET,18,5/7/2021,AW/LR,5.4620,2.0980,2.0830,1.9930,1.8150,1.8070,1.9890,347.7,AW,3140,AW,9.03,20210507,2662,W,0.1499,99.78,0.0000,1.1270,8.9031,10.0,0.168,99.8501,100.45,100,98.8006,N,N,,,Mina,20210622,103.845,93.5407,1.110,Zander,20210622,20210622,Erin,,Caroline,Erin,Mina,40C2,6/22/2021,46,6/22/2021,5b,5a,5b,5a,5a,5a,5a,1,1,5a,2370,4,0,C,2,1.008,-0.9652,0.3302,-0.0508,0.1016,0,-0.2032,0
2371,372,123,7,54,7/13/2021,,43,SG47,25-A,0.20,7/26/2019,Emily,Mason,HCS,HCS-94,7D,1195,4825,3630,SA,6/24/2021,GP,11,110,25,d40g,1.5,6/24/2021,SA,13,7/7/2021,AW/LR,5.5020,2.0710,2.0700,1.9790,1.8160,1.8170,1.9880,347.6,AW,3168,AW,9.11,20210707,2656,W,0.1874,99.55,0.1130,99.5105,0.0377,99.7,0.098,99.4003,99.8501,99.8501,99.1004,N,N,,,Nicholas,20210708,159.095,89.9951,1.768,Erin,20210707.2,20210708,Nicholas,,Mason,Mason,Mason,43D2,7/8/2021,1,7/7/2021,5a,5a,5a,5a,5a,5a,5a,1,1,5a,2371,4,3,D,2,0.976,0.0508,-0.3556,-0.381,-0.254,0.0254,0.0508,-0.0254
2372,373,123,7,62,9/8/2021,,,SG47,25-A,0.15,7/26/2019,Emily,Mason,HCS,HCS-99,8B,1180,5015,3835,SA,7/26/2021,JL,11,110,25,d40g,4,7/26/2021,CC,37,9/1/2021,AW/LR,5.4980,2.0800,2.0750,1.9730,1.8170,1.8020,1.9910,347.0,AW,3192,AW,9.20,20210901,2662,W,0.6372,99.78,0.0000,1.7280,5.1465,6.9,0.154,100,100.9,99.4003,98.8006,N,N,,,LucasT,20210902,92.6509,73.5045,1.260,Vrishin,20210901.4,20210902,LucasT,,Erin,Erin,Erin,,9/2/2021,1,9/1/2021,5a,5a,5a,5a,5a,5a,5a,1,1,5a,2372,,,,,1.031,-0.0508,-0.127,-0.254,-0.4064,0.0508,-0.3302,0.0508
2373,374,123,7,56,7/27/2021,,45,SG47,25-A,0.75,7/26/2019,Chirag,Mason,HCS,HCS-98,8A,1195,4775,3580,SA,7/19/2021,CC,11,110,25,d40g,2,7/19/2021,SA,3,7/22/2021,AW/LR,5.5000,2.0850,2.0670,1.9890,1.8320,1.8220,1.9820,349.3,AW,3142,AW,8.99,20210722,2664,W,0.1125,99.85,0.1126,0.4129,5.5931,6.1,0.138,99.8501,100.15,99.8501,99.5502,N,N,,,Mina,20210722.2,181.918,104.08,1.748,Mina,20210722.1,20210723,Mason,,Adin,Adin,Adin,45C3,7/22/2021,0,7/22/2021,5a,5a,5a,5a,5a,5a,5a,1,1,5a,2373,4,5,C,3,0.963,0,0,-0.4572,0,0.4318,0.1778,-0.1778
2374,375,123,7,58,8/11/2021,,46,SG47,25-A,1.00,7/26/2019,Chirag,Mason,HCS,HCS-101,7D,1200,5000,3800,SA,8/2/2021,JL,11,110,25,d40g,2,8/2/2021,SA,4,8/6/2021,AW/LR,5.5000,2.0740,2.0750,1.9820,1.8180,1.8210,1.9900,348.5,AW,3198,AW,9.18,20210806,2651,W,0.0375,99.36,0.0000,0.7167,2.7160,3.4,0.124,100,99.2504,98.6507,99.5502,N,N,,,Mason,20210809,183.176,105.411,1.738,Erin,20210806,20210806,Adin,,Adin,Erin,Mason,46A3,8/9/2021,3,8/6/2021,5a,5a,5a,5a,5a,5a,5a,1,1,5a,2374,4,6,A,3,1.022,0,-0.2794,-0.254,-0.1778,0.0762,0.1524,0.0254
2375,376,123,7,58,8/11/2021,,47,SG47,25-A,0.40,7/26/2019,Mason,Emily,HCS,HCS-101,7E,1200,5020,3820,SA,8/2/2021,JL,11,110,25,d40g,2,8/2/2021,SA,4,8/6/2021,AW/LR,5.5010,2.0670,2.0770,1.9770,1.8280,1.8200,1.9890,348.2,AW,3258,AW,9.36,20210806,2653,W,0.5622,99.44,0.0377,0.4523,3.4678,4.0,0.127,99.7001,99.4003,99.5502,99.1004,N,N,,,Mason,20210809.1,168.414,115.396,1.459,Erin,20210806.1,20210809,Mason,,Adin,Erin,Erin,47B3,8/9/2021,3,8/6/2021,5a,5a,5a,5a,5a,5a,5a,1,1,5a,2375,4,7,B,3,1.027,0.0254,-0.4572,-0.2032,-0.3048,0.3302,0.127,0
2376,377,123,7,58,8/11/2021,,47,SG47,25-A,0.23,7/26/2019,Emily,Mason,HCS,HCS-101,7C,1200,4995,3795,SA,8/2/2021,JL,11,110,25,d40g,3,8/2/2021,SA,4,8/6/2021,AW/LR,5.4980,2.0700,2.0690,1.9870,1.8100,1.8220,1.9880,347.9,AW,3194,AW,9.18,20210806,2653,W,0.6372,99.44,0.0377,0.6785,4.7493,5.5,0.140,99.4003,99.1004,99.7001,99.5502,N,N,,,Mason,20210809,158.279,105.411,1.502,Erin,20210806,20210806,Adin,,Adin,Erin,Mason,47A3,8/9/2021,3,8/6/2021,5a,5a,5a,5a,5a,5a,5a,1,1,5a,2376,4,7,A,3,1.02,-0.0508,-0.381,-0.4064,-0.0508,-0.127,0.1778,-0.0254
2377,378,123,7,54,7/13/2021,,43,SG47,25-A,0.17,7/26/2019,Emily,Mason,HCS,HCS-94,7B,1200,4840,3640,SA,6/24/2021,GP,11,110,25,d40g,3,6/24/2021,SA,13,7/7/2021,AW/LR,5.4960,2.0730,2.0700,1.9850,1.8130,1.8120,1.9850,347.2,AW,3182,AW,9.16,20210707,2600,N,0.0750,97.45,1.8077,96.3077,0.0000,98.1,0.136,96.5517,98.3508,99.2504,95.6522,N,N,,,Nicholas,20210708,151.675,89.9951,1.685,Erin,20210707.2,20210708,Nicholas,,Mason,Mason,Mason,43C2,7/8/2021,1,7/7/2021,5b,5a,5a,5b,5b,5a,5a,1,1,5b,2377,4,3,C,2,0.979,-0.1016,-0.3048,-0.381,-0.1016,-0.0508,-0.0762,-0.1016
2378,379,123,7,54,7/13/2021,,39,SG47,25-A,0.17,7/26/2019,Emily,Mason,HCS,HCS-94,7A,1210,4855,3645,SA,6/24/2021,GP,11,110,25,d40g,6,6/24/2021,SA,12,7/6/2021,AW/LR,5.4990,2.0710,2.0710,1.9820,1.8180,1.8260,1.9870,348.1,AW,3208,AW,9.22,20210706,2654,W,2.7362,99.48,0.0377,1.5825,4.5215,6.1,0.141,100.3,98.5007,99.5502,99.5502,N,N,,,Erin,20210706.1,122.517,107.855,1.136,Mina,20210706.1,20210707,Erin,,Erin,Mason,Mason,39D2,7/6/2021,0,7/6/2021,5a,5a,5a,5a,5a,5a,5a,1,1,5a,2378,3,9,D,2,0.98,-0.0254,-0.3556,-0.3556,-0.1778,0.0762,0.2794,-0.0508
2379,380,123,7,54,7/13/2021,,41,SG47,25-A,0.45,7/26/2019,Mason,Emily,HCS,HCS-96,7D,1205,5100,3895,CC,7/1/2021,JL,11,110,25,d40g,2,7/1/2021,LR,6,7/7/2021,AW/LR,5.4960,2.0650,2.0680,1.9850,1.8000,1.8170,1.9850,346.4,AW,3206,AW,9.25,20210707,2655,W,0.6746,99.51,0.0000,0.5650,1.9209,2.5,0.113,99.1004,100,98.9505,100,N,N,,,Mason,20210709,190.483,112.441,1.694,Erin,20210712.1,20210709,Erin,,Mason,Erin,Mason,41A2,7/9/2021,2,7/12/2021,5a,5a,5a,5a,5a,5a,5a,1,1,5a,2379,4,1,A,2,1.047,-0.1016,-0.508,-0.4318,-0.1016,-0.381,0.0508,-0.1016
2380,381,123,7,42,4/20/2021,,30,SG47,25-A,0.15,7/26/2019,Emily,Mason,HCS,HCS-73,8C,1175,4940,3765,JT,3/29/2021,SA,10,110,25,d40g,2.5,3/29/2021,ET,14,4/12/2021,AW/LR,5.5000,2.0880,2.0570,1.9800,1.8250,1.8060,1.9830,347.2,AW,3164,AW,9.11,20210412,2634,W,0.6746,98.73,0.0000,0.4176,4.8975,5.3,0.134,98.051,101.649,96.7016,98.5007,N,N,,,Zander,20210414,220.875,208.714,1.058,Jerome,20210413.1,20210414,Zander,,Mason,Mina,Mina,30D3,4/14/2021,2,4/13/2021,5b,5a,5b,5a,5a,5a,5a,1,1,5a,2380,3,0,D,3,1.012,0,0.0762,-0.7112,-0.2286,0.254,-0.2286,-0.1524
2381,382,123,7,63,9/15/2021,,,SG47,25-A,0.17,7/26/2019,Emily,Mason,HCS,HCS-126,7F,1205,4965,3760,SA,9/1/2021,SA,11,110,25,d40g,2,9/1/2021,ET,7,9/8/2021,AW/LR,5.4980,2.0810,2.0750,1.9770,1.8040,1.8050,1.9870,346.7,AW,3178,AW,9.17,20210908,2659,W,0.1500,99.66,0.0376,1.2035,2.0308,3.3,0.112,99.8501,100,99.7001,99.1004,N,N,,,LucasT,20210909.1,68.4936,67.8214,1.010,Vrishin,20210908.3,20210909,LucasT,,Erin,Nicholas,Nicholas,,9/9/2021,1,9/8/2021,5a,5a,5a,5a,5a,5a,5a,1,1,5a,2381,,,,,1.011,-0.0508,-0.1016,-0.254,-0.3048,-0.2794,-0.254,-0.0508
2382,383,123,7,65,9/29/2021,,,SG47,25-A,0.40,7/29/2019,Mason,Emily,HCS,HCS-129,8C,1180,4965,3785,SA,9/17/2021,SA,12,110,25,d40g,2.5,9/17/2021,SA,6,9/23/2021,AW/LR,5.5060,2.0820,2.0750,1.9890,1.8140,1.7920,1.9860,348.1,AW,3178,AW,9.13,20210923,2648,W,0.4123,99.25,0.0755,1.2840,3.4743,4.8,0.137,97.901,99.8501,99.5502,99.7001,N,N,,,LucasT,20210924,114.181,87.9998,1.298,EricH,20210924,20210923,Mason,,Mason,Erin,Erin,,9/24/2021,1,9/24/2021,5b,5a,5b,5a,5a,5a,5a,1,1,5a,2382,,,,,1.018,0.1524,-0.0762,-0.254,0,-0.0254,-0.5842,-0.0762
2383,384,123,7,65,9/29/2021,,,SG47,25-A,3.75,7/29/2019,Jared,Mason,HCS,HCS-129,8B,1185,4970,3785,SA,9/17/2021,SA,12,110,25,d40g,2,9/17/2021,SA,6,9/23/2021,AW/LR,5.5040,2.0920,2.0750,1.9750,1.8330,1.8070,1.9890,348.9,AW,3182,AW,9.12,20210923,2639,W,0.4123,98.91,0.1137,1.4778,4.5472,6.1,0.147,97.6012,98.6507,99.5502,99.8501,N,N,,,LucasT,20210924,124.542,87.9998,1.415,EricH,20210924,20210923,Mason,,Mason,Erin,Erin,,9/24/2021,1,9/24/2021,5a,5a,5a,5a,5a,5a,5a,1,1,5a,2383,,,,,1.018,0.1016,0.1778,-0.254,-0.3556,0.4572,-0.2032,0
2384,385,123,7,64,9/22/2021,,,SG47,25-A,0.40,7/29/2019,Mason,Emily,HCS,HCS-128,8B,1185,5015,3830,SA,9/10/2021,SA,12,110,25,d40g,2,9/10/2021,ET,6,9/16/2021,AW/LR,5.4980,2.0820,2.0750,1.9800,1.8330,1.8090,1.9910,348.8,AW,3192,AW,9.15,20210916,2646,W,0.8621,99.18,0.4913,2.0030,3.9683,6.5,0.163,98.5007,98.9505,99.2504,100,N,N,,,Nicholas,20210916.4,140.298,76.8822,1.825,Erin,20210917,20210917,EricH,,Erin,EricH,Erin,,9/16/2021,0,9/17/2021,5a,5a,5a,5a,5a,5a,5a,1,1,5a,2384,,,,,1.03,-0.0508,-0.0762,-0.254,-0.2286,0.4572,-0.1524,0.0508
2385,386,123,7,64,9/22/2021,,,SG47,25-A,0.40,7/29/2019,Mason,Emily,HCS,HCS-128,7C,1195,4975,3780,SA,9/10/2021,SA,12,110,25,d40g,2,9/10/2021,ET,6,9/16/2021,AW/LR,5.5010,2.0880,2.0800,1.9800,1.8150,1.8100,1.9900,348.6,AW,3216,AW,9.23,20210916,2655,W,0.6371,99.51,0.0753,85.1224,14.8023,100.0,0.101,100.15,99.7001,99.5502,98.6507,N,N,,,Nicholas,20210916.4,133.164,76.8822,1.732,Erin,20210917,20210917,EricH,,Erin,EricH,Erin,,9/16/2021,0,9/17/2021,5a,5a,5a,5a,5a,5a,5a,1,1,5a,2385,,,,,1.016,0.0254,0.0762,-0.127,-0.2286,0,-0.127,0.0254
2386,387,123,7,63,9/15/2021,,,SG47,25-A,0.17,7/29/2019,Emily,Mason,HCS,HCS-126,8E,1180,4875,3695,SA,9/1/2021,SA,11,110,25,d40g,2,9/1/2021,ET,7,9/8/2021,AW/LR,5.4990,2.0620,2.0740,1.9670,1.8050,1.8090,1.9860,345.0,AW,3152,AW,9.14,20210908,2658,W,0.3748,99.63,0.0000,0.7901,3.1603,4.0,0.112,100,100,98.5007,100,N,N,,,LucasT,20210909.1,67.7527,67.8214,0.999,Vrishin,20210908.3,20210909,LucasT,,Erin,Nicholas,Nicholas,,9/9/2021,1,9/8/2021,5b,5a,5b,5a,5a,5a,5a,1,1,5a,2386,,,,,0.994,-0.0254,-0.5842,-0.2794,-0.5588,-0.254,-0.1524,-0.0762
2387,388,123,7,64,9/22/2021,,,SG47,25-A,0.22,7/29/2019,Emily,Mason,HCS,HCS-128,7B,1190,4970,3780,SA,9/10/2021,SA,12,110,25,d40g,4,9/10/2021,ET,5,9/15/2021,AW/LR,5.4980,2.0910,2.0760,1.9790,1.7940,1.8120,1.9900,347.4,AW,3208,AW,9.23,20210915,2611,W,0.2999,97.86,0.0383,1.1873,3.1789,4.4,0.132,96.2519,99.5502,98.051,97.6012,N,N,,,LucasT,20210916.3,123.735,84.5802,1.463,Vrishin,20210915.3,20210916,LucasT,,Erin,Erin,Erin,,9/16/2021,1,9/15/2021,5b,5a,5b,5b,5a,5a,5a,1,1,5b,2387,,,,,1.016,-0.0508,0.1524,-0.2286,-0.254,-0.5334,-0.0762,0.0254
2388,389,123,7,59,8/19/2021,,,SG47,25-A,0.17,7/29/2019,Emily,Mason,HCS,HCS-102,7E,1200,4955,3755,CC,8/10/2021,JL,12,110,25,d40g,1.5,8/10/2021,LR,6,8/16/2021,AW/LR,5.4970,2.0630,2.0650,1.9830,1.7980,1.8190,1.9850,346.1,AW,3160,AW,9.13,20210816,2644,W,0.7871,99.10,0.0756,0.8321,5.0681,6.0,0.134,99.1004,99.7001,99.5502,98.051,N,N,,,Mina,20210816.1,140.055,102.474,1.367,Mason,20210817,20210817,Mason,,Mason,Erin,Mina,,8/16/2021,0,8/17/2021,5b,5a,5b,5a,5a,5a,5a,1,1,5a,2388,,,,,1.01,-0.0762,-0.5588,-0.508,-0.1524,-0.4318,0.1016,-0.1016
2389,390,123,7,62,9/8/2021,,,SG47,25-A,0.45,7/29/2019,Mason,Emily,HCS,HCS-125,7D,1195,4855,3660,SA,8/27/2021,SA,11,110,25,d40g,1.5,8/27/2021,SA,5,9/1/2021,AW/LR,5.4970,2.0870,2.0870,1.9800,1.8110,1.8030,1.9890,348.1,AW,3126,AW,8.98,20210901,2647,W,2.0615,99.21,0.2267,2.1912,4.5334,7.0,0.164,99.1004,100.45,98.9505,98.3508,N,N,,,Mina,20210901.2,134.945,78.2551,1.724,Erin,20210902,20210902.1,LucasT,,Erin,Erin,Erin,,9/1/2021,0,9/2/2021,5a,5a,5a,5a,5a,5a,5a,1,1,5a,2389,,,,,0.984,-0.0762,0.0508,0.0508,-0.2286,-0.1016,-0.3048,0
2390,391,123,7,63,9/15/2021,,,SG47,25-A,0.22,7/29/2019,Emily,Mason,HCS,HCS-126,8D,1175,4805,3630,SA,9/1/2021,SA,11,110,25,d40g,2,9/1/2021,ET,7,9/8/2021,AW/LR,5.5020,2.0820,2.0760,1.9770,1.8210,1.8130,1.9890,348.3,AW,3118,AW,8.95,20210908,2659,W,0.7122,99.66,0.0376,0.5641,1.8804,2.5,0.099,101.349,98.2009,99.8501,99.2504,N,N,,,Mina,20210908.3,102.323,71.9803,1.422,Vrishin,20210908.2,20210908,Mina,,Erin,Erin,Erin,,9/8/2021,0,9/8/2021,5a,5a,5a,5a,5a,5a,5a,1,1,5a,2390,,,,,0.976,0.0508,-0.0762,-0.2286,-0.3048,0.1524,-0.0508,0
2391,392,123,7,54,7/13/2021,,44,SG47,25-A,2.50,7/29/2019,Jared,Mason,HCS,HCS-96,7F,1220,5050,3830,CC,7/1/2021,JL,11,110,25,d40g,1.5,7/1/2021,LR,6,7/7/2021,AW/LR,5.4990,2.0640,2.0530,1.9800,1.7910,1.7900,1.9870,344.0,AW,3156,AW,9.17,20210707,2664,W,0.2249,99.85,0.0751,0.7132,3.1907,4.0,0.127,100.6,99.1004,99.7001,100,N,N,,,Nicholas,20210708.1,161.054,89.9951,1.790,Erin,20210707.2,20210708,Nicholas,,Mason,Mason,Mason,44D2,7/8/2021,1,7/7/2021,5b,5a,5b,5a,5a,5a,5a,1,1,5a,2391,4,4,D,2,1.03,-0.0254,-0.5334,-0.8128,-0.2286,-0.6096,-0.635,-0.0508
2392,393,123,7,64,9/22/2021,,,SG47,25-A,0.18,7/29/2019,Emily,Mason,HCS,HCS-128,8C,1190,4980,3790,WW,9/10/2021,SA,12,110,25,d40g,3,9/10/2021,ET,6,9/16/2021,AW/LR,5.4990,2.0900,2.0540,1.9880,1.8310,1.8020,1.9890,348.4,AW,3200,AW,9.18,20210916,2643,W,0.7122,99.06,0.1135,1.1729,3.2539,4.5,0.140,98.6507,98.5007,99.5502,99.5502,N,N,,,Nicholas,20210916.4,135.835,76.8822,1.767,Erin,20210917,20210917,EricH,,Erin,EricH,Erin,,9/16/2021,0,9/17/2021,5b,5a,5b,5a,5a,5a,5a,1,1,5a,2392,,,,,1.019,-0.0254,0.127,-0.7874,-0.0254,0.4064,-0.3302,0
2393,394,123,7,63,9/15/2021,,,SG47,25-A,0.17,7/29/2019,Emily,Saad,HCS,HCS-126,7D,1190,4880,3690,SA,9/1/2021,SA,11,110,25,d40g,1.5,9/1/2021,ET,7,9/8/2021,AW/LR,5.5030,2.0720,2.0770,1.9840,1.8180,1.8170,1.9890,348.6,AW,3154,AW,9.05,20210908,2659,W,1.1994,99.66,0.1504,1.5043,2.7454,4.4,0.123,100,99.7001,99.7001,99.2504,N,N,,,LucasT,20210909.1,93.732,67.8214,1.382,Vrishin,20210908.3,20210909,LucasT,,Erin,Nicholas,Nicholas,,9/9/2021,1,9/8/2021,5a,5a,5a,5a,5a,5a,5a,1,1,5a,2393,,,,,0.992,0.0762,-0.3302,-0.2032,-0.127,0.0762,0.0508,0
2394,395,123,7,64,9/22/2021,,,SG47,25-A,0.45,7/29/2019,Mason,Emily,HCS,HCS-128,7F,1205,4990,3785,SA,9/10/2021,SA,12,110,25,d40g,2.5,9/10/2021,ET,6,9/16/2021,AW/LR,5.4990,2.0800,2.0760,1.9750,1.8280,1.8110,1.9910,348.2,AW,3160,AW,9.08,20210916,2655,W,0.7871,99.51,0.0377,0.2637,3.5028,3.8,0.115,100.3,99.2504,99.1004,99.4003,N,N,,,LucasT,20210917,113.551,82.6617,1.374,Erin,20210916.1,20210916,Erin,,Erin,EricH,EricH,,9/17/2021,1,9/16/2021,5a,5a,5a,5a,5a,5a,5a,1,1,5a,2394,,,,,1.018,-0.0254,-0.127,-0.2286,-0.3556,0.3302,-0.1016,0.0508
2395,396,123,7,55,7/21/2021,,44,SG47,25-A,0.15,7/30/2019,Saad,Joseph,HCS,HCS-96,8D,1190,5005,3815,GP,7/1/2021,JL,11,110,25,d40g,10,7/1/2021,LR,6,7/7/2021,AW/LR,5.4990,2.0630,2.0500,1.9750,1.8320,1.8210,1.9880,346.7,AW,3236,AW,9.33,20210707,2620,W,0.6372,98.20,0.1145,1.1450,3.6260,4.9,0.143,95.952,100,99.5502,97.3013,N,N,,,Erin,20210707.3,95.4696,71.9532,1.327,Erin,20210715.1,20210709,Erin,,Mason,Mason,Mason,44C2,7/7/2021,0,7/15/2021,5b,5a,5b,5a,5b,5a,5a,1,1,5b,2395,4,4,C,2,1.026,-0.0254,-0.5588,-0.889,-0.3556,0.4318,0.1524,-0.0254
2396,397,123,7,64,9/22/2021,,,SG47,25-A,0.18,7/30/2019,Saad,Joseph,HCS,HCS-128,8F,1185,4935,3750,SA,9/10/2021,SA,12,110,25,d40g,2.5,9/10/2021,ET,6,9/16/2021,AW/LR,5.5000,2.0860,2.0790,1.9860,1.8290,1.8130,1.9890,349.7,AW,3162,AW,9.04,20210916,2662,W,0.5997,99.78,0.0376,0.4132,3.3809,3.8,0.109,100.75,99.8501,99.5502,98.9505,N,N,,,Nicholas,20210916.4,132.107,76.8822,1.718,Erin,20210917,20210917,EricH,,Erin,EricH,Erin,,9/16/2021,0,9/17/2021,5a,5a,5a,5a,5a,5a,5a,1,1,5a,2396,,,,,1.008,0,0.0254,-0.1524,-0.0762,0.3556,-0.0508,0
2397,398,123,7,50,6/15/2021,,37,SG47,25-A,0.20,7/30/2019,Saad,Joseph,HCS,HCS-84,7D,1200,5050,3850,VM,5/26/2021,VM,11,110,25,d40g,2.5,5/26/2021,SA,14,6/9/2021,AW/LR,5.5000,2.0780,2.0880,1.9840,1.8150,1.8010,1.9840,347.9,AW,3194,AW,9.18,20210609,2657,W,0.6372,99.59,0.1505,0.4893,2.3711,3.0,0.117,99.2504,99.7001,98.8006,100.6,N,N,,,Erin,20210609.1,444.259,133.902,3.318,Mina,20210610.1,20210611,Zander,,Mason,Zander,Erin,37A2,6/9/2021,0,6/10/2021,5a,5a,5a,5a,5a,5a,5a,1,1,5a,2397,3,7,A,2,1.035,0,-0.1778,0.0762,-0.127,0,-0.3556,-0.127
2398,399,123,7,65,9/29/2021,,,SG47,25-A,0.28,7/30/2019,Saad,Joseph,HCS,HCS-129,7C,1200,4940,3740,SA,9/17/2021,SA,12,110,25,d40g,1.5,9/17/2021,SA,6,9/23/2021,AW/LR,5.5030,2.0900,2.0870,1.9820,1.7970,1.8080,1.9870,348.2,AW,3136,AW,9.01,20210923,2643,W,0.9745,99.06,0.0757,0.8324,2.4972,3.4,0.111,99.7001,98.5007,99.4003,98.6507,N,N,,,Erin,20210923.3,110.491,87.9998,1.256,EricH,20210924,20210923,Mason,,Mason,Mason,Erin,,9/23/2021,0,9/24/2021,5a,5a,5a,5a,5a,5a,5a,1,1,5a,2398,,,,,1.006,0.0762,0.127,0.0508,-0.1778,-0.4572,-0.1778,-0.0508
2399,400,123,7,63,9/15/2021,,,SG47,25-A,0.22,7/30/2019,Saad,Mason,HCS,HCS-126,8C,1175,4900,3725,SA,9/1/2021,SA,11,110,25,d40g,2,9/1/2021,ET,7,9/8/2021,AW/LR,5.5020,2.0820,2.0740,1.9870,1.8130,1.8050,1.9860,348.2,AW,3160,AW,9.08,20210908,2658,W,0.1499,99.63,0.0376,0.2634,2.4831,2.8,0.096,100.6,100.45,99.4003,98.051,N,N,,,Mina,20210908.4,82.042,71.9803,1.140,Vrishin,20210908.2,20210908,Mina,,Erin,Erin,Erin,,9/8/2021,0,9/8/2021,5a,5a,5a,5a,5a,5a,5a,1,1,5a,2399,,,,,1.002,0.0508,-0.0762,-0.2794,-0.0508,-0.0508,-0.254,-0.0762
2400,401,123,7,63,9/15/2021,,,SG47,25-A,0.25,7/30/2019,Saad,Mason,HCS,HCS-126,7C,1195,4940,3745,SA,9/1/2021,SA,11,110,25,d40g,2,9/1/2021,ET,7,9/8/2021,AW/LR,5.5010,2.0770,2.0740,1.9860,1.8050,1.8140,1.9890,348.1,AW,3180,AW,9.14,20210908,2663,W,0.3373,99.81,0.0376,1.0515,1.2392,2.3,0.104,99.7001,101.199,99.1004,99.2504,N,N,,,LucasT,20210909.1,83.6264,67.8214,1.233,Vrishin,20210908.3,20210909,LucasT,,Erin,Nicholas,Nicholas,,9/9/2021,1,9/8/2021,5a,5a,5a,5a,5a,5a,5a,1,1,5a,2400,,,,,1.007,0.0254,-0.2032,-0.2794,-0.0762,-0.254,-0.0254,0
2401,402,123,7,61,9/1/2021,,,SG47,25-A,0.22,7/30/2019,Saad/Nandini,Mason/Fyodor,HCS,HCS-103,7E,1195,4900,3705,SA,8/19/2021,JL,12,110,25,d40g,1,8/19/2021,LR,6,8/25/2021,AW/LR,5.4970,2.0850,2.0780,1.9860,1.8070,1.8020,1.9880,347.8,AW,3036,AW,8.73,20210825,2649,W,0.4498,99.29,0.2643,99.6980,0.0000,100.0,0.122,99.2504,99.2504,99.1004,99.5502,N,N,,,Erin,20210825.2,153.435,76.5824,2.004,EricH,20210827,20210825.1,Erin,,Erin,Caroline,EricH,,8/25/2021,0,8/27/2021,5b,5b,5a,5a,5a,5a,5a,1,1,5a,2401,,,,,0.996,-0.0762,0,-0.1778,-0.0762,-0.2032,-0.3302,-0.0254
2402,403,123,7,64,9/22/2021,,,SG47,25-A,0.18,7/30/2019,Saad,Mason,HCS,HCS-128,7A,1205,4970,3765,SA,9/10/2021,SA,12,110,25,d40g,2,9/10/2021,ET,6,9/16/2021,AW/LR,5.4990,2.1000,2.0940,1.9690,1.8110,1.8030,1.9910,348.2,AW,3194,AW,9.17,20210916,2650,W,0.8620,99.33,0.0755,0.8679,2.8679,3.8,0.118,98.8006,99.5502,99.2504,99.7001,N,N,,,Nicholas,20210916.4,131.8,76.8822,1.714,Erin,20210917,20210917,EricH,,Erin,EricH,Erin,,9/16/2021,0,9/17/2021,5a,5a,5a,5a,5a,5a,5a,1,1,5a,2402,,,,,1.012,-0.0254,0.381,0.2286,-0.508,-0.1016,-0.3048,0.0508
2403,404,123,7,53,7/7/2021,kept at NPL for few weeks to watch out for Sean effect,42,SG47,25-A,0.24,7/30/2019,Saad,Mason,HCS,HCS-90,8A,1180,4995,3815,VM,6/1/2021,SA,11,110,25,d40g,1.5,6/1/2021,ET,8,6/9/2021,AW/LR,5.5020,2.1000,2.0800,1.9910,1.8330,1.8070,1.9880,350.8,AW,3226,AW,9.20,20210609,2659,W,0.0750,99.66,0.0376,0.2256,2.1813,2.4,0.104,99.5502,99.7001,99.5502,99.8501,N,N,,,Zander/Mina/Erin,20210630.1,162.309,134.29,1.209,Zander,20210701.1,20210610,Zander,,Mason,Long Term Monitoring,Mina,42A3,6/30/2021,21,7/1/2021,5a,5a,5a,5a,5a,5a,5a,1,1,5a,2403,4,2,A,3,1.026,0.0508,0.381,-0.127,0.0508,0.4572,-0.2032,-0.0254
2404,405,123,7,65,9/29/2021,,,SG47,25-A,0.20,7/30/2019,Saad,Mason,HCS,HCS-129,7A,1205,4965,3760,SA,9/17/2021,SA,12,110,25,d40g,2,9/17/2021,SA,6,9/23/2021,AW/LR,5.5030,2.0960,2.0890,1.9780,1.8100,1.7950,1.9880,348.3,AW,3126,AW,8.98,20210923,2639,W,1.1619,98.91,0.1895,0.8715,2.5010,3.6,0.117,98.5007,99.5502,99.4003,98.2009,N,N,,,Erin,20210923.3,109.753,87.9998,1.247,EricH,20210924,20210923,Mason,,Mason,Mason,Erin,,9/23/2021,0,9/24/2021,5a,5a,5a,5a,5a,5a,5a,1,1,5a,2404,,,,,1.011,0.0762,0.2794,0.1016,-0.2794,-0.127,-0.508,-0.0254
2405,406,123,7,63,9/15/2021,,,SG47,25-B,0.45,7/30/2019,Mason,Emily,HCS,HCS-126,8B,1180,4880,3700,SA,9/1/2021,SA,11,110,25,d40g,2,9/1/2021,ET,7,9/8/2021,AW/LR,5.4990,2.0950,2.0820,1.9870,1.8250,1.8060,1.9850,349.4,AW,3150,AW,9.02,20210908,2659,W,0.1125,99.66,0.0000,0.3385,2.4445,2.8,0.098,100,99.5502,99.4003,99.7001,N,N,,,LucasT,20210909.1,85.6175,67.8214,1.262,Vrishin,20210908.3,20210909,LucasT,,Erin,Nicholas,Nicholas,,9/9/2021,1,9/8/2021,5a,5a,5a,5a,5a,5a,5a,1,1,5a,2405,,,,,0.995,-0.0254,0.254,-0.0762,-0.0508,0.254,-0.2286,-0.1016
2406,407,123,7,63,9/15/2021,,,SG47,25-B,0.40,7/30/2019,Mason,Emily,HCS,HCS-126,7B,1195,4890,3695,SA,9/1/2021,SA,11,110,25,d40g,2,9/1/2021,ET,7,9/8/2021,AW/LR,5.5010,2.0860,2.0750,1.9820,1.8140,1.8100,1.9880,348.3,AW,3162,AW,9.08,20210908,2656,W,1.3118,99.55,0.0377,1.3178,1.5813,2.9,0.119,99.5502,100.3,99.7001,98.6507,N,N,,,Mina,20210908.3,84.8853,71.9803,1.179,Vrishin,20210908.2,20210908,Mina,,Erin,Erin,Erin,,9/8/2021,0,9/8/2021,5a,5a,5a,5a,5a,5a,5a,1,1,5a,2406,,,,,0.994,0.0254,0.0254,-0.254,-0.1778,-0.0254,-0.127,-0.0254
2407,408,123,7,65,9/29/2021,PATCH JOB,,SG47,25-B,1.50,7/30/2019,Harshit,Saad,HCS,HCS-128,8D,1180,4955,3775,SA,9/10/2021,SA,12,110,25,d40g,2,9/10/2021,ET,13,9/23/2021,AW/LR,5.4910,2.0880,2.0680,1.9810,1.8330,1.8080,1.9990,349.0,AW,3130,AW,8.97,20210923,2639,W,0.1874,98.91,0.2274,2.4252,5.3429,8.0,0.170,97.4513,98.9505,99.5502,99.7001,N,N,,,LucasT,20210924,96.4223,87.9998,1.096,EricH,20210924,20210923,Mason,,Mason,Erin,Erin,,9/24/2021,1,9/24/2021,5a,5a,5a,5a,5a,5a,5a,1,1,5a,2407,,,,,1.015,-0.2286,0.0762,-0.4318,-0.2032,0.4572,-0.1778,0.254
2408,409,123,7,59,8/19/2021,,,SG47,25-B,0.40,7/30/2019,Mason,Emily,HCS,HCS-102,8F,1185,4820,3635,SA,8/10/2021,JL,11,110,25,d40g,3,8/10/2021,LR,6,8/16/2021,AW/LR,5.4990,2.0730,2.0600,1.9800,1.8200,1.8200,1.9860,347.3,AW,2998,AW,8.63,20210816,2651,W,1.2743,99.36,0.1509,0.6413,4.8661,5.7,0.137,99.2504,99.4003,98.051,100.75,N,N,,,Mason,20210817,130.569,90.5888,1.441,Erin,20210816.2,20210817,Mason,,Mason,Mina,Mina,,8/17/2021,1,8/16/2021,5c,5c,5b,5a,5a,5a,5a,1,1,5a,2408,,,,,0.977,-0.0254,-0.3048,-0.635,-0.2286,0.127,0.127,-0.0762
2409,410,123,7,49,6/8/2021,,35,SG47,25-B,0.22,7/30/2019,Emily,Mason,HCS,HCS-84,7F,1215,5095,3880,VM,5/26/2021,VM,11,110,25,d40g,8,5/26/2021,SA,7,6/2/2021,AW/LR,5.5000,2.0960,2.0850,1.9850,1.8270,1.8030,1.9870,349.6,AW,3156,AW,9.03,20210602,2661,W,0.0749,99.74,0.0000,0.1503,2.8561,3.0,0.115,99.8501,100,99.5502,99.5502,N,N,,,Zander,20210603,346.453,205.182,1.689,Erin,20210602.2,20210602,Mina,,Adin,Mina,Adin,35A3,6/3/2021,1,6/2/2021,5a,5a,5a,5a,5a,5a,5a,1,1,5a,2409,3,5,A,3,1.043,0,0.2794,0,-0.1016,0.3048,-0.3048,-0.0508
2410,411,123,7,59,8/19/2021,,,SG47,25-B,0.22,7/30/2019,Emily,Mason,HCS,HCS-102,7F,1225,4865,3640,SA,8/10/2021,JL,12,110,25,d40g,1.5,8/10/2021,LR,6,8/16/2021,AW/LR,5.4950,2.0690,2.0630,1.9820,1.8300,1.8170,1.9870,347.6,AW,3064,AW,8.82,20210816,2639,W,1.4992,98.91,0.1516,0.6821,4.3577,5.2,0.139,98.8006,97.7511,99.7001,99.4003,N,N,,,Mina,20210816.2,151.327,102.474,1.477,Mason,20210817,20210817,Mason,,Mason,Erin,Mina,,8/16/2021,0,8/17/2021,5b,5a,5b,5a,5a,5a,5a,1,1,5a,2410,,,,,0.979,-0.127,-0.4064,-0.5588,-0.1778,0.381,0.0508,-0.0508
2411,412,123,7,65,9/29/2021,,,SG47,25-B,0.20,7/30/2019,Emily,Saad,HCS,HCS-129,7E,1200,4855,3655,SA,9/17/2021,SA,12,110,25,d40g,2,9/17/2021,SA,6,9/23/2021,AW/LR,5.5050,2.0880,2.0920,1.9890,1.8170,1.8080,1.9870,350.0,AW,3118,AW,8.91,20210923,2655,W,0.5247,99.51,0.0377,0.4520,2.3352,2.8,0.106,101.349,98.8006,99.8501,98.051,N,N,,,Erin,20210923.3,130.091,87.9998,1.478,EricH,20210924,20210923,Mason,,Mason,Mason,Erin,,9/23/2021,0,9/24/2021,5a,5a,5a,5a,5a,5a,5a,1,1,5a,2411,,,,,0.983,0.127,0.0762,0.1778,0,0.0508,-0.1778,-0.0508
2412,413,123,7,59,8/19/2021,,,SG47,25-B,0.23,7/30/2019,Emily,Mason,HCS,HCS-102,7D,1200,4875,3675,SA,8/10/2021,JL,12,110,25,d40g,1,8/10/2021,LR,6,8/16/2021,AW/LR,5.4990,2.0700,2.0680,1.9820,1.8000,1.8100,1.9890,346.6,AW,3098,AW,8.94,20210816,2646,W,0.8621,99.18,0.2268,1.0204,6.9161,8.2,0.157,98.051,99.5502,98.6507,100.45,N,N,,,Mason,20210817,112.52,90.5888,1.242,Erin,20210816.2,20210817,Mason,,Mason,Mina,Mina,,8/17/2021,1,8/16/2021,5a,5a,5a,5a,5a,5a,5a,1,1,5a,2412,,,,,0.988,-0.0254,-0.381,-0.4318,-0.1778,-0.381,-0.127,0
2413,414,123,7,63,9/15/2021,,,SG47,25-B,0.25,7/31/2019,Saad,Mason,HCS,HCS-126,8A,1185,4935,3750,SA,9/1/2021,SA,11,110,25,d40g,2,9/1/2021,ET,7,9/8/2021,AW/LR,5.5020,2.0870,2.0750,1.9800,1.8250,1.8040,1.9860,348.3,AW,3166,AW,9.09,20210908,2662,W,0.1499,99.78,0.0376,0.3381,2.5920,3.0,0.105,101.049,100.6,100,97.4513,N,N,,,LucasT,20210909.1,84.9726,67.8214,1.253,Vrishin,20210908.3,20210909,LucasT,,Erin,Nicholas,Nicholas,,9/9/2021,1,9/8/2021,5a,5a,5a,5a,5a,5a,5a,1,1,5a,2413,,,,,1.008,0.0508,0.0508,-0.254,-0.2286,0.254,-0.2794,-0.0762
2414,415,123,8,,,TOO MANY PATCHES 9/23/21,,SG47,25-B,0.23,7/31/2019,Saad,Mason,HCS,HCS-128,7E,1190,4960,3770,SA,9/10/2021,SA,12,110,25,d40g,2,9/10/2021,ET,13,9/23/2021,,,,,,,,,0.0,,,,#DIV/0!,,#NUM!,,,,,,,,,,,,,,,,,,#NUM!,#NUM!,,,,,,,,,,,,#NUM!,#NUM!,#NUM!,8,#DIV/0!,8,#N/A,#N/A,#N/A,#N/A,FALSE,FALSE,#N/A,2414,,,,,1.014,-139.7,-52.959,-52.959,-50.5206,-46.101,-46.101,-50.5206
2415,416,123,7,58,8/11/2021,,46,SG47,25-B,0.23,7/31/2019,Saad,Mason,HCS,HCS-101,7A,1210,4950,3740,SA,8/2/2021,JL,11,110,25,d40g,2,8/2/2021,SA,4,8/6/2021,AW/LR,5.5000,2.0780,2.0680,1.9820,1.8190,1.8070,1.9880,347.6,AW,3212,AW,9.24,20210806,2649,W,0.0000,99.29,0.0000,0.5663,3.8883,4.5,0.128,98.9505,99.4003,99.4003,99.4003,N,N,,,Mason,20210809,163.114,105.411,1.547,Erin,20210806,20210806,Adin,,Adin,Erin,Mason,46B3,8/9/2021,3,8/6/2021,5a,5a,5a,5a,5a,5a,5a,1,1,5a,2415,4,6,B,3,1.006,0,-0.1778,-0.4318,-0.1778,0.1016,-0.2032,-0.0254
2416,417,123,7,52,6/29/2021,,41,SG47,25-B,0.23,7/31/2019,Saad,Mason,HCS,HCS-93,8E,1180,4880,3700,VM,6/17/2021,GP,11,110,25,d40g,1.5,6/17/2021,SA,6,6/23/2021,AW/LR,5.5040,2.0890,2.0820,1.9900,1.8270,1.8140,1.9910,350.7,AW,3264,AW,9.31,20210623,2661,W,0.1874,99.74,0.0000,0.5261,2.3675,2.9,0.119,100,100.45,99.1004,99.4003,N,N,,,Zander,20210624,172.596,133.07,1.297,Zander,20210623.1,20210624,Zander,,Erin,Erin,Erin,41D3,6/24/2021,1,6/23/2021,5a,5a,5a,5a,5a,5a,5a,1,1,5a,2416,4,1,D,3,0.995,0.1016,0.1016,-0.0762,0.0254,0.3048,-0.0254,0.0508
2417,418,123,7,46,5/18/2021,,34,SG47,25-B,0.19,7/31/2019,Saad,Mason,HCS,HCS-79,7F,1205,4910,3705,VM,4/28/2021,JL,10,110,25,d40g,3,4/28/2021,ET,9,5/7/2021,AW/LR,5.4990,2.0840,2.0860,1.9890,1.7990,1.7940,1.9910,348.1,AW,3056,AW,8.78,20210507,2662,W,0.2624,99.78,0.0000,0.2630,1.7656,2.0,0.135,100.15,99.4003,100,99.5502,N,N,,,Zander/Jerome,20210507.4,307.186,211.772,1.451,Erin,20210507.2,20210507.2,Jerome,,Caroline,Mason,Mina,34D3,5/7/2021,0,5/7/2021,5b,5b,5b,5a,5a,5a,5a,1,1,5a,2417,3,4,D,3,0.996,-0.0254,-0.0254,0.0254,0,-0.4064,-0.5334,0.0508
2418,419,123,7,62,9/8/2021,,,SG47,25-B,0.20,7/31/2019,Saad,Mason,HCS,HCS-125,8C,1180,4870,3690,SA,8/27/2021,SA,11,110,25,d40g,1.5,8/27/2021,SA,5,9/1/2021,AW/LR,5.5010,2.0740,2.0670,1.9730,1.8110,1.7820,1.9860,345.0,AW,3118,AW,9.04,20210901,2659,W,1.6117,99.66,0.0000,1.1282,4.2873,5.4,0.149,99.7001,99.7001,99.5502,99.7001,N,N,,,Mina,20210901.3,109,77.5624,1.405,Vrishin,20210901.3,20210902.1,LucasT,,Erin,Erin,Erin,,9/1/2021,0,9/1/2021,5b,5a,5b,5a,5a,5a,5a,1,1,5a,2418,,,,,0.992,0.0254,-0.2794,-0.4572,-0.4064,-0.1016,-0.8382,-0.0762
2419,420,123,7,49,6/8/2021,,35,SG47,25-B,0.27,7/31/2019,Saad,Mason,HCS,HCS-84,8F,1185,4850,3665,VM,5/26/2021,VM,11,110,25,d40g,2,5/26/2021,SA,7,6/2/2021,AW/LR,5.5010,2.0850,2.0770,1.9870,1.8280,1.8200,1.9890,350.0,AW,3130,AW,8.94,20210602,2665,W,0.2999,99.89,0.0000,0.3752,3.0019,3.4,0.119,100,99.8501,99.8501,99.8501,N,N,,,Zander,20210603,313.25,215.053,1.457,Erin,20210602.3,20210602,Mina,,Adin,Mina,Adin,35B3,6/3/2021,1,6/2/2021,5a,5a,5a,5a,5a,5a,5a,1,1,5a,2419,3,5,B,3,0.985,0.0254,0,-0.2032,-0.0508,0.3302,0.127,0
2420,421,123,7,59,8/19/2021,,,SG47,25-B,0.20,7/31/2019,Saad,Mason,HCS,HCS-102,7B,1200,4895,3695,SA,8/10/2021,JL,12,110,25,d40g,1.5,8/10/2021,LR,6,8/16/2021,AW/LR,5.4960,2.0720,2.0720,1.9820,1.8070,1.8200,1.9850,347.1,AW,3074,AW,8.86,20210816,2657,W,0.8995,99.59,0.0376,0.7151,6.2100,7.0,0.142,99.4003,100.6,99.4003,98.9505,N,N,,,Mina,20210816.1,144.353,102.474,1.409,Mason,20210817,20210817,Mason,,Mason,Erin,Mina,,8/16/2021,0,8/17/2021,5a,5a,5a,5a,5a,5a,5a,1,1,5a,2420,,,,,0.994,-0.1016,-0.3302,-0.3302,-0.1778,-0.2032,0.127,-0.1016
2421,422,123,7,59,8/19/2021,,,SG47,25-B,0.21,7/31/2019,Saad,Mason,HCS,HCS-102,7A,1215,4850,3635,SA,8/10/2021,JL,11,110,25,d40g,1,8/10/2021,LR,6,8/16/2021,AW/LR,5.4990,2.0680,2.0660,1.9820,1.8030,1.8060,1.9890,346.4,AW,3034,AW,8.76,20210816,2656,W,1.2743,99.55,0.0377,0.6024,5.9111,6.6,0.135,99.5502,99.2504,99.1004,100.3,N,N,,,Mason,20210817,136.278,90.5888,1.504,Erin,20210816.2,20210817,Mason,,Mason,Mina,Mina,,8/17/2021,1,8/16/2021,5b,5b,5a,5a,5a,5a,5a,1,1,5a,2421,,,,,0.977,-0.0254,-0.4318,-0.4826,-0.1778,-0.3048,-0.2286,0
2422,423,123,7,65,9/29/2021,,,SG47,25-B,0.50,7/31/2019,Mason,Emily,HCS,HCS-129,7D,1200,4845,3645,SA,9/17/2021,SA,12,110,25,d40g,1.5,9/17/2021,SA,6,9/23/2021,AW/LR,5.5010,2.0830,2.0810,1.9840,1.8210,1.8160,1.9890,349.3,AW,3148,AW,9.01,20210923,2639,W,1.2743,98.91,0.2274,99.5074,0.2653,100.0,0.102,98.5007,99.1004,99.2504,98.8006,N,N,,,Erin,20210923.3,114.806,87.9998,1.305,EricH,20210924,20210923,Mason,,Mason,Mason,Erin,,9/23/2021,0,9/24/2021,5a,5a,5a,5a,5a,5a,5a,1,1,5a,2422,,,,,0.98,0.0254,-0.0508,-0.1016,-0.127,0.1524,0.0254,0
2423,424,123,7,63,9/15/2021,,,SG47,25-B,0.18,7/31/2019,Emily,Mason,HCS,HCS-126,7E,1195,4845,3650,SA,9/1/2021,SA,11,110,25,d40g,1.5,9/1/2021,ET,7,9/8/2021,AW/LR,5.5000,2.0830,2.0890,1.9830,1.8150,1.8100,1.9890,348.9,AW,3164,AW,9.07,20210908,2652,W,0.5622,99.40,0.1131,1.4329,1.8100,3.4,0.122,99.7001,99.4003,98.6507,99.8501,N,N,,,LucasT,20210909.1,74.664,67.8214,1.101,Vrishin,20210908.3,20210909,LucasT,,Erin,Nicholas,Nicholas,,9/9/2021,1,9/8/2021,5a,5a,5a,5a,5a,5a,5a,1,1,5a,2423,,,,,0.981,0,-0.0508,0.1016,-0.1524,0,-0.127,0
2424,425,123,7,64,9/22/2021,,,SG47,25-B,0.45,7/31/2019,Mason,Emily,HCS,HCS-128,7D,1190,4900,3710,SA,9/10/2021,SA,12,110,25,d40g,2.5,9/10/2021,ET,6,9/16/2021,AW/LR,5.5010,2.0790,2.0770,1.9750,1.8160,1.8050,1.9950,347.8,AW,3122,AW,8.98,20210916,2654,W,1.4618,99.48,0.0000,0.6405,2.7506,3.4,0.105,99.7001,100.15,99.1004,98.9505,N,N,,,Nicholas,20210916.4,137.916,76.8822,1.794,Erin,20210917,20210917,EricH,,Erin,EricH,Erin,,9/16/2021,0,9/17/2021,5a,5a,5a,5a,5a,5a,5a,1,1,5a,2424,,,,,0.998,0.0254,-0.1524,-0.2032,-0.3556,0.0254,-0.254,0.1524
2425,426,123,7,63,9/15/2021,,,SG47,25-B,0.23,7/31/2019,Emily,Mason,HCS,HCS-126,8F,1170,4780,3610,SA,9/1/2021,SA,11,110,25,d40g,2.5,9/1/2021,ET,7,9/8/2021,AW/LR,5.4990,2.0800,2.0720,1.9850,1.8120,1.8130,1.9840,347.8,AW,3104,AW,8.93,20210908,2655,W,0.3373,99.51,0.0377,0.3766,1.2429,1.7,0.090,99.1004,99.7001,99.7001,99.5502,N,N,,,Mina,20210908.3,99.665,71.9803,1.385,Vrishin,20210908.2,20210908,Mina,,Erin,Erin,Erin,,9/8/2021,0,9/8/2021,5a,5a,5a,5a,5a,5a,5a,1,1,5a,2425,,,,,0.971,-0.0254,-0.127,-0.3302,-0.1016,-0.0762,-0.0508,-0.127
2426,427,123,7,67,10/12/2021,,,SG47,25-B,2.00,7/31/2019,Harshit,Saad,HCS,HCS-132,8C,1185,4985,3800,SA,10/5/2021,ET,12,110,25,d40g,1.5,10/5/2021,ET,3,10/8/2021,AW/LR,5.4970,2.0770,2.0670,1.9810,1.8190,1.8090,1.9880,347.4,AW,3122,AW,8.99,20211008,2661,W,0.1499,99.74,0.0376,0.3382,2.0669,2.4,0.099,100.45,100.6,99.2504,98.6507,N,N,,,Mina,20211008.4,110.713,77.2464,1.433,Vrishin,20211008.2,20211008,EricH,,Erin,Mina,Erin,,10/8/2021,0,10/8/2021,5a,5a,5a,5a,5a,5a,5a,1,1,5a,2426,,,,,1.022,-0.0762,-0.2032,-0.4572,-0.2032,0.1016,-0.1524,-0.0254
2427,428,123,7,59,8/19/2021,,,SG47,25-B,0.20,7/31/2019,Emily,Mason,HCS,HCS-102,7C,1205,4840,3635,SA,8/10/2021,JL,12,110,25,d40g,1.5,8/10/2021,LR,6,8/16/2021,AW/LR,5.4970,2.0570,2.0660,1.9760,1.8080,1.8250,1.9860,346.0,AW,3102,AW,8.96,20210816,2655,W,1.1994,99.51,0.1507,1.5066,6.2524,7.9,0.159,99.5502,100.9,99.2504,98.3508,N,N,,,Mina,20210816.1,152.757,102.474,1.491,Mason,20210817,20210817,Mason,,Mason,Erin,Mina,,8/16/2021,0,8/17/2021,5b,5a,5b,5a,5a,5a,5a,1,1,5a,2427,,,,,0.977,-0.0762,-0.7112,-0.4826,-0.3302,-0.1778,0.254,-0.0762
2428,429,123,7,59,8/19/2021,,,SG47,25-B,0.23,7/31/2019,Emily,Saad,HCS,HCS-102,8D,1185,4825,3640,SA,8/10/2021,JL,11,110,25,d40g,1,8/10/2021,LR,6,8/16/2021,AW/LR,5.4990,2.0720,2.0670,1.9810,1.8150,1.8110,1.9890,347.3,AW,3046,AW,8.77,20210816,2650,W,0.6746,99.33,0.0755,1.7736,7.0189,8.9,0.166,98.9505,99.4003,99.1004,99.8501,N,N,,,Mason,20210817,146.04,90.5888,1.612,Erin,20210816.2,20210817,Mason,,Mason,Mina,Mina,,8/17/2021,1,8/16/2021,5b,5b,5a,5a,5a,5a,5a,1,1,5a,2428,,,,,0.979,-0.0254,-0.3302,-0.4572,-0.2032,0,-0.1016,0
2429,430,123,7,59,8/19/2021,,,SG47,25-B,0.24,7/31/2019,Saad,Emily,HCS,HCS-102,8B,1195,4885,3690,SA,8/10/2021,JL,11,110,25,d40g,1.5,8/10/2021,LR,6,8/16/2021,AW/LR,5.5090,2.0740,2.0650,1.9850,1.8300,1.8220,1.9820,348.8,AW,3054,AW,8.75,20210816,2656,W,1.6117,99.55,0.1883,0.9036,5.2711,6.4,0.143,99.2504,99.4003,98.9505,100.6,N,N,,,Mina,20210816.1,143.346,102.474,1.399,Mason,20210817,20210817,Mason,,Mason,Erin,Mina,,8/16/2021,0,8/17/2021,5b,5b,5a,5a,5a,5a,5a,1,1,5a,2429,,,,,0.992,0.2286,-0.2794,-0.508,-0.1016,0.381,0.1778,-0.1778
2430,431,123,7,51,6/22/2021,,39,SG47,25-B,0.20,7/31/2019,Emily,Mason,HCS,HCS-91,7E,1200,4895,3695,SA,6/7/2021,JL,11,110,25,d40g,1.5,6/7/2021,ET,9,6/16/2021,AW/LR,5.5020,2.0920,2.0900,1.9820,1.8190,1.8180,1.9850,349.6,AW,3202,AW,9.16,20210616,2659,W,0.9371,99.66,0.0752,0.3385,3.9865,4.4,0.132,100.3,99.2504,99.7001,99.4003,N,N,,,Zander,20210617.1,187.76,145.442,1.291,Mina,20210617,20210617,Zander,,Erin,Mina,Mina,39C2,6/17/2021,1,6/17/2021,5a,5a,5a,5a,5a,5a,5a,1,1,5a,2430,3,9,C,2,0.994,0.0508,0.1778,0.127,-0.1778,0.1016,0.0762,-0.1016
2431,432,123,7,58,8/11/2021,,46,SG47,25-B,0.45,7/31/2019,Mason,Emily,HCS,HCS-101,8A,1195,4970,3775,SA,8/2/2021,JL,11,110,25,d40g,1.5,8/2/2021,SA,4,8/6/2021,AW/LR,5.5000,2.0800,2.0690,1.9890,1.8200,1.8200,1.9890,349.1,AW,3200,AW,9.17,20210806,2642,W,0.4873,99.03,0.0757,0.6813,2.2332,3.0,0.119,98.8006,98.6507,99.1004,99.5502,N,N,,,Mason,20210809.1,178.793,115.396,1.549,Erin,20210806.1,20210809,Mason,,Adin,Erin,Erin,46C3,8/9/2021,3,8/6/2021,5a,5a,5a,5a,5a,5a,5a,1,1,5a,2431,4,6,C,3,1.015,0,-0.127,-0.4064,0,0.127,0.127,0
2432,433,123,0,,,,,SG47,25-B,0.25,7/31/2019,Saad,Emily,HCS,,,,,0,,,,,,,d40g,,,,0,,,,,,,,,,0.0,,,,#DIV/0!,,#NUM!,,,,,,,,,,,,,,,,,,#NUM!,#NUM!,,,,,,,,,,,,#NUM!,#NUM!,#NUM!,not finished testing,#DIV/0!,#N/A,#N/A,#N/A,#N/A,#N/A,FALSE,FALSE,#N/A,2432,,,,,0,#N/A,#N/A,#N/A,#N/A,#N/A,#N/A,#N/A
2433,434,123,7,51,6/22/2021,,39,SG47,25-B,0.24,7/31/2019,Emily,Mason,HCS,HCS-91,7F,1210,4910,3700,SA,6/7/2021,JL,11,110,25,d40g,2,6/7/2021,ET,9,6/16/2021,AW/LR,5.5030,2.0750,2.0900,1.9880,1.8000,1.8130,1.9840,348.3,AW,3148,AW,9.04,20210616,2650,W,0.0749,99.33,0.0000,0.6792,3.9623,4.6,0.125,100,100.3,98.8006,98.2009,N,N,,,Zander,20210617,230.68,154.092,1.497,Zander,20210616.1,20210617,Zander,,Erin,Mina,Mina,39B2,6/17/2021,1,6/16/2021,5a,5a,5a,5a,5a,5a,5a,1,1,5a,2433,3,9,B,2,0.995,0.0762,-0.254,0.127,-0.0254,-0.381,-0.0508,-0.127
2434,435,123,7,62,9/8/2021,,,SG47,25-B,0.40,7/31/2019,Mason,Emily,HCS,HCS-125,7F,1205,4885,3680,SA,8/27/2021,SA,11,110,25,d40g,1.5,8/27/2021,SA,5,9/1/2021,AW/LR,5.5030,2.0800,2.0690,1.9810,1.8230,1.8020,1.9900,348.0,AW,3122,AW,8.97,20210901,2659,W,1.6492,99.66,0.1128,0.6393,3.7984,4.6,0.127,100.15,99.8501,99.5502,99.1004,N,N,,,Mina,20210901.2,136.135,78.2551,1.740,Erin,20210902,20210902.1,LucasT,,Erin,Erin,Erin,,9/1/2021,0,9/2/2021,5a,5a,5a,5a,5a,5a,5a,1,1,5a,2434,,,,,0.99,0.0762,-0.127,-0.4064,-0.2032,0.2032,-0.3302,0.0254
2435,436,123,7,59,8/19/2021,25-B & 25-A,,SG47,25-B,0.40,7/31/2019,Mason,Saad,HCS,HCS-102,8E,1195,4940,,CC,8/10/2021,JL,12,110,25,d40g,1.5,8/10/2021,LR,6,8/16/2021,AW/LR,5.4960,2.0540,2.0550,1.9780,1.8210,1.8170,1.9860,345.7,AW,3110,AW,9.00,20210816,2650,W,1.3118,99.33,0.0755,0.9057,5.4340,6.4,0.139,98.8006,99.5502,99.1004,99.8501,N,N,,,Mina,20210816.1,137.092,102.474,1.338,Mason,20210817,20210817,Mason,,Mason,Erin,Mina,,8/16/2021,0,8/17/2021,5b,5a,5b,5a,5a,5a,5a,1,1,5a,2435,,,,,0,-0.1016,-0.7874,-0.762,-0.2794,0.1524,0.0508,-0.0762
2436,437,123,7,50,6/15/2021,small patch of short fibers,37,SG47,25-B,0.22,7/31/2019,Emily,Saad,HCS,HCS-84,8C,1170,4875,3705,VM,5/25/2021,JL,10,110,25,d40g,2.5,5/25/2021,SA,15,6/9/2021,AW/LR,5.5020,2.0770,2.0510,1.9860,1.8250,1.8030,1.9810,346.9,AW,3074,AW,8.86,20210609,2662,W,0.1499,99.78,0.0376,0.3757,1.6153,2.0,0.105,99.8501,99.5502,99.8501,99.8501,N,N,,,Erin,20210609.1,461.804,331.989,1.391,Mina,20210610,20210611,Zander,,Mason,Zander,Erin,37D3,6/9/2021,0,6/10/2021,5b,5a,5b,5a,5a,5a,5a,1,1,5a,2436,3,7,D,3,0.996,0.0508,-0.2032,-0.8636,-0.0762,0.254,-0.3048,-0.2032
2437,438,123,7,54,7/13/2021,,43,SG47,25-B,0.18,8/1/2019,Emily/Nicholas,Saad/Fyodor,HCS,HCS-96,7A,1205,5055,3850,CC,7/1/2021,JL,11,110,25,d40g,2,7/1/2021,LR,6,7/7/2021,AW/LR,5.5000,2.0560,2.0480,1.9780,1.8180,1.8190,1.9870,345.8,AW,3142,AW,9.09,20210707,2635,W,1.2369,98.76,0.1139,1.5939,3.6053,5.3,0.134,97.901,99.8501,100,97.3013,N,N,,,Erin,20210707.3,197.304,54.1177,3.646,Nicholas,20210707.1,20210708,Nicholas,,Mason,Mason,Mason,43B2,7/7/2021,0,7/7/2021,5b,5a,5b,5a,5a,5a,5a,1,1,5a,2437,4,3,B,2,1.035,0,-0.7366,-0.9398,-0.2794,0.0762,0.1016,-0.0508
2438,439,123,7,51,6/22/2021,small patch of short fibers,40,SG47,25-B,0.28,8/1/2019,Saad,Emily,HCS,HCS-84,7E,1200,5030,3830,VM,5/26/2021,VM,11,110,25,d40g,1.5,5/26/2021,SA,14,6/9/2021,AW/LR,5.4980,2.0790,2.0830,1.9920,1.8140,1.8140,1.9900,349.4,AW,3184,AW,9.11,20210609,2661,W,0.7871,99.74,0.0000,0.6013,2.6682,3.3,0.107,99.4003,99.8501,99.8501,99.8501,N,N,,,Erin,20210609.1,457.585,331.989,1.378,Mina,20210610,20210611,Zander,,Mason,Zander,Erin,40D2,6/9/2021,0,6/10/2021,5a,5a,5a,5a,5a,5a,5a,1,1,5a,2438,4,0,D,2,1.03,-0.0508,-0.1524,-0.0508,0.0762,-0.0254,-0.0254,0.0254
2439,440,123,7,70,11/2/2021,,,SG47,25-B,0.17,8/1/2019,Emily,Saad,HCS,HCS-136,8D,1180,5065,3885,SA,10/22/2021,SA,12,110,25,d40g,1.5,10/22/2021,ET,5,10/27/2021,AW/LR,5.5000,2.0940,2.0670,1.9880,1.8330,1.8080,1.9820,349.1,AW,3130,AW,8.97,20211027,2646,W,0.3748,99.18,0.0756,1.2472,3.2502,4.6,0.135,100,97.901,99.2504,99.5502,N,N,,,LucasT,20211028.1,88.5045,41.1056,2.153,Vrishin,20211027.3,20211028.1,LucasT,,Erin,Erin,Nicholas,,10/28/2021,1,10/27/2021,5a,5a,5a,5a,5a,5a,5a,1,1,5a,2439,,,,,1.045,0,0.2286,-0.4572,-0.0254,0.4572,-0.1778,-0.1778
2440,441,123,7,70,11/2/2021,,,SG47,25-B,0.28,8/1/2019,Saad,Emily,HCS,HCS-136,10A,1200,5075,3875,SA,10/22/2021,SA,12,110,25,d40g,2,10/22/2021,ET,5,10/27/2021,AW/LR,5.5000,2.0940,2.0770,1.9930,1.8150,1.8150,1.9900,350.1,AW,3152,AW,9.00,20211027,2655,W,0.4123,99.51,0.0377,0.4896,3.9171,4.4,0.124,100.9,99.5502,98.9505,98.6507,N,N,,,Mina,20211027.1,95.3894,56.523,1.688,Vrishin,20211027.2,20211028,LucasT,,Erin,LucasT,Erin,,10/27/2021,0,10/27/2021,5a,5a,5a,5a,5a,5a,5a,1,1,5a,2440,,,,,1.042,0,0.2286,-0.2032,0.1016,0,0,0.0254
