Repository: masonrh2/sphenix_cosmics

File: files/blocks_13-64.csv (part 7 of 56)
 DBN,Don't edit Block occurance,BL,Status,BNL shipment,Shipping date,Comment,Sector,Fiber type,Fiber batch,Filling time (h),FF date,Filled by,Checked by,W powder,W bucket number,Mold number,Empty mold (g),Filled mold (g),W filling mass (g),fibers loaded by,W filling date,W filled by,Epoxy batch,Resin mass (g),Hardener mass (g),potting notes,Epoxy filling time (min),Epoxy filling date,Epoxy preparer,Delta Mach-Pot,Machining date,Machined by,L (in),BT (in),BB (in),BH (in),ST (in),SB (in),SH (in),Volume (mL),Measured by,Mass (g),Measured by,Density(g/mL),Tested on,# Fibers N,Good end,ABS N-W (%),# Fibers / # Holes (%),10-15(%),15-50(%),50-75(%),r75 (%),R,T1(BL) Fiber %,T2(BR) Fiber %,T3(TL) Fiber %,T4(TR) Fiber %, missing row?,13 connected holes?,FOM_N,FOM_I,Tested by,Tested on,Scintillation (mV),Calibration (mV),Ratio (Calibrated Twice),Tested by,Tested on,Natural Pictures,Tested by,Retouch,Density Result Checked?,Light Checked?,Natural Pictures checked?,Sector ID (SSBBR),LT M/D/YYYY,Days Mach-LT,Scint M/D/YYYY,Block Grade,De,Di,LT,LTQ,Vi,Sci,Pic,X,LT-all,DBN,S-left,S-right,column,row,relative W weight,Δ(L) [mm],Δ(BT) [mm],Δ(BB) [mm],Δ(BH) [mm],Δ(ST) [mm],Δ(SB) [mm],Δ(SH) [mm]
2441,442,123,7,56,7/27/2021,,45,SG47,25-B,0.23,8/1/2019,Emily,Saad,HCS,HCS-98,7B,1195,4775,3580,CC,7/19/2021,CC,11,110,25,d40g,1.5,7/19/2021,SA,3,7/22/2021,AW/LR,5.5000,2.0820,2.0870,1.9750,1.8210,1.8150,1.9810,347.9,AW,3132,AW,9.00,20210722,2654,W,1.3119,99.48,0.0377,0.9797,3.2027,4.2,0.134,99.4003,99.2504,99.1004,100.15,N,N,,,Mason,20210723,69.069,64.8811,1.065,Adin,20210723,20210723,Mason,,Adin,Adin,Adin,45B3,7/23/2021,1,7/23/2021,5a,5a,5a,5a,5a,5a,5a,1,1,5a,2441,4,5,B,3,0.963,0,-0.0762,0.0508,-0.3556,0.1524,0,-0.2032
2442,443,123,7,61,9/1/2021,,,SG47,25-B,0.30,8/1/2019,Saad/Nandini,Mason/Fyodor,HCS,HCS-103,7C,1200,4910,3710,SA,8/19/2021,JL,12,110,25,d40g,1.5,8/19/2021,LR,6,8/25/2021,AW/LR,5.5010,2.0740,2.0740,1.9830,1.7990,1.8150,1.9860,347.2,AW,3050,AW,8.78,20210825,2653,W,1.8741,99.44,0.1885,3.1662,7.6140,11.0,0.178,100.15,99.7001,100,97.901,N,N,,,LucasT,20210826,122.984,89.75,1.370,Mina,20210825,20210827,Erin,,Erin,Erin,EricH,,8/26/2021,1,8/25/2021,5b,5b,5a,5a,5a,5a,5a,1,1,5a,2442,,,,,0.998,0.0254,-0.2794,-0.2794,-0.1524,-0.4064,0,-0.0762
2443,444,123,7,67,10/12/2021,,,SG47,25-B,0.22,8/1/2019,Emily,Saad,HCS,HCS-132,10E,1180,4940,3760,SA,10/5/2021,ET,12,110,25,d40g,1.5,10/5/2021,ET,3,10/8/2021,AW/LR,5.5010,2.0910,2.0790,1.9940,1.8220,1.8140,1.9920,350.7,AW,3146,AW,8.97,20211008,2660,W,0.0749,99.70,0.0376,0.1880,1.4286,1.7,0.101,99.4003,101.499,98.9505,98.9505,N,N,,,Mina,20211008.4,87.6878,77.2464,1.135,Vrishin,20211008.2,20211008,EricH,,Erin,Mina,Erin,,10/8/2021,0,10/8/2021,5a,5a,5a,5a,5a,5a,5a,1,1,5a,2443,,,,,1.011,0.0254,0.1524,-0.1524,0.127,0.1778,-0.0254,0.0762
2444,445,123,7,70,11/2/2021,25-B & 26-A,,SG47,26-A,0.20,8/1/2019,Emily,Saad,HCS,HCS-136,10B,1180,4965,3785,SA,10/22/2021,SA,12,110,25,d40g,1.5,10/22/2021,ET,5,10/27/2021,AW/LR,5.4990,2.0980,2.0840,1.9910,1.8310,1.8180,1.9870,351.0,AW,3164,AW,9.01,20211027,2662,W,0.8995,99.78,0.0376,0.4884,3.9068,4.4,0.130,99.5502,101.049,99.7001,98.8006,N,N,,,Mina,20211027.1,80.5379,56.523,1.425,Vrishin,20211027.2,20211028,LucasT,,Erin,LucasT,Erin,,10/27/2021,0,10/27/2021,5a,5a,5a,5a,5a,5a,5a,1,1,5a,2444,,,,,1.018,-0.0254,0.3302,-0.0254,0.0508,0.4064,0.0762,-0.0508
2445,446,123,7,70,11/2/2021,25-B & 26-A,,SG47,26-A,0.25,8/1/2019,Saad,Mason,HCS,HCS-136,10C,1190,5000,3810,SA,10/22/2021,SA,12,110,25,d40g,3,10/22/2021,ET,5,10/27/2021,AW/LR,5.4990,2.0750,2.0820,1.9950,1.8160,1.8000,1.9870,348.8,AW,3164,AW,9.07,20211027,2661,W,0.9745,99.74,0.0376,0.1879,3.5701,3.8,0.127,99.5502,99.7001,99.7001,100,N,N,,,Mina,20211027.1,83.9451,56.523,1.485,Vrishin,20211027.2,20211028,LucasT,,Erin,LucasT,Erin,,10/27/2021,0,10/27/2021,5a,5a,5a,5a,5a,5a,5a,1,1,5a,2445,,,,,1.024,-0.0254,-0.254,-0.0762,0.1524,0.0254,-0.381,-0.0508
2446,447,123,7,69,10/27/2021,,,SG47,26-A,0.75,8/1/2019,Sara,Mason,HCS,HCS-134,10F,1185,4980,3795,SA,10/14/2021,ET,12,110,25,d40g,2,10/14/2021,SA,6,10/20/2021,LR,5.4980,2.0990,2.0840,1.9860,1.8210,1.8090,1.9920,350.0,LR,3146,LR,8.99,20211020,2652,W,0.6747,99.40,0.0754,0.5279,2.7149,3.3,0.122,100.15,99.5502,100,97.901,N,N,,,LucasT,20211021.1,94.2779,59.3318,1.589,Vrishin,20211020.2,20211020,Mina,,Erin,Erin,Erin,,10/21/2021,1,10/20/2021,5a,5a,5a,5a,5a,5a,5a,1,1,5a,2446,,,,,1.02,-0.0508,0.3556,-0.0254,-0.0762,0.1524,-0.1524,0.0762
2447,448,123,7,50,6/15/2021,,37,SG47,26-A,0.28,8/2/2019,Saad,Mason,HCS,HCS-84,8D,1170,5150,3980,VM,5/25/2021,JL,10,110,25,d40g,2.5,5/25/2021,SA,15,6/9/2021,AW/LR,5.5000,2.0860,2.0780,1.9850,1.8210,1.8100,1.9900,349.1,AW,3240,AW,9.28,20210609,2659,W,0.2624,99.66,0.0376,0.6393,4.0241,4.7,0.134,99.8501,100,99.2504,99.5502,N,N,,,Erin,20210609.1,436.303,331.989,1.314,Mina,20210610,20210611,Zander,,Mason,Zander,Erin,37C3,6/9/2021,0,6/10/2021,5a,5a,5a,5a,5a,5a,5a,1,1,5a,2447,3,7,C,3,1.07,0,0.0254,-0.1778,-0.1016,0.1524,-0.127,0.0254
2448,449,123,7,67,10/12/2021,,,SG47,26-A,0.24,8/2/2019,Saad,Mason,HCS,HCS-131,8E,1195,4905,3710,SA,9/30/2021,SA,12,110,25,d40g,1.5,9/30/2021,SA,6,10/6/2021,AW/LR,5.5010,2.0580,2.0700,1.9850,1.8100,1.8160,1.9880,347.2,AW,3152,AW,9.08,20211006,2651,W,0.1124,99.36,0.0377,0.2641,3.0177,3.3,0.110,100.45,100.75,98.3508,97.901,N,N,,,LucasT,20211007.1,110.434,78.8962,1.400,Nicholas,20211007,20211007,LucasT,,Erin,Erin,Erin,,10/7/2021,1,10/7/2021,5b,5a,5b,5a,5a,5a,5a,1,1,5a,2448,,,,,0.998,0.0254,-0.6858,-0.381,-0.1016,-0.127,0.0254,-0.0254
2449,450,123,7,70,11/2/2021,,,SG47,26-A,0.30,8/2/2019,Saad,Mason,HCS,HCS-136,8A,1185,5095,3910,SA,10/22/2021,SA,12,110,25,d40g,2,10/22/2021,ET,5,10/27/2021,AW/LR,5.5000,2.0840,2.0740,1.9920,1.8180,1.7970,1.9870,348.5,AW,3164,AW,9.08,20211027,2654,W,0.2999,99.48,0.0377,1.2057,4.6722,5.9,0.146,99.5502,99.5502,99.2504,99.5502,N,N,,,LucasT,20211028.1,83.292,41.1056,2.026,Vrishin,20211027.3,20211028.1,LucasT,,Erin,Erin,Nicholas,,10/28/2021,1,10/27/2021,5a,5a,5a,5a,5a,5a,5a,1,1,5a,2449,,,,,1.051,0,-0.0254,-0.2794,0.0762,0.0762,-0.4572,-0.0508
2450,451,123,7,67,10/12/2021,,,SG47,26-A,0.22,8/2/2019,Saad,Mason,HCS,HCS-132,8B,1185,5030,3845,SA,10/5/2021,ET,12,110,25,d40g,2,10/5/2021,ET,3,10/8/2021,AW/LR,5.5000,2.0850,2.0780,1.9910,1.8300,1.8110,1.9870,349.8,AW,3150,AW,9.00,20211008,2655,W,0.0000,99.51,0.0000,0.1883,2.4482,2.6,0.114,99.5502,100,99.5502,98.9505,N,N,,,Mina,20211008.4,126.617,77.2464,1.639,Vrishin,20211008.2,20211008,EricH,,Erin,Mina,Erin,,10/8/2021,0,10/8/2021,5a,5a,5a,5a,5a,5a,5a,1,1,5a,2450,,,,,1.034,0,0,-0.1778,0.0508,0.381,-0.1016,-0.0508
2451,452,123,7,67,10/12/2021,,,SG47,26-A,0.30,8/2/2019,Saad,Mason,HCS,HCS-132,10D,1185,4970,3785,SA,10/5/2021,ET,12,110,25,d40g,1.5,10/5/2021,ET,3,10/8/2021,AW/LR,5.5030,2.0990,2.0850,1.9930,1.8320,1.8050,1.9900,351.2,AW,3132,AW,8.92,20211008,2662,W,0.0375,99.78,0.0376,0.2254,1.7656,2.0,0.105,100.6,100.75,99.5502,98.2009,N,N,,,Mina,20211008.2,84.0721,69.8611,1.203,Vrishin,20211008.3,20211008,Erin,,Erin,Mina,Mina,,10/8/2021,0,10/8/2021,5a,5a,5a,5a,5a,5a,5a,1,1,5a,2451,,,,,1.018,0.0762,0.3556,0,0.1016,0.4318,-0.254,0.0254
2452,453,123,7,70,11/2/2021,,,SG47,26-A,0.40,8/2/2019,Mason,Saad,HCS,HCS-135,10A,1195,5080,3885,SA,10/19/2021,ET,12,110,25,d40g,2,10/19/2021,SA,6,10/25/2021,AW/LR,5.5000,2.0790,2.0740,1.9890,1.8210,1.7960,1.9860,348.0,AW,3148,AW,9.04,20211025,2655,W,0.3373,99.51,0.0377,0.3013,2.0339,2.4,0.102,99.8501,101.049,99.2504,97.901,N,N,,,LucasT,20211026.1,117.367,87.5984,1.340,Mina,20211025.1,20211026,LucasT,,Mina,Mason,Mason,,10/26/2021,1,10/25/2021,5a,5a,5a,5a,5a,5a,5a,1,1,5a,2452,,,,,1.045,0,-0.1524,-0.2794,0,0.1524,-0.4826,-0.0762
2453,454,123,7,61,9/1/2021,,,SG47,26-A,0.35,8/2/2019,Mason,Saad,HCS,HCS-103,7A,1210,4850,3640,SA,8/19/2021,JL,12,110,25,d40g,2,8/19/2021,LR,6,8/25/2021,AW/LR,5.5000,2.0740,2.0710,1.9830,1.8100,1.8070,1.9880,347.3,AW,3044,AW,8.77,20210825,2642,W,0.7871,99.03,0.1136,1.4005,5.4504,7.0,0.149,100.15,99.4003,98.3508,98.2009,N,N,,,LucasT,20210826,139.404,89.75,1.553,Mina,20210825,20210827,Erin,,Erin,Erin,EricH,,8/26/2021,1,8/25/2021,5b,5b,5a,5a,5a,5a,5a,1,1,5a,2453,,,,,0.979,0,-0.2794,-0.3556,-0.1524,-0.127,-0.2032,-0.0254
2454,455,123,7,69,10/27/2021,,,SG47,26-A,0.40,8/2/2019,Mason,Saad,HCS,HCS-134,10B,1180,4890,3710,SA,10/14/2021,ET,12,110,25,d40g,1.5,10/14/2021,SA,6,10/20/2021,LR,5.4960,2.0910,2.0810,1.9750,1.8210,1.8100,1.9850,347.9,LR,3116,LR,8.96,20211020,2650,W,1.1244,99.33,0.1132,0.7547,2.4528,3.3,0.123,100.3,97.901,100.3,98.8006,N,N,,,LucasT,20211021.1,86.3216,59.3318,1.455,Vrishin,20211020.2,20211020,Mina,,Erin,Erin,Erin,,10/21/2021,1,10/20/2021,5a,5a,5a,5a,5a,5a,5a,1,1,5a,2454,,,,,0.998,-0.1016,0.1524,-0.1016,-0.3556,0.1524,-0.127,-0.1016
2455,456,123,7,48,6/1/2021,,,SG47,26-A,0.50,8/2/2019,Mason,Saad,HCS,HCS-83,7E,1195,4800,3605,SA,5/19/2021,VM,10,110,25,d40g,1,5/19/2021,SA,6,5/25/2021,AW/LR,5.4970,2.1000,2.0900,1.9910,1.8150,1.8010,1.9900,350.0,AW,3140,AW,8.97,20210525,2661,W,1.8740,99.74,0.0752,1.3153,7.8542,9.2,0.160,99.8501,99.8501,99.7001,99.5502,N,N,,,Erin,20210526.2,219.896,208.966,1.052,Mina,20210526,20210526,Erin,,Adin,Adin,Adin,,5/26/2021,1,5/26/2021,5a,5a,5a,5a,5a,5a,5a,1,1,5a,2455,,,,,0.969,-0.0762,0.381,0.127,0.0508,0,-0.3556,0.0254
2456,457,123,7,67,10/12/2021,,,SG47,26-A,0.45,8/2/2019,Mason,Saad,HCS,HCS-131,8D,1180,4895,3715,SA,9/30/2021,SA,12,110,25,d40g,1.5,9/30/2021,SA,6,10/6/2021,AW/LR,5.5010,2.0850,2.0770,1.9820,1.8340,1.8100,1.9850,349.0,AW,3146,AW,9.01,20211006,2657,W,0.0750,99.59,0.0000,0.4516,3.3496,3.8,0.119,99.7001,99.7001,98.051,100.9,N,N,,,LucasT,20211007.1,123.366,80.7633,1.528,Mina,20211006.1,20211007,LucasT,,Erin,Erin,Erin,,10/7/2021,1,10/6/2021,5a,5a,5a,5a,5a,5a,5a,1,1,5a,2456,,,,,0.999,0.0254,0,-0.2032,-0.1778,0.4826,-0.127,-0.1016
2457,458,123,7,51,6/22/2021,,38,SG47,26-A,0.40,8/2/2019,Mason,Saad,HCS,HCS-91,8B,1175,4895,3720,CC,6/7/2021,JL,11,110,25,d40g,1.5,6/7/2021,ET,9,6/16/2021,AW/LR,5.5040,2.0980,2.0790,1.9750,1.8220,1.8120,1.9880,349.0,AW,3188,AW,9.14,20210616,2656,W,0.4123,99.55,0.1130,0.4518,3.6898,4.3,0.119,99.7001,100,99.5502,98.9505,N,N,,,Mina,20210617.3,215.047,145.442,1.479,Mina,20210617,20210617,Zander,,Mason,Zander,Mina,38B2,6/17/2021,1,6/17/2021,5a,5a,5a,5a,5a,5a,5a,1,1,5a,2457,3,8,B,2,1,0.1016,0.3302,-0.1524,-0.3556,0.1778,-0.0762,-0.0254
2458,459,123,7,67,10/12/2021,25-A & 26-A,,SG47,26-A,2.00,8/5/2019,Jared,Mason,HCS,HCS-132,10C,1190,5025,3835,SA,10/5/2021,ET,12,110,25,d40g,1.5,10/5/2021,ET,3,10/8/2021,AW/LR,5.5000,2.0850,2.0850,1.9920,1.8220,1.8060,1.9880,349.7,AW,3122,AW,8.93,20211008,2660,W,0.1499,99.70,0.0000,0.1880,1.5790,1.8,0.098,99.4003,100,99.4003,100,N,N,,,Mina,20211008.3,95.4815,69.8611,1.367,Vrishin,20211008.3,20211008,Erin,,Erin,Mina,Mina,,10/8/2021,0,10/8/2021,5a,5a,5a,5a,5a,5a,5a,1,1,5a,2458,,,,,1.031,0,0,0,0.0762,0.1778,-0.2286,-0.0254
2459,460,123,7,67,10/12/2021,,,SG47,26-A,1.75,8/5/2019,Jared,Saad,HCS,HCS-131,8C,1180,4935,3755,SA,9/30/2021,SA,12,110,25,d40g,1.5,9/30/2021,SA,6,10/6/2021,AW/LR,5.4940,2.0840,2.0760,1.9790,1.8120,1.7870,1.9830,346.0,AW,3156,AW,9.12,20211006,2664,W,0.1874,99.85,0.0375,0.3378,3.6411,4.0,0.122,100.3,101.199,99.5502,98.3508,N,N,,,LucasT,20211007.1,134.954,77.9635,1.731,Nicholas,20211007.1,20211007,LucasT,,Erin,Erin,Erin,,10/7/2021,1,10/7/2021,5b,5a,5b,5a,5a,5a,5a,1,1,5a,2459,,,,,1.01,-0.1524,-0.0254,-0.2286,-0.254,-0.0762,-0.7112,-0.1524
2460,461,123,8,71,11/9/2021,bad 2022 group 2,,SG47,26-A,0.45,8/5/2019,Mason,Saad,HCS,HCS-136,8F,1180,4965,3785,SA,10/27/2021,SA,12,110,25,d40g,2,10/27/2021,ET,5,11/1/2021,AW/LR,5.5010,2.0720,2.0660,1.9790,1.8330,1.8160,1.9850,347.9,AW,3104,AW,8.92,20211101,2653,W,0.1125,99.44,0.0754,0.3392,3.2416,3.7,0.130,99.7001,99.8501,99.1004,99.1004,N,N,,,Mason,20211102,149.897,89.7144,1.671,Mason,20211102.1,20211102,Erin,,Mina,Erin,Mason,,11/2/2021,1,11/2/2021,8,5a,5a,5a,5a,5a,5a,1,1,5a,2460,,,,,1.018,0.0254,-0.3302,-0.4826,-0.254,0.4572,0.0254,-0.1016
2461,462,123,7,54,7/13/2021,,43,SG47,26-A,2.50,8/6/2019,Jared,Mason,HCS,HCS-96,8E,1195,4885,3690,GP,7/1/2021,JL,11,110,25,d40g,7.5,7/1/2021,LR,6,7/7/2021,AW/LR,5.5000,2.0610,2.0580,1.9820,1.8150,1.8130,1.9870,346.4,AW,3148,AW,9.09,20210707,2628,W,0.5997,98.50,0.1903,1.2557,3.1583,4.6,0.118,99.4003,97.901,98.6507,98.051,N,N,,,Nicholas,20210708,144.345,89.9951,1.604,Erin,20210707.2,20210708,Nicholas,,Mason,Mason,Mason,43A2,7/8/2021,1,7/7/2021,5b,5a,5b,5a,5a,5a,5a,1,1,5a,2461,4,3,A,2,0.992,0,-0.6096,-0.6858,-0.1778,0,-0.0508,-0.0508
2462,463,123,7,69,10/27/2021,,,SG47,26-A,0.28,8/6/2019,Saad,Mason,HCS,HCS-134,10D,1185,5000,3815,SA,10/14/2021,ET,12,110,25,d40g,2.5,10/14/2021,SA,6,10/20/2021,LR,5.4980,2.0920,2.0860,1.9860,1.8340,1.8170,1.9860,350.3,LR,3116,LR,8.90,20211020,2654,W,0.5997,99.48,0.0000,0.4898,3.9186,4.4,0.118,100.45,99.1004,99.5502,98.8006,N,N,,,LucasT,20211021.1,85.5375,59.3318,1.442,Vrishin,20211020.2,20211020,Mina,,Erin,Erin,Erin,,10/21/2021,1,10/20/2021,5a,5a,5a,5a,5a,5a,5a,1,1,5a,2462,,,,,1.026,-0.0508,0.1778,0.0254,-0.0762,0.4826,0.0508,-0.0762
2463,464,123,7,65,9/29/2021,,,SG47,26-A,0.30,8/6/2019,Saad,Mason,HCS,HCS-129,8F,1175,4835,3660,SA,9/17/2021,SA,12,110,25,d40g,3,9/17/2021,SA,6,9/23/2021,AW/LR,5.4960,2.0800,2.0720,1.9840,1.8200,1.7990,1.9880,347.5,AW,3086,AW,8.88,20210923,2610,W,0.0375,97.83,0.1533,2.6054,6.0920,8.9,0.175,98.2009,97.6012,99.4003,96.1019,N,N,,,LucasT,20210924,112.701,87.9998,1.281,EricH,20210924,20210923,Mason,,Mason,Erin,Erin,,9/24/2021,1,9/24/2021,5b,5a,5a,5b,5a,5a,5a,1,1,5b,2463,,,,,0.984,-0.1016,-0.127,-0.3302,-0.127,0.127,-0.4064,-0.0254
2464,465,123,7,69,10/27/2021,,,SG47,26-A,0.33,8/6/2019,Saad,Mason,HCS,HCS-132,10B,1180,4895,3715,SA,10/5/2021,ET,12,110,25,d40g,1.5,10/5/2021,ET,13,10/18/2021,LR,5.5010,2.0810,2.0750,1.9800,1.8100,1.8100,1.9950,348.3,LR,3114,LR,8.94,20211018,2660,W,0.1874,99.70,0.0000,0.3008,1.9173,2.2,0.104,101.049,99.8501,99.8501,98.051,N,N,,,LucasT,20211019.1,139.066,106.575,1.305,Erin,20211019,20211019,LucasT,,Caroline,Erin,Erin,,10/19/2021,1,10/19/2021,5a,5a,5a,5a,5a,5a,5a,1,1,5a,2464,,,,,0.999,0.0254,-0.1016,-0.254,-0.2286,-0.127,-0.127,0.1524
2465,466,123,7,67,10/12/2021,,,SG47,26-A,0.25,8/6/2019,Saad,Mason,HCS,HCS-131,8B,1185,4940,3755,SA,9/30/2021,SA,12,110,25,d40g,1.5,9/30/2021,SA,6,10/6/2021,AW/LR,5.5020,2.0820,2.0780,1.9810,1.8330,1.7990,1.9860,348.4,AW,3162,AW,9.08,20211006,2660,W,0.1124,99.70,0.0000,0.3383,2.5940,2.9,0.107,99.5502,101.499,99.5502,98.2009,N,N,,,LucasT,20211007.1,104.155,78.8962,1.320,Nicholas,20211007,20211007,LucasT,,Erin,Erin,Erin,,10/7/2021,1,10/7/2021,5a,5a,5a,5a,5a,5a,5a,1,1,5a,2465,,,,,1.01,0.0508,-0.0762,-0.1778,-0.2032,0.4572,-0.4064,-0.0762
2466,467,123,7,65,9/29/2021,,,SG47,26-A,2.00,8/6/2019,Jared,Saad,HCS,HCS-129,8D,1175,4895,3720,SA,9/17/2021,SA,12,110,25,d40g,2,9/17/2021,SA,6,9/23/2021,AW/LR,5.5020,2.0870,2.0780,1.9760,1.8270,1.8120,1.9880,348.6,AW,3114,AW,8.93,20210923,2649,W,2.0240,99.29,0.0755,0.5663,3.8505,4.5,0.113,100.3,98.5007,99.5502,98.8006,N,N,,,Erin,20210923.3,126.326,72.8385,1.734,EricH,20210924.1,20210923,Mason,,Mason,Mason,Erin,,9/23/2021,0,9/24/2021,5a,5a,5a,5a,5a,5a,5a,1,1,5a,2466,,,,,1,0.0508,0.0508,-0.1778,-0.3302,0.3048,-0.0762,-0.0254
2467,468,123,7,48,6/1/2021,,36,SG47,26-A,0.27,8/6/2019,Saad,Mason,HCS,HCS-83,7F,1215,4885,3670,SA,5/19/2021,VM,10,110,25,d40g,1.5,5/19/2021,SA,6,5/25/2021,AW/LR,5.4950,2.0870,2.0740,1.9810,1.7820,1.7760,1.9850,344.6,AW,2986,AW,8.66,20210525,2635,W,5.0600,98.76,0.0000,0.3416,4.7818,5.1,0.119,99.8501,97.7511,98.2009,99.2504,N,N,,,Erin,20210526.1,184.491,138.684,1.330,Mina,20210526.1,20210526,Erin,,Adin,Adin,Adin,36D2,5/26/2021,1,5/26/2021,5c,5c,5b,5a,5a,5a,5a,1,1,5a,2467,3,6,D,2,0.987,-0.127,0.0508,-0.2794,-0.2032,-0.8382,-0.9906,-0.1016
2468,469,123,7,69,10/27/2021,,,SG47,26-A,0.23,8/6/2019,Saad,Mason,HCS,HCS-134,10A,1200,4990,3790,SA,10/14/2021,ET,12,110,25,d40g,1.5,10/14/2021,SA,6,10/20/2021,LR,5.4970,2.0920,2.0680,1.9830,1.8290,1.8100,1.9870,348.7,LR,3132,LR,8.98,20211020,2662,W,0.3373,99.78,0.0376,0.3005,2.1788,2.5,0.106,100,100,99.7001,99.4003,N,N,,,LucasT,20211021.1,81.442,59.3318,1.373,Vrishin,20211020.2,20211020,Mina,,Erin,Erin,Erin,,10/21/2021,1,10/20/2021,5a,5a,5a,5a,5a,5a,5a,1,1,5a,2468,,,,,1.019,-0.0762,0.1778,-0.4318,-0.1524,0.3556,-0.127,-0.0508
2469,470,123,7,67,10/12/2021,,,SG47,26-A,0.22,8/6/2019,Saad,Mason,HCS,HCS-132,10A,1200,5030,3830,SA,10/5/2021,ET,12,110,25,d40g,1.5,10/5/2021,ET,3,10/8/2021,AW/LR,5.5010,2.0950,2.0820,1.9920,1.8280,1.8100,1.9900,350.7,AW,3162,AW,9.02,20211008,2660,W,0.0374,99.70,0.0000,0.4511,1.9925,2.4,0.110,99.4003,99.8501,99.7001,99.8501,N,N,,,Mina,20211008.4,90.1498,77.2464,1.167,Vrishin,20211008.2,20211008,EricH,,Erin,Mina,Erin,,10/8/2021,0,10/8/2021,5a,5a,5a,5a,5a,5a,5a,1,1,5a,2469,,,,,1.03,0.0254,0.254,-0.0762,0.0762,0.3302,-0.127,0.0254
2470,471,123,7,67,10/12/2021,,,SG47,26-A,0.27,8/6/2019,Saad,Mason,HCS,HCS-131,8A,1195,5020,3825,SA,9/30/2021,SA,12,110,25,d40g,1.5,9/30/2021,SA,6,10/6/2021,AW/LR,5.5010,2.0860,2.0730,1.9880,1.8270,1.8120,1.9850,349.2,AW,3142,AW,9.00,20211006,2654,W,0.2249,99.48,0.0754,0.5652,2.7882,3.4,0.115,100.3,101.049,98.8006,97.7511,N,N,,,LucasT,20211007.1,112.947,80.7633,1.398,Mina,20211006.1,20211007,LucasT,,Erin,Erin,Erin,,10/7/2021,1,10/6/2021,5a,5a,5a,5a,5a,5a,5a,1,1,5a,2470,,,,,1.029,0.0254,0.0254,-0.3048,-0.0254,0.3048,-0.0762,-0.1016
2471,472,123,7,54,7/13/2021,,43,SG47,26-A,0.22,8/6/2019,Saad,Mason,HCS,HCS-96,7C,1205,4905,3700,CC,7/1/2021,JL,11,110,25,d40g,2,7/1/2021,LR,6,7/7/2021,AW/LR,5.5010,2.0540,2.0490,1.9750,1.8220,1.8140,1.9850,345.3,AW,3196,AW,9.25,20210707,2644,W,0.6371,99.10,0.1135,1.4750,3.1014,4.7,0.132,98.9505,98.8006,100,98.6507,N,N,,,Erin,20210707.3,170.932,54.1177,3.159,Nicholas,20210707.1,20210708,Nicholas,,Mason,Mason,Mason,43D3,7/7/2021,0,7/7/2021,5b,5a,5b,5a,5a,5a,5a,1,1,5a,2471,4,3,D,3,0.995,0.0254,-0.7874,-0.9144,-0.3556,0.1778,-0.0254,-0.1016
2472,473,123,7,51,6/22/2021,PATCH JOB,38,SG47,26-A,2.00,8/6/2019,Jared,Mason,HCS,HCS-82,7C,1195,4740,3545,SA,5/19/2021,VM,10,110,25,d40g,1.5,5/19/2021,SA,23,6/11/2021,AW/LR,5.4740,2.0970,2.0740,1.9750,1.8310,1.7920,1.9800,345.7,AW,2992,AW,8.66,20210611,2617,W,0.7872,98.09,0.3821,2.7512,7.2984,10.4,0.195,100,98.8006,99.1004,94.4528,N,N,,,Mina,20210614,127.493,125.888,1.013,Zander,20210614.2,20210614,Mina,,Erin,Erin,Erin,38D2,6/14/2021,3,6/14/2021,5c,5c,5b,5a,5b,5a,5a,1,1,5b,2472,3,8,D,2,0.953,-0.6604,0.3048,-0.2794,-0.3556,0.4064,-0.5842,-0.2286
2473,474,123,7,69,10/27/2021,,,SG47,26-A,0.20,8/6/2019,Saad,Mason,HCS,HCS-134,10C,1190,4995,3805,SA,10/14/2021,ET,12,110,25,d40g,2,10/14/2021,SA,6,10/20/2021,LR,5.4970,2.0970,2.0810,1.9840,1.8280,1.8130,1.9850,349.5,LR,3098,LR,8.86,20211020,2662,W,0.3748,99.78,0.0000,0.2630,2.4042,2.7,0.105,100.45,101.199,99.2504,98.2009,N,N,,,LucasT,20211021.1,65.6629,59.3318,1.107,Vrishin,20211020.2,20211020,Mina,,Erin,Erin,Erin,,10/21/2021,1,10/20/2021,5a,5a,5a,5a,5a,5a,5a,1,1,5a,2473,,,,,1.023,-0.0762,0.3048,-0.1016,-0.127,0.3302,-0.0508,-0.1016
2474,475,123,7,67,10/12/2021,,,SG47,26-A,0.33,8/7/2019,Saad,Mason,HCS,HCS-132,8E,1195,5070,3875,SA,10/5/2021,ET,12,110,25,d40g,1.5,10/5/2021,ET,3,10/8/2021,AW/LR,5.5000,2.0590,2.0710,1.9920,1.8140,1.8120,1.9880,347.9,AW,3106,AW,8.93,20211008,2657,W,0.0000,99.59,0.0376,0.2635,1.4302,1.7,0.098,99.7001,100.15,99.5502,98.9505,N,N,,,Mina,20211008.4,103.236,77.2464,1.336,Vrishin,20211008.2,20211008,EricH,,Erin,Mina,Erin,,10/8/2021,0,10/8/2021,5b,5a,5b,5a,5a,5a,5a,1,1,5a,2474,,,,,1.042,0,-0.6604,-0.3556,0.0762,-0.0254,-0.0762,-0.0254
2475,476,123,7,65,9/29/2021,,,SG47,26-A,0.25,8/7/2019,Saad,Mason,HCS,HCS-129,7F,1215,4950,3735,SA,9/17/2021,SA,12,110,25,d40g,1.5,9/17/2021,SA,6,9/23/2021,AW/LR,5.5000,2.0870,2.0810,1.9870,1.8140,1.8080,1.9870,348.8,AW,3134,AW,8.98,20210923,2649,W,0.4123,99.29,0.0755,0.6040,1.7365,2.4,0.100,97.901,99.7001,99.7001,99.8501,N,N,,,Erin,20210923.3,130.914,72.8385,1.797,EricH,20210924.1,20210923,Mason,,Mason,Mason,Erin,,9/23/2021,0,9/24/2021,5a,5a,5a,5a,5a,5a,5a,1,1,5a,2475,,,,,1.004,0,0.0508,-0.1016,-0.0508,-0.0254,-0.1778,-0.0508
2476,477,123,7,67,10/12/2021,,,SG47,26-A,0.20,8/7/2019,Saad,Mason,HCS,HCS-132,10F,1180,4955,3775,SA,10/5/2021,ET,12,110,25,d40g,1.5,10/5/2021,ET,3,10/8/2021,AW/LR,5.5010,2.0970,2.0820,1.9820,1.8180,1.8040,1.9920,349.3,AW,3122,AW,8.94,20211008,2659,N,0.0375,99.66,0.0376,0.7522,3.4600,4.2,0.117,99.1004,100.15,99.5502,99.8501,N,N,,,Mina,20211008.4,82.9056,77.2464,1.073,Vrishin,20211008.2,20211008,EricH,,Erin,Mina,Erin,,10/8/2021,0,10/8/2021,5a,5a,5a,5a,5a,5a,5a,1,1,5a,2476,,,,,1.015,0.0254,0.3048,-0.0762,-0.1778,0.0762,-0.2794,0.0762
2477,478,123,7,72,11/16/2021,,,SG47,26-A,2.00,8/7/2019,Jared,Saad,HCS,HCS-139,10F,1170,4875,3705,SA,11/8/2021,SA,12,110,25,d40g,1.5,11/8/2021,ET,3,11/11/2021,AW/LR,5.4960,2.0880,2.0790,1.9770,1.8150,1.8010,1.9890,347.5,AW,3146,AW,9.05,20211111,2655,W,0.2998,99.51,0.0753,0.1883,1.0170,1.3,0.094,100.6,100.6,98.9505,97.901,N,N,,,EricH,20211112.2,86.2885,61.5463,1.402,Nicholas,20211111.1,20211112,EricH,,Erin,Erin,Erin,,11/12/2021,1,11/11/2021,5a,5a,5a,5a,5a,5a,5a,1,1,5a,2477,,,,,0.996,-0.1016,0.0762,-0.1524,-0.3048,0,-0.3556,0
2478,479,123,7,63,9/15/2021,,,SG47,26-A,0.40,8/7/2019,Mason,Saad,HCS,HCS-126,7A,1205,4890,3685,SA,9/1/2021,SA,11,110,25,d40g,2,9/1/2021,ET,7,9/8/2021,AW/LR,5.5020,2.0590,2.0750,1.9880,1.8170,1.7970,1.9900,347.4,AW,3178,AW,9.15,20210908,2654,W,1.0870,99.48,0.0000,0.8666,1.7709,2.6,0.105,99.1004,100,99.7001,99.1004,N,N,,,Mina,20210908.4,89.7845,71.9803,1.247,Vrishin,20210908.2,20210908,Mina,,Erin,Erin,Erin,,9/8/2021,0,9/8/2021,5b,5a,5b,5a,5a,5a,5a,1,1,5a,2478,,,,,0.991,0.0508,-0.6604,-0.254,-0.0254,0.0508,-0.4572,0.0254
2479,480,123,7,61,9/1/2021,,,SG47,26-A,0.35,8/7/2019,Mason/Nandini,Saad/Fyodor,HCS,HCS-103,7D,1195,5085,3890,SA,8/19/2021,JL,12,110,25,d40g,2,8/19/2021,LR,6,8/25/2021,AW/LR,5.4980,2.0800,2.0900,1.9870,1.8030,1.7950,1.9800,347.2,AW,3126,AW,9.00,20210825,2598,W,1.1994,97.38,0.5004,4.0801,8.0062,12.6,0.206,97.3013,96.8516,97.4513,97.901,N,N,,,LucasT,20210826,136.53,89.75,1.521,Mina,20210825,20210827,Erin,,Erin,Erin,EricH,,8/26/2021,1,8/25/2021,5b,5a,5a,5b,5a,5a,5a,1,1,5b,2479,,,,,1.046,-0.0508,-0.127,0.127,-0.0508,-0.3048,-0.508,-0.2286
2480,481,123,7,65,9/29/2021,PATCH JOB,,SG47,26-A,0.25,8/7/2019,Saad,Mason,HCS,HCS-128,8A,1195,5005,3810,WW,9/10/2021,SA,12,110,25,d40g,2,9/10/2021,ET,13,9/23/2021,AW/LR,5.4900,2.0770,2.0660,1.9790,1.8260,1.8030,1.9860,346.6,AW,3164,AW,9.13,20210923,2651,W,1.0495,99.36,0.0377,0.5658,3.5458,4.1,0.114,100,101.349,97.1514,98.9505,N,N,,,Erin,20210923.3,112.446,72.8385,1.544,EricH,20210924.1,20210923,Mason,,Mason,Mason,Erin,,9/23/2021,0,9/24/2021,5a,5a,5a,5a,5a,5a,5a,1,1,5a,2480,,,,,1.024,-0.254,-0.2032,-0.4826,-0.254,0.2794,-0.3048,-0.0762
2481,482,123,7,49,6/8/2021,,36,SG47,26-A,0.35,8/7/2019,Mason,Saad,HCS,HCS-82,7B,1200,4715,3515,SA,5/19/2021,VM,10,110,25,d40g,1,5/19/2021,SA,14,6/2/2021,AW/LR,5.5000,2.0910,2.0850,1.9820,1.8150,1.8110,1.9910,349.2,AW,3044,AW,8.72,20210602,2658,W,1.0120,99.63,0.0752,1.2415,6.2829,7.6,0.151,100,99.5502,98.9505,100,N,N,,,Erin,20210602.3,261.983,205.182,1.277,Erin,20210602.2,20210603,Mina,,Adin,Adin,Erin,36A3,6/2/2021,0,6/2/2021,5b,5b,5a,5a,5a,5a,5a,1,1,5a,2481,3,6,A,3,0.945,0,0.1524,0,-0.1778,0,-0.1016,0.0508
2482,483,123,7,73,11/30/2021,,,SG47,26-A,0.25,8/7/2019,Saad,Mason,HCS,HCS-140,10A,1200,5035,3835,SA,11/11/2021,SA,12,110,25,d40g,1.5,11/11/2021,SA,5,11/16/2021,AW/LR,5.5020,2.0910,2.0800,1.9940,1.8270,1.8130,1.9930,351.1,AW,3184,AW,9.07,20211116,2659,W,0.1500,99.66,0.0000,0.9026,3.7608,4.7,0.122,100.3,101.199,99.5502,97.6012,N,N,,,LucasT,20211117.1,141.694,82.4372,1.719,Vrishin,20211117.1,20211117,LucasT,,Caroline,LucasT,LucasT,,11/17/2021,1,11/17/2021,5a,5a,5a,5a,5a,5a,5a,1,1,5a,2482,,,,,1.031,0.0508,0.1524,-0.127,0.127,0.3048,-0.0508,0.1016
2483,484,123,7,70,11/2/2021,,,SG47,26-A,0.33,8/7/2019,Mason,Saad,HCS,HCS-136,8F,1180,5050,3870,SA,10/22/2021,SA,12,110,25,d40g,3,10/22/2021,ET,5,10/27/2021,AW/LR,5.4990,2.0800,2.0730,1.9880,1.8050,1.7970,1.9870,347.3,AW,3136,AW,9.03,20211027,2656,W,0.3748,99.55,0.0000,0.6777,2.8615,3.5,0.126,100.3,100.3,99.4003,98.2009,N,N,,,Mina,20211027.1,100.055,56.523,1.770,Vrishin,20211027.2,20211028,LucasT,,Erin,LucasT,Erin,,10/27/2021,0,10/27/2021,5a,5a,5a,5a,5a,5a,5a,1,1,5a,2483,,,,,1.041,-0.0254,-0.127,-0.3048,-0.0254,-0.254,-0.4572,-0.0508
2484,485,123,7,71,11/9/2021,,,SG47,26-A,0.40,8/7/2019,Mason,Saad,HCS,HCS-138,8B,1190,5000,3810,SA,11/2/2021,SA,12,110,25,d40g,2.5,11/2/2021,ET,3,11/5/2021,AW/LR,5.5020,2.0800,2.0680,1.9870,1.8290,1.8140,1.9870,349.0,AW,3150,AW,9.03,20211105,2646,W,0.9745,99.18,0.1890,1.9274,3.9305,6.0,0.143,99.7001,98.9505,99.1004,98.9505,N,N,,,Erin,20211105,181.656,104.049,1.746,Erin,20211105,20211108,LucasT,,Mina,LucasT,Mina,,11/5/2021,0,11/5/2021,5a,5a,5a,5a,5a,5a,5a,1,1,5a,2484,,,,,1.024,0.0508,-0.127,-0.4318,-0.0508,0.3556,-0.0254,-0.0508
2485,486,123,7,72,11/16/2021,,,SG47,26-A,0.35,8/8/2019,Saad,Mason,HCS,HCS-139,10A,1195,5070,3875,SA,11/8/2021,SA,12,110,25,d40g,1.5,11/8/2021,ET,3,11/11/2021,AW/LR,5.4980,2.0850,2.0770,1.9920,1.8290,1.8090,1.9900,349.9,AW,3170,AW,9.06,20211111,2662,W,0.8995,99.78,0.0751,0.3757,2.3291,2.8,0.106,101.049,99.5502,99.7001,98.8006,N,N,,,EricH,20211112.2,78.1835,61.5463,1.270,Nicholas,20211111.1,20211112,EricH,,Erin,Erin,Erin,,11/12/2021,1,11/11/2021,5a,5a,5a,5a,5a,5a,5a,1,1,5a,2485,,,,,1.042,-0.0508,0,-0.2032,0.0762,0.3556,-0.1524,0.0254
2486,487,123,7,52,6/29/2021,,41,SG47,26-A,2.50,8/8/2019,Jared,Mason,HCS,HCS-93,8C,1170,4885,3715,SA,6/17/2021,GP,11,110,25,d40g,1.5,6/17/2021,SA,6,6/23/2021,AW/LR,5.5030,2.0650,2.0520,1.9910,1.8280,1.8000,1.9810,346.9,AW,3252,AW,9.37,20210623,2660,W,0.1874,99.70,0.0376,0.1504,1.7669,2.0,0.097,100.15,101.499,98.5007,98.6507,N,N,,,Zander,20210624.1,139.453,74.4872,1.872,Zander,20210623.2,20210623,Mina,,Erin,Erin,Zander,41B3,6/24/2021,1,6/23/2021,5b,5a,5b,5a,5a,5a,5a,1,1,5a,2486,4,1,B,3,0.999,0.0762,-0.508,-0.8382,0.0508,0.3302,-0.381,-0.2032
2487,488,123,7,72,11/16/2021,,,SG47,26-A,2.00,8/8/2019,Jared,Mason,HCS,HCS-139,10E,1175,4945,3770,SA,11/8/2021,SA,12,110,25,d40g,1.5,11/8/2021,ET,3,11/11/2021,AW/LR,5.4970,2.0980,2.0820,1.9850,1.8310,1.8000,1.9940,350.0,AW,3164,AW,9.04,20211111,2659,W,0.3748,99.66,0.1128,91.0869,8.4994,99.7,0.102,99.2504,100.6,99.8501,98.9505,N,N,,,Erin,20211111.1,84.4205,65.8083,1.283,Nicholas,20211111,20211111,Erin,,Erin,Erin,Erin,,11/11/2021,0,11/11/2021,5a,5a,5a,5a,5a,5a,5a,1,1,5a,2487,,,,,1.014,-0.0762,0.3302,-0.0762,-0.1016,0.4064,-0.381,0.127
2488,489,123,7,70,11/2/2021,,,SG47,26-A,2.50,8/9/2019,Jared,Mason,HCS,HCS-136,8E,1195,4985,3790,SA,10/22/2021,SA,12,110,25,d40g,2,10/22/2021,ET,5,10/27/2021,AW/LR,5.5020,2.0590,2.0770,1.9800,1.8050,1.8110,1.9890,346.8,AW,3140,AW,9.06,20211027,2659,W,0.2999,99.66,0.0752,0.4889,3.2343,3.8,0.112,100.6,100.6,99.2504,98.2009,N,N,,,LucasT,20211028.1,63.4693,41.1056,1.544,Vrishin,20211027.3,20211028.1,LucasT,,Erin,Erin,Nicholas,,10/28/2021,1,10/27/2021,5b,5a,5b,5a,5a,5a,5a,1,1,5a,2488,,,,,1.019,0.0508,-0.6604,-0.2032,-0.2286,-0.254,-0.1016,0
2489,490,123,8,72,11/16/2021,bad 2022 group 3,,SG47,26-A,1.75,8/12/2019,Jared,Mason,HCS,HCS-139,10D,1175,4935,3760,SA,11/8/2021,SA,12,110,25,d40g,2,11/8/2021,ET,3,11/11/2021,AW/LR,5.4990,2.0860,2.0780,1.9920,1.8200,1.8080,1.9920,349.7,AW,3190,AW,9.12,20211111,2656,W,1.0120,99.55,0.1130,3.2756,3.9533,7.3,0.163,99.7001,99.1004,99.8501,99.5502,N,N,,,Erin,20211111.1,95.5531,65.8083,1.452,Nicholas,20211111,20211111,Erin,,Erin,Erin,Erin,,11/11/2021,0,11/11/2021,8,5a,5a,5a,5a,5a,5a,1,1,5a,2489,,,,,1.011,-0.0254,0.0254,-0.1778,0.0762,0.127,-0.1778,0.0762
2490,491,123,7,51,6/22/2021,,39,SG47,26-A,0.20,8/12/2019,Saad,Mason,HCS,HCS-91,8A,1180,4990,3810,CC,6/7/2021,JL,11,110,25,d40g,1.5,6/7/2021,ET,9,6/16/2021,AW/LR,5.4880,2.0960,2.0760,1.9740,1.7980,1.8190,1.9820,346.4,AW,3178,AW,9.17,20210616,2655,W,0.3748,99.51,0.0753,0.7910,4.1055,5.0,0.130,99.5502,99.7001,99.8501,98.9505,N,N,,,Mina,20210617.3,231.772,133.889,1.731,Mina,20210617.1,20210617,Zander,,Mason,Zander,Mina,39A2,6/17/2021,1,6/17/2021,5a,5a,5a,5a,5a,5a,5a,1,1,5a,2490,3,9,A,2,1.024,-0.3048,0.2794,-0.2286,-0.381,-0.4318,0.1016,-0.1778
2491,492,123,7,62,9/8/2021,,,SG47,26-A,0.25,8/12/2019,Saad,Mason,HCS,HCS-125,8E,1185,4825,3640,SA,8/27/2021,SA,11,110,25,d40g,1.5,8/27/2021,SA,5,9/1/2021,AW/LR,5.5010,2.0550,2.0730,1.9850,1.7970,1.8080,1.9870,346.2,AW,3120,AW,9.01,20210901,2659,W,1.9865,99.66,0.0376,0.2633,3.4976,3.8,0.118,101.199,100.15,99.5502,97.7511,N,N,,,LucasT,20210902,115.152,73.5045,1.567,Vrishin,20210901.4,20210902,LucasT,,Erin,Erin,Erin,,9/2/2021,1,9/1/2021,5b,5a,5b,5a,5a,5a,5a,1,1,5a,2491,,,,,0.979,0.0254,-0.762,-0.3048,-0.1016,-0.4572,-0.1778,-0.0508
2492,493,123,7,74,12/8/2021,,,SG47,26-A,0.50,10/27/2021,Saad/ Will,Mason/Nicholas,HCS,HCS-142,10,1180,4995,3815,ET,11/29/2021,ET,13,110,25,d40g,2,11/29/2021,ET,3,12/2/2021,AW/LR,5.4990,2.0980,2.0760,1.9800,1.8300,1.8160,1.9890,349.6,AW,3082,AW,8.82,20211202,2650,W,0.3373,99.33,0.1132,1.9623,4.2264,6.3,0.145,99.7001,99.1004,98.9505,99.5502,N,N,,,Nicholas,20211202.1,212.284,123.531,1.718,Nicholas,20211202.2,20211202,Nicholas,,Erin,Nicholas,Nicholas,,12/2/2021,0,12/2/2021,5a,5a,5a,5a,5a,5a,5a,1,1,5a,2492,,,,,1.026,-0.0254,0.3302,-0.2286,-0.2286,0.381,0.0254,0
2493,494,123,7,71,11/9/2021,,,SG47,26-A,0.23,8/12/2019,Saad,Mason,HCS,HCS-138,10D,1180,4925,3745,SA,11/2/2021,SA,12,110,25,d40g,2.5,11/2/2021,ET,3,11/5/2021,AW/LR,5.5010,2.0940,2.0840,1.9850,1.8320,1.8080,1.9860,349.9,AW,3174,AW,9.07,20211105,2660,W,0.1499,99.70,0.0000,0.1128,1.3910,1.5,0.089,100.6,100.75,99.5502,97.901,N,N,,,Mina,20211105.1,182.326,113.085,1.612,Mina,20211105.1,20211105,Mina,,Mina,LucasT,LucasT,,11/5/2021,0,11/5/2021,5a,5a,5a,5a,5a,5a,5a,1,1,5a,2493,,,,,1.007,0.0254,0.2286,-0.0254,-0.1016,0.4318,-0.1778,-0.0762
2494,495,123,7,72,11/16/2021,,,SG47,26-A,0.27,8/12/2019,Saad,Mason,HCS,HCS-139,10B,1175,4990,3815,SA,11/8/2021,SA,12,110,25,d40g,2.5,11/8/2021,ET,3,11/11/2021,AW/LR,5.4980,2.0900,2.0800,1.9790,1.8150,1.8170,1.9890,348.7,AW,3204,AW,9.19,20211111,2665,W,0.1875,99.89,0.0375,0.2627,2.1764,2.5,0.102,100.6,101.049,99.8501,98.051,N,N,,,EricH,20211112.2,59.6438,61.5463,0.969,Nicholas,20211111.1,20211112,EricH,,Erin,Erin,Erin,,11/12/2021,1,11/11/2021,5a,5a,5a,5a,5a,5a,5a,1,1,5a,2494,,,,,1.026,-0.0508,0.127,-0.127,-0.254,0,0.0508,0
2495,496,123,7,70,11/2/2021,,,SG47,26-B,0.40,8/12/2019,Mason,Saad,HCS,HCS-135,10C,1185,4970,3785,SA,10/19/2021,ET,12,110,25,d40g,1.5,10/19/2021,SA,6,10/25/2021,AW/LR,5.5020,2.0820,2.0770,1.9850,1.8280,1.8140,1.9850,349.1,AW,3136,AW,8.98,20211025,2660,W,0.3373,99.70,0.0376,0.4135,2.2181,2.7,0.106,99.5502,101.199,98.8006,99.2504,N,N,,,LucasT,20211026.1,148.423,102.255,1.452,Erin,20211026.1,20211026,LucasT,,Mina,Mason,Mason,,10/26/2021,1,10/26/2021,5a,5a,5a,5a,5a,5a,5a,1,1,5a,2495,,,,,1.018,0.0508,-0.0762,-0.2032,-0.1016,0.3302,-0.0254,-0.1016
2496,497,123,8,71,11/9/2021,bad 2022 group 2,,SG47,26-B,0.45,8/12/2019,Mason,Saad,HCS,HCS-136,10A,1200,5035,3835,SA,10/27/2021,SA,12,110,25,d40g,2.5,10/27/2021,ET,5,11/1/2021,AW/LR,5.5010,2.0600,2.0670,1.9760,1.8220,1.8150,1.9840,346.5,AW,3128,AW,9.03,20211101,2660,W,0.0000,99.70,0.0000,0.1128,1.5414,1.7,0.110,100.75,99.4003,99.2504,99.4003,N,N,,,Mason,20211102,144.288,89.7144,1.608,Mason,20211102.1,20211102,Erin,,Mina,Erin,Mason,,11/2/2021,1,11/2/2021,8,5a,5b,5a,5a,5a,5a,1,1,5a,2496,,,,,1.031,0.0254,-0.635,-0.4572,-0.3302,0.1778,0,-0.127
2497,498,123,7,71,11/9/2021,26-A & 26-B,,SG47,26-A,1.75,8/12/2019,Jared,Mason,HCS,HCS-136,10F,1180,5065,3885,WW,10/27/2021,SA,12,110,25,d40g,2,10/27/2021,ET,5,11/1/2021,AW/LR,5.5020,2.0770,2.0730,1.9830,1.8330,1.8130,1.9840,348.6,AW,3214,AW,9.22,20211101,2657,W,0.1499,99.59,0.0000,0.1882,2.2206,2.4,0.108,99.4003,99.5502,99.7001,99.7001,N,N,,,Mason,20211102,136.736,89.7144,1.524,Mason,20211102.1,20211102,Erin,,Mina,Erin,Mason,,11/2/2021,1,11/2/2021,5a,5a,5a,5a,5a,5a,5a,1,1,5a,2497,,,,,1.045,0.0508,-0.2032,-0.3048,-0.1524,0.4572,-0.0508,-0.127
2498,499,123,7,72,11/16/2021,,,SG47,26-B,0.50,8/12/2019,Mason,Saad,HCS,HCS-139,10C,1185,4990,3805,SA,11/8/2021,SA,12,110,25,d40g,2,11/8/2021,ET,3,11/11/2021,AW/LR,5.4990,2.0870,2.0780,1.9830,1.8280,1.8170,1.9890,349.5,AW,3192,AW,9.13,20211111,2667,W,0.1874,99.96,0.0000,0.2250,0.9374,1.2,0.089,100,100.6,100,99.2504,N,N,,,EricH,20211112.2,61.171,61.5463,0.994,Nicholas,20211111.1,20211112,EricH,,Erin,Erin,Erin,,11/12/2021,1,11/11/2021,5a,5a,5a,5a,5a,5a,5a,1,1,5a,2498,,,,,1.023,-0.0254,0.0508,-0.1778,-0.1524,0.3302,0.0508,0
2499,500,123,7,71,11/9/2021,,,SG47,26-B,0.45,8/13/2019,Mason,Saad,HCS,HCS-138,10B,1180,4935,3755,SA,11/2/2021,SA,12,110,25,d40g,2,11/2/2021,ET,3,11/5/2021,AW/LR,5.5040,2.0930,2.0830,1.9870,1.8260,1.8110,1.9870,350.1,AW,3144,AW,8.98,20211105,2654,W,0.3374,99.48,0.0754,98.5305,1.3941,100.0,0.095,99.7001,98.9505,99.4003,99.8501,N,N,,,Erin,20211105,180.338,104.049,1.733,Erin,20211105,20211108,LucasT,,Mina,LucasT,Mina,,11/5/2021,0,11/5/2021,5a,5a,5a,5a,5a,5a,5a,1,1,5a,2499,,,,,1.01,0.1016,0.2032,-0.0508,-0.0508,0.2794,-0.1016,-0.0508
2500,501,123,7,55,7/21/2021,,44,SG47,26-B,0.50,8/13/2019,Mason/Fyodor,Saad,HCS,HCS-96,8C,1170,4935,3765,JL,7/1/2021,JL,11,110,25,d40g,2.5,7/1/2021,LR,6,7/7/2021,AW/LR,5.5050,2.0700,2.0480,1.9810,1.8300,1.8150,1.9860,347.3,AW,3184,AW,9.17,20210707,2625,W,0.9745,98.39,0.1143,1.2952,3.6191,5.0,0.127,99.4003,98.6507,97.901,97.6012,N,N,,,Erin,20210707.3,113.903,71.9532,1.583,Erin,20210715.1,20210712,Erin,,Mason,Mason,Mina,44A3,7/7/2021,0,7/15/2021,5b,5a,5b,5a,5a,5a,5a,1,1,5a,2500,4,4,A,3,1.012,0.127,-0.381,-0.9398,-0.2032,0.381,0,-0.0762
2501,502,123,7,71,11/9/2021,,,SG47,26-B,0.30,8/13/2019,Saad,Mason,HCS,HCS-136,10B,1180,4950,3770,SA,10/27/2021,SA,12,110,25,d40g,1.5,10/27/2021,ET,5,11/1/2021,AW/LR,5.4750,2.0750,2.0850,1.9760,1.8240,1.8110,1.9840,346.2,AW,3110,AW,8.98,20211101,2657,W,0.8621,99.59,0.0753,0.3387,2.3711,2.8,0.122,100.3,99.4003,99.1004,99.5502,N,N,,,Mason,20211102.1,86.8253,76.7565,1.131,LucasT,20211102,20211101,Mina,,Mina,Erin,Mason,,11/2/2021,1,11/2/2021,5a,5a,5a,5a,5a,5a,5a,1,1,5a,2501,,,,,1.014,-0.635,-0.254,0,-0.3302,0.2286,-0.1016,-0.127
2502,503,123,7,59,8/19/2021,,,SG47,26-B,0.45,8/13/2019,Mason,Saad,HCS,HCS-102,8A,1195,4905,3710,CC,8/10/2021,JL,11,110,25,d40g,1.5,8/10/2021,LR,6,8/16/2021,AW/LR,5.4980,2.0760,2.0580,1.9780,1.8340,1.8230,1.9860,347.8,AW,3108,AW,8.94,20210816,2654,W,0.6372,99.48,0.1130,1.3188,4.3708,5.8,0.144,99.7001,99.7001,98.9505,99.5502,N,N,,,Mina,20210816.1,127.528,90.5888,1.408,Erin,20210816.2,20210817,Mason,,Mason,Erin,Mina,,8/16/2021,0,8/16/2021,5b,5a,5b,5a,5a,5a,5a,1,1,5a,2502,,,,,0.998,-0.0508,-0.2286,-0.6858,-0.2794,0.4826,0.2032,-0.0762
2503,504,123,7,70,11/2/2021,,,SG47,26-B,2.00,8/13/2019,Jared,Mason,HCS,HCS-136,8B,1190,5090,3900,SA,10/22/2021,SA,12,110,25,d40g,2,10/22/2021,ET,5,10/27/2021,AW/LR,5.5000,2.0890,2.0780,1.9840,1.8200,1.8080,1.9890,348.9,AW,3160,AW,9.06,20211027,2650,W,1.0494,99.33,0.0000,1.8868,5.3962,7.3,0.162,100.6,98.3508,99.7001,98.6507,N,N,,,LucasT,20211028.1,80.0817,56.523,1.417,Vrishin,20211027.2,20211028.1,LucasT,,Erin,Erin,Nicholas,,10/28/2021,1,10/27/2021,5a,5a,5a,5a,5a,5a,5a,1,1,5a,2503,,,,,1.049,0,0.1016,-0.1778,-0.127,0.127,-0.1778,0
2504,505,123,7,71,11/9/2021,,,SG47,26-B,0.32,8/13/2019,Saad,Mason,HCS,HCS-138,10E,1185,4835,3650,SA,11/2/2021,SA,12,110,25,d40g,2,11/2/2021,ET,3,11/5/2021,AW/LR,5.5020,2.0980,2.0850,1.9880,1.8290,1.8110,1.9880,350.6,AW,3126,AW,8.92,20211105,2659,W,2.0240,99.66,0.3385,99.5487,0.0000,99.9,0.120,100.3,99.2504,99.7001,99.4003,N,N,,,Erin,20211105,207.101,104.049,1.990,Erin,20211105,20211108,LucasT,,Mina,LucasT,Mina,,11/5/2021,0,11/5/2021,5a,5a,5a,5a,5a,5a,5a,1,1,5a,2504,,,,,0.981,0.0508,0.3302,0,-0.0254,0.3556,-0.1016,-0.0254
2505,506,123,7,71,11/9/2021,,,SG47,26-B,0.30,8/13/2019,Saad,Mason,HCS,HCS-136,8E,1195,5010,3815,SA,10/27/2021,SA,12,110,25,d40g,2,10/27/2021,ET,5,11/1/2021,AW/LR,5.5030,2.0540,2.0690,1.9750,1.8050,1.8130,1.9840,345.5,AW,3128,AW,9.05,20211101,2662,W,0.1124,99.78,0.0000,0.2630,2.2915,2.6,0.122,99.8501,99.8501,98.6507,100.75,N,N,,,Mason,20211102.1,95.1037,76.7565,1.239,LucasT,20211102,20211101,Mina,,Mina,Erin,Mason,,11/2/2021,1,11/2/2021,5b,5a,5b,5a,5a,5a,5a,1,1,5a,2505,,,,,1.026,0.0762,-0.7874,-0.4064,-0.3556,-0.254,-0.0508,-0.127
2506,507,123,7,70,11/2/2021,,,SG47,26-B,0.50,8/13/2019,Mason,Saad,HCS,HCS-135,10D,1185,5010,3825,WW,10/19/2021,ET,12,110,25,d40g,2,10/19/2021,SA,6,10/25/2021,AW/LR,5.4990,2.0980,2.0800,1.9860,1.8340,1.8180,1.9840,350.2,AW,3174,AW,9.06,20211025,2651,W,0.6372,99.36,0.0377,0.0754,1.7352,1.8,0.100,100.75,98.3508,99.5502,98.8006,N,N,,,LucasT,20211026.1,152.629,102.255,1.493,Erin,20211026.1,20211026,LucasT,,Mina,Mason,Mason,,10/26/2021,1,10/26/2021,5a,5a,5a,5a,5a,5a,5a,1,1,5a,2506,,,,,1.029,-0.0254,0.3302,-0.127,-0.0762,0.4826,0.0762,-0.127
2507,508,123,7,51,6/22/2021,,40,SG47,26-B,0.45,8/13/2019,Mason,Mina,HCS,HCS-91,7D,1200,4975,3775,CC,6/7/2021,JL,11,110,25,d40g,2,6/7/2021,ET,9,6/16/2021,AW/LR,5.5030,2.0800,2.0720,1.9920,1.8290,1.8170,1.9750,348.9,AW,3252,AW,9.32,20210616,2654,W,0.4123,99.48,0.0377,0.3391,4.4084,4.8,0.123,99.2504,99.5502,99.5502,99.5502,N,N,,,Mina,20210617.3,259.196,145.442,1.782,Mina,20210617,20210617,Zander,,Mason,Zander,Mina,40A3,6/17/2021,1,6/17/2021,5a,5a,5a,5a,5a,5a,5a,1,1,5a,2507,4,0,A,3,1.015,0.0762,-0.127,-0.3302,0.0762,0.3556,0.0508,-0.3556
2508,509,123,7,71,11/9/2021,,,SG47,26-B,0.20,8/14/2019,Saad,Mason,HCS,HCS-136,10D,1185,5020,3835,WW,10/27/2021,SA,12,110,25,d40g,2,10/27/2021,ET,5,11/1/2021,AW/LR,5.5010,2.0910,2.0880,1.9830,1.8310,1.8070,1.9840,349.5,AW,3196,AW,9.14,20211101,2660,W,0.1124,99.70,0.0000,0.0376,1.3910,1.4,0.094,100.45,98.9505,99.7001,99.7001,N,N,,,Mason,20211102,125.712,89.7144,1.401,Mason,20211102.1,20211102,Erin,,Mina,Erin,Mason,,11/2/2021,1,11/2/2021,5a,5a,5a,5a,5a,5a,5a,1,1,5a,2508,,,,,1.031,0.0254,0.1524,0.0762,-0.1524,0.4064,-0.2032,-0.127
2509,510,123,7,51,6/22/2021,,39,SG47,26-B,1.20,8/14/2019,Mina,Mason,HCS,HCS-91,8C,1170,4915,3745,CC,6/7/2021,JL,11,110,25,d40g,2,6/7/2021,ET,9,6/16/2021,AW/LR,5.4980,2.0720,2.0640,1.9810,1.8280,1.8100,1.9870,347.4,AW,3198,AW,9.20,20210616,2655,W,0.2998,99.51,0.0000,0.3390,3.8418,4.2,0.127,99.8501,100.15,99.7001,98.3508,N,N,,,Zander,20210617,194.2,154.092,1.260,Zander,20210616.1,20210617,Zander,,Erin,Mina,Mina,39D3,6/17/2021,1,6/16/2021,5b,5a,5b,5a,5a,5a,5a,1,1,5a,2509,3,9,D,3,1.007,-0.0508,-0.3302,-0.5334,-0.2032,0.3302,-0.127,-0.0508
2510,511,123,7,55,7/21/2021,,45,SG47,26-B,0.23,8/14/2019,Saad,Mason,HCS,HCS-96,8A,1195,5060,3865,CC,7/2/2021,JL,11,110,25,d40g,5,7/2/2021,ET,11,7/13/2021,AW/LR,5.4900,2.0810,2.0620,1.9880,1.8200,1.8230,1.9920,348.5,AW,3170,AW,9.10,20210713,2633,W,0.1875,98.69,0.0760,0.6457,3.5321,4.3,0.137,98.9505,97.7511,99.4003,98.6507,N,N,,,Mina,20210714.1,172.783,117.493,1.471,Mina,20210713.1,20210713,Mina,,Erin,Erin,Erin,45A3,7/14/2021,1,7/13/2021,5b,5a,5b,5a,5a,5a,5a,1,1,5a,2510,4,5,A,3,1.039,-0.254,-0.1016,-0.5842,-0.0254,0.127,0.2032,0.0762
2511,512,123,7,70,11/2/2021,,,SG47,26-B,0.27,8/14/2019,Saad,Mason,HCS,HCS-135,10B,1180,4940,3760,SA,10/19/2021,ET,12,110,25,d40g,1.5,10/19/2021,SA,6,10/25/2021,AW/LR,5.4910,2.0880,2.0780,1.9860,1.8240,1.8090,1.9830,348.2,AW,3150,AW,9.05,20211025,2657,W,0.4123,99.59,0.0000,0.1505,1.6560,1.8,0.091,100.3,99.7001,99.5502,98.8006,N,N,,,LucasT,20211026.1,164.322,102.255,1.607,Erin,20211026.1,20211026,LucasT,,Mina,Mason,Mason,,10/26/2021,1,10/26/2021,5a,5a,5a,5a,5a,5a,5a,1,1,5a,2511,,,,,1.011,-0.2286,0.0762,-0.1778,-0.0762,0.2286,-0.1524,-0.1524
2512,513,123,8,71,11/9/2021,bad 2022 group 2,,SG47,26-B,0.21,8/14/2019,Saad,Mason,HCS,HCS-136,8D,1185,5080,3895,SA,10/27/2021,SA,12,110,25,d40g,2.5,10/27/2021,ET,5,11/1/2021,AW/LR,5.5010,2.0890,2.0710,1.9850,1.8320,1.8050,1.9820,348.6,AW,3156,AW,9.05,20211101,2650,W,0.2623,99.33,0.0755,0.1887,1.7736,2.0,0.108,100,98.9505,99.4003,98.9505,N,N,,,Mason,20211102.1,92.9242,76.7565,1.211,LucasT,20211102,20211101,Mina,,Mina,Erin,Mason,,11/2/2021,1,11/2/2021,8,5a,5a,5a,5a,5a,5a,1,1,5a,2512,,,,,1.047,0.0254,0.1016,-0.3556,-0.1016,0.4318,-0.254,-0.1778
2513,514,123,7,71,11/9/2021,,,SG47,26-B,0.25,8/14/2019,Saad,Mason,HCS,HCS-136,10E,1180,5075,3895,WW,10/27/2021,SA,12,110,25,d40g,2,10/27/2021,ET,5,11/1/2021,AW/LR,5.5010,2.1000,2.0820,1.9720,1.8330,1.8190,1.9840,349.2,AW,3272,AW,9.37,20211101,2663,W,0.7122,99.81,0.0000,0.3380,2.2531,2.6,0.121,99.7001,100,99.1004,100.45,N,N,,,Mason,20211102,150.927,89.7144,1.682,Mason,20211102.1,20211102,Erin,,Mina,Erin,Mason,,11/2/2021,1,11/2/2021,5a,5a,5a,5a,5a,5a,5a,1,1,5a,2513,,,,,1.047,0.0254,0.381,-0.0762,-0.4318,0.4572,0.1016,-0.127
2514,515,123,7,71,11/9/2021,,,SG47,26-B,0.75,8/14/2019,Mina,Mason,HCS,HCS-138,10F,1185,5015,3830,SA,11/2/2021,SA,12,110,25,d40g,2,11/2/2021,ET,3,11/5/2021,AW/LR,5.5030,2.0930,2.0840,1.9830,1.8280,1.8140,1.9860,349.9,AW,3174,AW,9.07,20211105,2662,W,0.5622,99.78,0.0000,0.1503,1.7656,1.9,0.097,99.8501,99.7001,99.8501,99.7001,N,N,,,Mina,20211105.1,163.751,113.085,1.448,Mina,20211105.1,20211105,Mina,,Mina,LucasT,LucasT,,11/5/2021,0,11/5/2021,5a,5a,5a,5a,5a,5a,5a,1,1,5a,2514,,,,,1.03,0.0762,0.2032,-0.0254,-0.1524,0.3302,-0.0254,-0.0762
