Repository: masonrh2/sphenix_cosmics

File: files/blocks_13-64.csv (part 8 of 56)
 DBN,Don't edit Block occurance,BL,Status,BNL shipment,Shipping date,Comment,Sector,Fiber type,Fiber batch,Filling time (h),FF date,Filled by,Checked by,W powder,W bucket number,Mold number,Empty mold (g),Filled mold (g),W filling mass (g),fibers loaded by,W filling date,W filled by,Epoxy batch,Resin mass (g),Hardener mass (g),potting notes,Epoxy filling time (min),Epoxy filling date,Epoxy preparer,Delta Mach-Pot,Machining date,Machined by,L (in),BT (in),BB (in),BH (in),ST (in),SB (in),SH (in),Volume (mL),Measured by,Mass (g),Measured by,Density(g/mL),Tested on,# Fibers N,Good end,ABS N-W (%),# Fibers / # Holes (%),10-15(%),15-50(%),50-75(%),r75 (%),R,T1(BL) Fiber %,T2(BR) Fiber %,T3(TL) Fiber %,T4(TR) Fiber %, missing row?,13 connected holes?,FOM_N,FOM_I,Tested by,Tested on,Scintillation (mV),Calibration (mV),Ratio (Calibrated Twice),Tested by,Tested on,Natural Pictures,Tested by,Retouch,Density Result Checked?,Light Checked?,Natural Pictures checked?,Sector ID (SSBBR),LT M/D/YYYY,Days Mach-LT,Scint M/D/YYYY,Block Grade,De,Di,LT,LTQ,Vi,Sci,Pic,X,LT-all,DBN,S-left,S-right,column,row,relative W weight,Δ(L) [mm],Δ(BT) [mm],Δ(BB) [mm],Δ(BH) [mm],Δ(ST) [mm],Δ(SB) [mm],Δ(SH) [mm]
2515,516,123,7,71,11/9/2021,,,SG47,26-B,0.24,8/14/2019,Saad,Mason,HCS,HCS-138,8A,1195,5070,3875,SA,11/2/2021,SA,12,110,25,d40g,2,11/2/2021,ET,3,11/5/2021,AW/LR,5.5020,2.0830,2.0760,1.9820,1.8070,1.8010,1.9840,347.2,AW,3122,AW,8.99,20211105,2654,W,0.2999,99.48,0.1130,0.4521,2.4868,3.1,0.111,99.5502,99.4003,99.5502,99.4003,N,N,,,Mina,20211105.1,164.503,113.085,1.455,Mina,20211105.1,20211105,Mina,,Mina,LucasT,LucasT,,11/5/2021,0,11/5/2021,5a,5a,5a,5a,5a,5a,5a,1,1,5a,2515,,,,,1.042,0.0508,-0.0508,-0.2286,-0.1778,-0.2032,-0.3556,-0.127
2516,517,123,7,70,11/2/2021,,,SG47,26-B,2.00,8/14/2019,Jared,Mason,HCS,HCS-136,8C,1185,5005,3820,SA,10/22/2021,SA,12,110,25,d40g,2,10/22/2021,ET,5,10/27/2021,AW/LR,5.5000,2.0720,2.0740,1.9880,1.8050,1.8040,1.9830,347.0,AW,3144,AW,9.06,20211027,2658,W,0.4498,99.63,0.0000,1.4297,4.7404,6.2,0.150,101.799,99.4003,99.7001,97.6012,N,N,,,LucasT,20211028.1,66.3663,56.523,1.174,Vrishin,20211027.2,20211028.1,LucasT,,Erin,Erin,Nicholas,,10/28/2021,1,10/27/2021,5a,5a,5a,5a,5a,5a,5a,1,1,5a,2516,,,,,1.027,0,-0.3302,-0.2794,-0.0254,-0.254,-0.2794,-0.1524
2517,518,123,7,75,12/15/2021,,,SG47,26-B,0.45,8/14/2019,Mason,Mina,HCS,HCS-143,10E,1180,5085,3905,SA,12/1/2021,ET,13,110,25,d40g,2,12/1/2021,ET,7,12/8/2021,AW/LR,5.5020,2.0960,2.0760,1.9870,1.8130,1.8210,1.9850,349.5,AW,3174,AW,9.08,20211208,2657,W,1.7241,99.59,0.1129,94.9191,4.9304,100.0,0.094,99.4003,101.499,99.2504,98.2009,N,N,,,Erin,20211208,137.356,88.4855,1.552,EricH,20211208,20211209,LucasT,,Caroline,Erin,LucasT,,12/8/2021,0,12/8/2021,5a,5a,5a,5a,5a,5a,5a,1,1,5a,2517,,,,,1.05,0.0508,0.2794,-0.2286,-0.0508,-0.0508,0.1524,-0.1016
2518,519,123,7,70,11/2/2021,,,SG47,26-B,2.00,8/15/2019,Jared,Mason,HCS,HCS-136,10D,1180,5020,3840,SA,10/22/2021,SA,12,110,25,d40g,2,10/22/2021,ET,5,10/27/2021,AW/LR,5.4990,2.1000,2.0850,1.9920,1.8320,1.8180,1.9850,351.1,AW,3184,AW,9.07,20211027,2656,W,1.0869,99.55,0.0753,0.6024,3.5768,4.3,0.132,100.9,98.8006,99.1004,99.4003,N,N,,,Mina,20211027.2,73.9277,56.523,1.308,Vrishin,20211027.2,20211028,LucasT,,Erin,LucasT,Erin,,10/27/2021,0,10/27/2021,5a,5a,5a,5a,5a,5a,5a,1,1,5a,2518,,,,,1.033,-0.0254,0.381,0,0.0762,0.4318,0.0762,-0.1016
2519,520,123,7,54,7/13/2021,,43,SG47,26-B,0.80,8/15/2019,Mina,Mason,HCS,HCS-96,8F,1180,4935,3755,GP,7/1/2021,JL,11,110,25,d40g,3,7/1/2021,LR,6,7/7/2021,AW/LR,5.4990,2.0650,2.0570,1.9850,1.8290,1.8170,1.9830,347.3,AW,3184,AW,9.17,20210707,2660,W,2.0239,99.70,0.0752,1.0902,2.9323,4.1,0.115,100.3,99.2504,100.15,99.1004,N,N,,,Erin,20210707.3,173.228,54.1177,3.201,Nicholas,20210707.1,20210708,Nicholas,,Mason,Mason,Mason,43C3,7/7/2021,0,7/7/2021,5b,5a,5b,5a,5a,5a,5a,1,1,5a,2519,4,3,C,3,1.01,-0.0254,-0.508,-0.7112,-0.1016,0.3556,0.0508,-0.1524
2520,521,123,7,75,12/15/2021,,,SG47,26-B,1.00,8/15/2019,Mina,Mason,HCS,HCS-143,10D,1185,5040,3855,SA,12/1/2021,ET,13,110,25,d40g,2,12/1/2021,ET,7,12/8/2021,AW/LR,5.4980,2.0910,2.0790,1.9810,1.8330,1.8130,1.9840,349.1,AW,3154,AW,9.04,20211208,2663,W,0.1125,99.81,0.0376,0.0751,8.9373,9.0,0.073,100.6,100.75,99.7001,98.2009,N,N,,,Erin,20211208,135.749,88.4855,1.534,EricH,20211208,20211209,LucasT,,Caroline,Erin,LucasT,,12/8/2021,0,12/8/2021,5a,5a,5a,5a,5a,5a,5a,1,1,5a,2520,,,,,1.037,-0.0508,0.1524,-0.1524,-0.2032,0.4572,-0.0508,-0.127
2521,522,123,7,76,1/5/2022,,,SG47,26-B,2.00,8/16/2019,Jared,Mason,HCS,HCS-143,10C,1185,5100,3915,SA,12/6/2021,ET,14,110,25,d40g,2,12/6/2021,ET,4,12/10/2021,AW/LR,5.4960,2.1000,2.0780,1.9810,1.8320,1.8210,1.9850,349.7,AW,3192,AW,9.13,20211210,2655,W,0.5622,99.51,0.0000,0.7156,3.3898,4.1,0.125,99.5502,100,98.3508,100.15,N,N,,,LucasT,20211213.1,117.651,91.7817,1.282,LucasT,20211213,20211210,Mina,,Erin,LucasT,LucasT,,12/13/2021,3,12/13/2021,5a,5a,5a,5a,5a,5a,5a,1,1,5a,2521,,,,,1.053,-0.1016,0.381,-0.1778,-0.2032,0.4318,0.1524,-0.1016
2522,523,123,7,74,12/8/2021,,,SG47,26-B,3.50,8/19/2019,Eyal,Mina,HCS,HCS-142,10B,1175,5075,3900,SA,11/23/2021,ET,13,110,25,d40g,2.5,11/23/2021,ET,7,11/30/2021,AW/LR,5.5010,2.0770,2.0740,1.9880,1.8230,1.8000,1.9860,348.2,AW,3198,AW,9.18,20211130,2655,N,0.2998,99.51,0.4143,2.1092,4.3691,6.9,0.161,99.8501,98.8006,99.5502,99.8501,N,N,,,Mason,20211130.3,244.568,135.227,1.809,Nicholas,20211130.1,20211130,Erin,,Mina,Mason,Erin,,11/30/2021,0,11/30/2021,5a,5a,5a,5a,5a,5a,5a,1,1,5a,2522,,,,,1.049,0.0254,-0.2032,-0.2794,-0.0254,0.2032,-0.381,-0.0762
2523,524,123,7,75,12/15/2021,,,SG47,26-B,1.00,8/19/2019,Mina,Mason,HCS,HCS-143,10A,1200,5085,3885,SA,12/6/2021,ET,14,110,25,d40g,2,12/6/2021,ET,7,12/13/2021,AW/LR,5.4850,2.0800,2.0840,1.9850,1.8310,1.8280,1.9860,349.1,AW,3110,AW,8.91,20211213,2642,W,0.7871,99.03,0.1136,1.2112,4.5042,5.8,0.150,97.901,100.9,97.7511,99.5502,N,N,,,LucasT,20211214.3,162.842,133.511,1.220,Erin,20211214,20211214.1,LucasT,,Erin,LucasT,LucasT,,12/14/2021,1,12/14/2021,5a,5a,5a,5a,5a,5a,5a,1,1,5a,2523,,,,,1.045,-0.381,-0.127,-0.0254,-0.1016,0.4064,0.3302,-0.0762
2524,525,123,7,74,12/8/2021,,,SG47,26-B,1.00,8/19/2019,Mina,Mason,HCS,HCS-142,10,4985,4985,0,ET,11/29/2021,ET,13,110,25,d40g,2,11/29/2021,ET,3,12/2/2021,AW/LR,5.4990,2.0770,2.0710,1.9850,1.8310,1.7950,1.9900,348.1,AW,3122,AW,8.97,20211202,2651,N,0.0749,99.36,0.0000,0.9430,4.0362,5.0,0.119,99.4003,98.6507,98.3508,101.049,N,N,,,Nicholas,20211202.1,168.286,123.531,1.362,Nicholas,20211202.2,20211202,Nicholas,,Erin,Nicholas,Nicholas,,12/2/2021,0,12/2/2021,5a,5a,5a,5a,5a,5a,5a,1,1,5a,2524,,,,,0,-0.0254,-0.2032,-0.3556,-0.1016,0.4064,-0.508,0.0254
2525,526,123,8,74,12/8/2021,bad 2022 group 2,,SG47,26-B,1.75,8/19/2019,Jared,Mason,HCS,HCS-141,8C,1185,5195,4010,WW,11/18/2021,ET,13,110,25,d40g,6,11/18/2021,ET,18,12/6/2021,AW/LR,5.4730,2.0890,2.0700,1.9820,1.8330,1.8020,1.9920,347.2,AW,3154,AW,9.08,20211206,2639,W,0.1874,98.91,0.0000,2.0841,5.8355,7.9,0.155,99.5502,98.6507,98.8006,98.6507,N,N,,,LucasT,20211207,71.6246,91.9314,0.779,LucasT,20211207,20211206,Mina,,Caroline,LucasT,Mina,,12/7/2021,1,12/7/2021,8,5a,5a,5a,5a,5a,5a,1,1,5a,2525,,,,,1.078,-0.6858,0.1016,-0.381,-0.1778,0.4572,-0.3302,0.0762
2526,527,123,7,74,12/8/2021,,,SG47,26-B,0.40,8/19/2019,Mason,Jared,HCS,HCS-142,10C,1185,5070,3885,SA,11/23/2021,ET,13,110,25,d40g,1.5,11/23/2021,ET,7,11/30/2021,AW/LR,5.4990,2.0810,2.0730,1.9940,1.8320,1.8220,1.9870,350.2,AW,3166,AW,9.04,20211130,2653,N,0.1125,99.44,0.1508,1.9224,4.4101,6.5,0.149,99.7001,99.5502,99.2504,99.2504,N,N,,,Mason,20211130.3,252.808,135.227,1.870,Nicholas,20211130.1,20211130,Erin,,Mina,Mason,Erin,,11/30/2021,0,11/30/2021,5a,5a,5a,5a,5a,5a,5a,1,1,5a,2526,,,,,1.045,-0.0254,-0.1016,-0.3048,0.127,0.4318,0.1778,-0.0508
2527,528,123,7,74,12/8/2021,,,SG47,26-B,0.45,8/19/2019,Mason,Tim,HCS,HCS-142,10D,5100,5100,0,SA,11/29/2021,ET,13,110,25,d40g,2,11/29/2021,ET,3,12/2/2021,AW/LR,5.5010,2.0870,2.0770,1.9920,1.8300,1.8050,1.9850,349.6,AW,3160,AW,9.04,20211202,2662,W,0.4123,99.78,0.0000,0.1878,0.7889,1.0,0.129,100.6,99.1004,99.8501,99.5502,N,N,,,Erin,20211202.2,242.505,138.785,1.747,Erin,20211202.1,20211202,Erin,,Erin,Erin,Erin,,12/2/2021,0,12/2/2021,5a,5a,5a,5a,5a,5a,5a,1,1,5a,2527,,,,,0,0.0254,0.0508,-0.2032,0.0762,0.381,-0.254,-0.1016
2528,529,123,7,71,11/9/2021,,,SG47,26-B,1.75,8/19/2019,Jared,Mina,HCS,HCS-136,8A,1195,5210,4015,WW,10/26/2021,SA,12,110,25,d40g,2,10/26/2021,SA,3,10/29/2021,AW/LR,5.4980,2.0860,2.0700,1.9870,1.8340,1.8190,1.9870,349.6,AW,3202,AW,9.16,20211029,2641,W,0.6747,98.99,0.1515,0.8709,2.6884,3.7,0.133,100.9,97.7511,99.1004,98.2009,N,N,,,Mason,20211102,136.895,89.7144,1.526,Mason,20211102.1,20211102,Erin,,Mina,Erin,Mason,,11/2/2021,4,11/2/2021,5a,5a,5a,5a,5a,5a,5a,1,1,5a,2528,,,,,1.08,-0.0508,0.0254,-0.381,-0.0508,0.4826,0.1016,-0.0508
2529,530,123,7,73,11/30/2021,,,SG47,26-B,0.50,8/19/2019,Mason,Emily,HCS,HCS-140,8C,1180,4940,3760,SA,11/11/2021,SA,12,110,25,d40g,1.5,11/11/2021,SA,5,11/16/2021,AW/LR,5.5000,2.0880,2.0740,1.9850,1.8130,1.7980,1.9900,348.1,AW,3130,AW,8.99,20211116,2649,W,0.0375,99.29,0.0755,1.8498,5.1340,7.1,0.157,100,99.1004,99.4003,98.6507,N,N,,,LucasT,20211117.1,122.54,82.4372,1.486,Vrishin,20211117.1,20211117,LucasT,,Caroline,LucasT,LucasT,,11/17/2021,1,11/17/2021,5a,5a,5a,5a,5a,5a,5a,1,1,5a,2529,,,,,1.011,0,0.0762,-0.2794,-0.1016,-0.0508,-0.4318,0.0254
2530,531,123,7,70,11/2/2021,,,SG47,26-B,2.00,8/20/2019,Jared,Saad,HCS,HCS-135,10F,1180,4960,3780,WW,10/19/2021,ET,12,110,25,d40g,1.5,10/19/2021,SA,6,10/25/2021,AW/LR,5.5020,2.0970,2.0840,1.9860,1.8320,1.8100,1.9860,350.3,AW,3172,AW,9.06,20211025,2657,W,0.8995,99.59,0.0000,0.3387,2.2582,2.6,0.108,99.5502,100.3,99.4003,99.1004,N,N,,,LucasT,20211026.1,128.564,87.5984,1.468,Mina,20211025.1,20211026,LucasT,,Mina,Mason,Mason,,10/26/2021,1,10/25/2021,5a,5a,5a,5a,5a,5a,5a,1,1,5a,2530,,,,,1.016,0.0508,0.3048,-0.0254,-0.0762,0.4318,-0.127,-0.0762
2531,532,123,7,52,6/29/2021,27-B & 26-B,40,SG47,27-B,0.75,9/4/2019,Will,Mason,HCS,HCS-93,8F,1175,4885,3710,VM,6/17/2021,GP,11,110,25,d40g,2,6/17/2021,SA,6,6/23/2021,AW/LR,5.5060,2.1000,2.0870,1.9920,1.8290,1.8060,1.9910,351.4,AW,3272,AW,9.31,20210623,2658,W,0.1125,99.63,0.0000,0.2634,1.4673,1.7,0.102,100,100.45,99.4003,98.6507,N,N,,,Zander,20210624,210.784,133.07,1.584,Zander,20210623.1,20210624,Zander,,Erin,Erin,Erin,40B3,6/24/2021,1,6/23/2021,5a,5a,5a,5a,5a,5a,5a,1,1,5a,2531,4,0,B,3,0.998,0.1524,0.381,0.0508,0.0762,0.3556,-0.2286,0.0508
2532,533,123,7,74,12/8/2021,,,SG47,26-B,0.83,8/22/2019,Mina,Saad,HCS,HCS-142,10A,1200,5085,3885,SA,11/23/2021,ET,13,110,25,d40g,2.5,11/23/2021,ET,7,11/30/2021,AW/LR,5.4970,2.0870,2.0760,1.9880,1.8290,1.8190,1.9910,350.0,AW,3152,AW,9.01,20211130,2662,W,0.2624,99.78,0.0000,0.3005,1.5026,1.8,0.096,100.45,99.7001,99.8501,99.1004,N,N,,,Mason,20211130.2,193.16,101.222,1.908,EricH,20211201,20211130,Erin,,Mina,Mason,Erin,,11/30/2021,0,12/1/2021,5a,5a,5a,5a,5a,5a,5a,1,1,5a,2532,,,,,1.045,-0.0762,0.0508,-0.2286,-0.0254,0.3556,0.1016,0.0508
2533,534,123,7,73,11/30/2021,,,SG47,26-B,0.90,8/22/2019,Mina,Saad,HCS,HCS-141,8D,1185,5035,3850,SA,11/18/2021,ET,13,110,25,d40g,8,11/18/2021,ET,5,11/23/2021,AW/LR,5.4970,2.0990,2.0770,1.9880,1.8320,1.8210,1.9890,350.6,AW,3184,AW,9.08,20211123,2650,W,0.1499,99.33,0.0000,0.4151,2.6793,3.1,0.120,99.2504,99.4003,98.3508,100.3,N,N,,,Mason,20211123.3,140.91,104.915,1.343,Mason,20211123.2,20211123,Nicholas,,Mason,Mason,Mason,,11/23/2021,0,11/23/2021,5a,5a,5a,5a,5a,5a,5a,1,1,5a,2533,,,,,1.035,-0.0762,0.3556,-0.2032,-0.0254,0.4318,0.1524,0
2534,535,123,7,73,11/30/2021,,,SG47,26-B,0.24,8/22/2019,Saad,Jared,HCS,HCS-141,8B,1195,5090,3895,WW,11/18/2021,ET,13,110,25,d40g,1.5,11/18/2021,ET,5,11/23/2021,AW/LR,5.4920,2.0980,2.0760,1.9950,1.8330,1.8140,1.9870,350.5,AW,3184,AW,9.09,20211123,2657,W,0.1499,99.59,0.0376,0.2258,1.6936,2.0,0.096,100.3,100.75,99.4003,97.901,N,N,,,Erin,20211123.2,158.934,104.915,1.515,Mason,20211123.2,20211123,Erin,,Mason,Erin,Erin,,11/23/2021,0,11/23/2021,5a,5a,5a,5a,5a,5a,5a,1,1,5a,2534,,,,,1.047,-0.2032,0.3302,-0.2286,0.1524,0.4572,-0.0254,-0.0508
2535,536,123,7,73,11/30/2021,,,SG47,26-B,0.20,8/22/2019,Saad,Jared,HCS,HCS-141,8A,1185,5085,3900,WW,11/18/2021,ET,13,110,25,d40g,3,11/18/2021,ET,5,11/23/2021,AW/LR,5.4980,2.0970,2.0790,1.9950,1.8190,1.8210,1.9940,351.2,AW,3170,AW,9.03,20211123,2656,W,0.0375,99.55,0.0753,0.2259,2.7861,3.1,0.118,99.5502,99.8501,99.5502,99.2504,N,N,,,Mason,20211123.3,163.975,104.915,1.563,Mason,20211123.2,20211123,Nicholas,,Mason,Mason,Mason,,11/23/2021,0,11/23/2021,5a,5a,5a,5a,5a,5a,5a,1,1,5a,2535,,,,,1.049,-0.0508,0.3048,-0.1524,0.1524,0.1016,0.1524,0.127
2536,537,123,7,74,12/8/2021,,,SG47,26-B,2.00,8/22/2019,Nabeeha,Saad,HCS,HCS-141,8E,1195,5050,3855,SA,11/18/2021,ET,13,110,25,d40g,1.5,11/18/2021,ET,15,12/3/2021,AW/LR,5.4570,2.0730,2.0760,1.9890,1.8050,1.8030,1.9900,345.1,AW,3126,AW,9.06,20211203,2643,W,0.3748,99.06,0.0000,0.9837,3.4052,4.4,0.114,98.6507,99.7001,98.5007,99.4003,N,N,,,LucasT,20211203.3,146.763,112.279,1.307,LucasT,20211206,20211203.2,LucasT,,Mina,LucasT,LucasT,,12/3/2021,0,12/6/2021,5b,5a,5b,5a,5a,5a,5a,1,1,5a,2536,,,,,1.037,-1.0922,-0.3048,-0.2286,0,-0.254,-0.3048,0.0254
2537,538,123,7,73,11/30/2021,26-B & 27-A; screen 6 is slightly bent,,SG47,26-B,0.20,8/26/2019,Saad,Mason,HCS,HCS-141,10F,1180,5160,3980,WW,11/16/2021,ET,12,100,25,d40g,1.5,11/16/2021,SA,3,11/19/2021,AW/LR,5.4970,2.1000,2.0830,1.9800,1.8260,1.8180,1.9910,350.0,AW,3160,AW,9.03,20211119,2643,W,0.7122,99.06,0.2270,3.5944,5.9024,9.7,0.185,99.1004,100.75,99.4003,97.0015,N,N,,,Nicholas,20211123,131.058,103.297,1.269,Mina,20211119,20211123,Nicholas,,Erin,Mason,Mason,,11/23/2021,4,11/19/2021,5a,5a,5a,5a,5a,5a,5a,1,1,5a,2537,,,,,1.07,-0.0762,0.381,-0.0508,-0.2286,0.2794,0.0762,0.0508
2538,539,123,7,67,10/12/2021,,,SG47,27-A,0.17,8/26/2019,Saad,Mason,HCS,HCS-132,8F,1175,4935,3760,WW,10/5/2021,ET,12,110,25,d40g,2,10/5/2021,ET,3,10/8/2021,AW/LR,5.5010,2.0870,2.0730,1.9960,1.8330,1.8220,1.9900,351.1,AW,3106,AW,8.85,20211008,2654,W,0.2999,99.48,0.0754,0.3391,2.3738,2.8,0.111,99.2504,100,99.7001,98.9505,N,N,,,Mina,20211008.3,86.1245,69.8611,1.233,Vrishin,20211008.3,20211008,Erin,,Erin,Mina,Mina,,10/8/2021,0,10/8/2021,5a,5a,5a,5a,5a,5a,5a,1,1,5a,2538,,,,,1.011,0.0254,0.0508,-0.3048,0.1778,0.4572,0.1778,0.0254
2539,540,123,7,73,11/30/2021,,,SG47,27-A,0.20,8/26/2019,Saad,Mason,HCS,HCS-141,10A,1200,5120,3920,WW,11/16/2021,ET,12,100,25,d40g,1.5,11/16/2021,SA,3,11/19/2021,AW/LR,5.4980,2.0920,2.0790,1.9970,1.8260,1.8240,1.9920,351.4,AW,3180,AW,9.05,20211119,2648,W,4.4228,99.25,0.2266,2.7946,2.9079,5.9,0.155,99.4003,98.5007,99.5502,99.5502,N,N,,,Nicholas,20211123,164.716,108.161,1.523,Mina,20211119.1,20211119,Erin,,Erin,Mason,Mina,,11/23/2021,4,11/19/2021,5a,5a,5a,5a,5a,5a,5a,1,1,5a,2539,,,,,1.054,-0.0508,0.1778,-0.1524,0.2032,0.2794,0.2286,0.0762
2540,541,123,7,73,11/30/2021,27-A & 25-A,,SG47,27-A,0.40,8/26/2019,Mason,Emily,HCS,HCS-140,10D,1180,5010,3830,SA,11/11/2021,SA,12,110,25,d40g,1.5,11/11/2021,SA,5,11/16/2021,AW/LR,5.4980,2.0940,2.0880,1.9950,1.8310,1.8180,1.9880,351.4,AW,3222,AW,9.17,20211116,2664,W,0.2999,99.85,0.0375,0.1877,2.2898,2.5,0.113,100.45,99.4003,100.15,99.4003,N,N,,,LucasT,20211117.3,136.564,94.5596,1.444,EricH,20211117,20211117,Erin,,Caroline,Caroline,Erin,,11/17/2021,1,11/17/2021,5a,5a,5a,5a,5a,5a,5a,1,1,5a,2540,,,,,1.03,-0.0508,0.2286,0.0762,0.1524,0.4064,0.0762,-0.0254
2541,542,123,7,73,11/30/2021,,,SG47,27-A,0.17,8/27/2019,Saad,Mason,HCS,HCS-140,8D,1180,4875,3695,WW,11/11/2021,SA,12,110,25,d40g,1.5,11/11/2021,SA,5,11/16/2021,AW/LR,5.5010,2.0840,2.0710,1.9870,1.8320,1.8200,1.9850,349.5,AW,3134,AW,8.97,20211116,2640,W,0.1124,98.95,0.0379,1.0227,2.9924,4.1,0.123,98.2009,99.4003,99.2504,98.9505,N,N,,,LucasT,20211117.1,134.436,82.4372,1.631,Vrishin,20211117.1,20211117,LucasT,,Caroline,LucasT,LucasT,,11/17/2021,1,11/17/2021,5a,5a,5a,5a,5a,5a,5a,1,1,5a,2541,,,,,0.994,0.0254,-0.0254,-0.3556,-0.0508,0.4318,0.127,-0.1016
2542,543,123,7,73,11/30/2021,,,SG47,27-A,0.23,8/27/2019,Saad,Mason,HCS,HCS-141,10B,1180,5080,3900,WW,11/16/2021,ET,12,100,25,d40g,1.5,11/16/2021,SA,3,11/19/2021,AW/LR,5.4990,2.0950,2.0880,1.9860,1.8340,1.8180,1.9890,350.9,AW,3160,AW,9.01,20211119,2661,W,0.1124,99.74,0.1127,0.3006,3.1191,3.5,0.117,99.5502,99.8501,99.5502,100,N,N,,,Erin,20211119,190.078,103.297,1.840,Mina,20211119,20211119,Erin,,Erin,Mina,Mina,,11/19/2021,0,11/19/2021,5a,5a,5a,5a,5a,5a,5a,1,1,5a,2542,,,,,1.049,-0.0254,0.254,0.0762,-0.0762,0.4826,0.0762,0
2543,544,123,7,68,10/19/2021,,,SG47,27-A,0.25,8/27/2019,Saad,Mason,HCS,HCS-132,8D,1180,4895,3715,WW,10/5/2021,ET,12,110,25,d40g,1.5,10/5/2021,ET,3,10/8/2021,AW/LR,5.4840,2.0880,2.0660,1.9930,1.8330,1.8140,1.9930,349.4,AW,3078,AW,8.81,20211008,2625,W,0.4873,98.39,0.1524,0.6857,2.7429,3.6,0.131,97.7511,99.1004,97.6012,99.1004,N,N,,,Mina/LucasT,20211012.1,92.5255,96.8956,0.955,LucasT,20211012,20211012,LucasT/EricH,,Erin,Mason,Mason,,10/12/2021,4,10/12/2021,5a,5a,5a,5a,5a,5a,5a,1,1,5a,2543,,,,,0.999,-0.4064,0.0762,-0.4826,0.1016,0.4572,-0.0254,0.1016
2544,545,123,7,73,11/30/2021,,,SG47,27-A,0.75,8/27/2019,Siddhant,Saad,HCS,HCS-141,10C,1190,5065,3875,WW,11/16/2021,ET,12,100,25,d40g,1.5,11/16/2021,SA,3,11/19/2021,AW/LR,5.5010,2.0880,2.0780,1.9860,1.8340,1.8180,1.9840,349.8,AW,3166,AW,9.05,20211119,2648,W,5.5098,99.25,0.1888,2.7946,3.5499,6.5,0.156,99.2504,100.45,98.5007,98.8006,N,N,,,Nicholas,20211123,162.148,108.161,1.499,Mina,20211119.1,20211119,Erin,,Erin,Mason,Mina,,11/23/2021,4,11/19/2021,5a,5a,5a,5a,5a,5a,5a,1,1,5a,2544,,,,,1.042,0.0254,0.0762,-0.1778,-0.0762,0.4826,0.0762,-0.127
2545,546,123,7,71,11/9/2021,,,SG47,27-A,0.20,8/27/2019,Saad,Mason,HCS,HCS-138,8D,1180,4970,3790,WW,11/2/2021,SA,12,110,25,d40g,2,11/2/2021,ET,3,11/5/2021,AW/LR,5.5030,2.0950,2.0780,1.9750,1.8270,1.8170,1.9820,348.7,AW,3132,AW,8.98,20211105,2648,W,0.2624,99.25,0.0000,1.0574,1.2462,2.3,0.111,100,99.5502,98.2009,99.2504,N,N,,,Mina,20211105.1,160.304,113.085,1.418,Mina,20211105.1,20211105,Mina,,Mina,LucasT,LucasT,,11/5/2021,0,11/5/2021,5a,5a,5a,5a,5a,5a,5a,1,1,5a,2545,,,,,1.019,0.0762,0.254,-0.1778,-0.3556,0.3048,0.0508,-0.1778
2546,547,123,7,73,11/30/2021,,,SG47,27-A,0.20,8/27/2019,Saad,Mason,HCS,HCS-141,10D,1180,5065,3885,WW,11/16/2021,ET,12,100,25,d40g,1.5,11/16/2021,SA,3,11/19/2021,AW/LR,5.5010,2.0950,2.0780,1.9820,1.8310,1.8130,1.9930,350.1,AW,3164,AW,9.04,20211119,2663,W,0.1499,99.81,0.0000,0.2253,1.9527,2.2,0.104,99.7001,101.349,99.7001,98.5007,N,N,,,Nicholas,20211123.1,136.552,103.297,1.322,Mina,20211119,20211123,Nicholas,,Erin,Mason,Mason,,11/23/2021,4,11/19/2021,5a,5a,5a,5a,5a,5a,5a,1,1,5a,2546,,,,,1.045,0.0254,0.254,-0.1778,-0.1778,0.4064,-0.0508,0.1016
2547,548,123,7,73,11/30/2021,,,SG47,27-A,0.15,8/27/2019,Saad,Mason,HCS,HCS-140,10F,1180,4950,3770,SA,11/11/2021,SA,12,110,25,d40g,1,11/11/2021,SA,5,11/16/2021,AW/LR,5.5000,2.0980,2.0850,1.9830,1.8210,1.8100,1.9890,349.7,AW,3148,AW,9.00,20211116,2665,W,0.2249,99.89,0.0750,0.3377,2.3265,2.7,0.105,99.8501,99.8501,98.6507,101.199,N,N,,,LucasT,20211117.1,132.712,82.4372,1.610,Vrishin,20211117.1,20211117,LucasT,,Caroline,LucasT,LucasT,,11/17/2021,1,11/17/2021,5a,5a,5a,5a,5a,5a,5a,1,1,5a,2547,,,,,1.014,0,0.3302,0,-0.1524,0.1524,-0.127,0
2548,549,123,7,61,9/1/2021,,,SG47,27-A,1.00,9/4/2019,Will,Mason,HCS,HCS-104,8A,1200,5050,3850,JL,8/19/2021,JL,12,110,25,d40g,1.5,8/19/2021,LR,6,8/25/2021,AW/LR,5.4980,2.0920,2.0720,1.9850,1.8340,1.8080,1.9850,349.1,AW,3124,AW,8.95,20210825,2652,W,2.1739,99.40,0.1131,0.6787,2.7526,3.5,0.117,99.8501,100.45,99.1004,98.2009,N,N,,,Erin,20210825.2,154.328,76.5824,2.015,EricH,20210827,20210825.1,Erin,,Erin,Caroline,EricH,,8/25/2021,0,8/27/2021,5a,5a,5a,5a,5a,5a,5a,1,1,5a,2548,,,,,1.035,-0.0508,0.1778,-0.3302,-0.1016,0.4826,-0.1778,-0.1016
2549,550,123,7,73,11/30/2021,,,SG47,27-A,0.17,8/28/2019,Saad,Mason,HCS,HCS-141,10E,1180,5055,3875,WW,11/16/2021,ET,12,100,25,d40g,3.5,11/16/2021,SA,3,11/19/2021,AW/LR,5.5020,2.0940,2.0780,1.9820,1.8310,1.8160,1.9860,349.7,AW,3172,AW,9.07,20211119,2659,W,0.0375,99.66,0.0376,0.2256,2.4821,2.7,0.102,101.349,100,99.7001,97.6012,N,N,,,Erin,20211119,183.275,103.297,1.774,Mina,20211119,20211119,Erin,,Erin,Mina,Mina,,11/19/2021,0,11/19/2021,5a,5a,5a,5a,5a,5a,5a,1,1,5a,2549,,,,,1.042,0.0508,0.2286,-0.1778,-0.1778,0.4064,0.0254,-0.0762
2550,551,123,7,67,10/12/2021,,,SG47,27-A,0.22,8/28/2019,Saad,Mason,HCS,HCS-132,8A,1195,4980,3785,WW,10/5/2021,ET,12,110,25,d40g,1.5,10/5/2021,ET,3,10/8/2021,AW/LR,5.5020,2.0890,2.0770,1.9820,1.8340,1.8160,1.9890,349.8,AW,3098,AW,8.86,20211008,2661,W,0.1124,99.74,0.1127,0.2631,2.1796,2.6,0.105,99.7001,99.8501,99.8501,99.5502,N,N,,,Mina,20211008.4,92.7856,77.2464,1.201,Vrishin,20211008.2,20211008,EricH,,Erin,Mina,Erin,,10/8/2021,0,10/8/2021,5a,5a,5a,5a,5a,5a,5a,1,1,5a,2550,,,,,1.018,0.0508,0.1016,-0.2032,-0.1778,0.4826,0.0254,0
2551,552,123,7,73,11/30/2021,,,SG47,27-A,0.22,8/28/2019,Saad,Mason,HCS,HCS-140,10E,1180,4920,3740,SA,11/11/2021,SA,12,110,25,d40g,1.5,11/11/2021,SA,5,11/16/2021,AW/LR,5.5010,2.1000,2.0850,1.9910,1.8320,1.8180,1.9890,351.5,AW,3168,AW,9.01,20211116,2657,W,1.5742,99.59,0.0000,0.5269,2.7475,3.3,0.116,100.15,100.75,98.8006,98.6507,N,N,,,LucasT,20211117.3,118.504,94.5596,1.253,EricH,20211117,20211117,Erin,,Caroline,Caroline,Erin,,11/17/2021,1,11/17/2021,5a,5a,5a,5a,5a,5a,5a,1,1,5a,2551,,,,,1.006,0.0254,0.381,0,0.0508,0.4318,0.0762,0
2552,553,123,7,73,11/30/2021,,,SG47,27-A,0.40,8/28/2019,Mason,Emily,HCS,HCS-140,8F,1180,4850,3670,SA,11/11/2021,SA,12,110,25,d40g,1.5,11/11/2021,SA,5,11/16/2021,AW/LR,5.5000,2.0940,2.0840,1.9920,1.8190,1.8190,1.9860,350.4,AW,3090,AW,8.82,20211116,2648,W,0.3374,99.25,0.1133,0.3399,2.7190,3.2,0.117,98.8006,99.7001,99.1004,99.4003,N,N,,,LucasT,20211117.3,125.513,94.5596,1.327,EricH,20211117,20211117,Erin,,Caroline,Caroline,Erin,,11/17/2021,1,11/17/2021,5a,5a,5a,5a,5a,5a,5a,1,1,5a,2552,,,,,0.987,0,0.2286,-0.0254,0.0762,0.1016,0.1016,-0.0762
2553,554,123,7,70,11/2/2021,,,SG47,27-A,0.40,8/28/2019,Mason,Saad,HCS,HCS-136,10F,1185,4970,3785,EC,10/22/2021,SA,12,110,25,d40g,1.5,10/22/2021,ET,5,10/27/2021,AW/LR,5.4990,2.0800,2.0830,1.9970,1.8330,1.8200,1.9870,350.9,AW,3172,AW,9.04,20211027,2655,W,0.4123,99.51,0.0377,1.3183,4.4068,5.8,0.142,100.3,99.2504,99.2504,99.2504,N,N,,,LucasT,20211028.1,69.7949,41.1056,1.698,Vrishin,20211027.3,20211028.1,LucasT,,Erin,Erin,Nicholas,,10/28/2021,1,10/27/2021,5a,5a,5a,5a,5a,5a,5a,1,1,5a,2553,,,,,1.018,-0.0254,-0.127,-0.0508,0.2032,0.4572,0.127,-0.0508
2554,555,123,7,67,10/12/2021,,,SG47,27-A,0.17,8/29/2019,Emily,Mason,HCS,HCS-129,8E,1185,4905,3720,WW,9/17/2021,SA,12,110,25,d40g,2,9/17/2021,SA,19,10/6/2021,AW/LR,5.4930,2.0500,2.0460,1.9840,1.8200,1.8070,1.9870,345.1,AW,3070,AW,8.90,20211006,2639,W,0.5247,98.91,0.0379,0.6442,2.1978,2.9,0.115,99.1004,97.4513,99.5502,99.5502,N,N,,,LucasT,20211007.1,98.9918,78.8962,1.255,Nicholas,20211007,20211007,LucasT,,Erin,Erin,Erin,,10/7/2021,1,10/7/2021,5b,5a,5b,5a,5a,5a,5a,1,1,5a,2554,,,,,1,-0.1778,-0.889,-0.9906,-0.127,0.127,-0.2032,-0.0508
2555,556,123,7,65,9/29/2021,,,SG47,27-A,0.20,8/29/2019,Emily,Mason,HCS,HCS-129,7B,1195,4935,3740,WW,9/17/2021,SA,12,110,25,d40g,1.5,9/17/2021,SA,6,9/23/2021,AW/LR,5.5030,2.1000,2.0750,1.9750,1.8340,1.8140,1.9880,349.5,AW,3102,AW,8.88,20210923,2625,N,0.1124,98.39,0.1143,1.1810,2.3619,3.7,0.127,101.349,98.9505,97.4513,95.8021,N,N,,,LucasT,20210924,112.944,90.2944,1.251,Vrishin,20210924.2,20210923,Mason,,Mason,Erin,Erin,,9/24/2021,1,9/24/2021,5b,5a,5a,5a,5b,5a,5a,1,1,5b,2555,,,,,1.006,0.0762,0.381,-0.254,-0.3556,0.4826,-0.0254,-0.0254
2556,557,123,7,70,11/2/2021,,,SG47,27-A,0.17,8/29/2019,Emily,Mason,HCS,HCS-136,10E,1180,5000,3820,EC,10/22/2021,SA,12,110,25,d40g,2,10/22/2021,ET,5,10/27/2021,AW/LR,5.5000,2.0970,2.0740,1.9900,1.8330,1.8150,1.9870,350.4,AW,3160,AW,9.02,20211027,2660,W,0.6746,99.70,0.0000,0.4135,3.3083,3.7,0.114,101.199,99.2504,99.7001,98.6507,N,N,,,LucasT,20211028.1,50.4524,41.1056,1.227,Vrishin,20211027.3,20211028.1,LucasT,,Erin,Erin,Nicholas,,10/28/2021,1,10/27/2021,5a,5a,5a,5a,5a,5a,5a,1,1,5a,2556,,,,,1.027,0,0.3048,-0.2794,0.0254,0.4572,0,-0.0508
2557,558,123,7,73,11/30/2021,,,SG47,27-A,0.17,8/29/2019,Emily,Mason,HCS,HCS-140,8E,1195,4960,3765,SA,11/11/2021,SA,12,110,25,d40g,1.5,11/11/2021,SA,5,11/16/2021,AW/LR,5.5000,2.0910,2.0790,1.9850,1.8030,1.8140,1.9880,348.6,AW,3158,AW,9.06,20211116,2655,W,0.2248,99.51,0.0753,0.3390,1.9586,2.4,0.109,99.8501,99.4003,98.9505,99.8501,N,N,,,LucasT,20211117.3,111.535,94.5596,1.180,EricH,20211117,20211117,Erin,,Caroline,Caroline,Erin,,11/17/2021,1,11/17/2021,5a,5a,5a,5a,5a,5a,5a,1,1,5a,2557,,,,,1.012,0,0.1524,-0.1524,-0.1016,-0.3048,-0.0254,-0.0254
2558,559,123,7,73,11/30/2021,,,SG47,27-A,0.18,8/29/2019,Emily,Mason,HCS,HCS-140,10B,1180,4910,3730,SA,11/11/2021,SA,12,110,25,d40g,2,11/11/2021,SA,5,11/16/2021,AW/LR,5.5020,2.0910,2.0810,1.9920,1.8320,1.8120,1.9840,350.3,AW,3172,AW,9.05,20211116,2654,W,1.4618,99.48,0.0377,1.1681,2.6375,3.8,0.126,100.6,98.6507,100,98.6507,N,N,,,LucasT,20211117.3,154.867,94.5596,1.638,EricH,20211117,20211117,Erin,,Caroline,Caroline,Erin,,11/17/2021,1,11/17/2021,5a,5a,5a,5a,5a,5a,5a,1,1,5a,2558,,,,,1.003,0.0508,0.1524,-0.1016,0.0762,0.4318,-0.0762,-0.127
2559,560,123,7,73,11/30/2021,,,SG47,27-A,0.20,8/29/2019,Emily,Mason,HCS,HCS-140,8A,1195,4975,3780,SA,11/11/2021,SA,12,110,25,d40g,1.5,11/11/2021,SA,5,11/16/2021,AW/LR,5.4960,2.0910,2.0780,1.9830,1.8180,1.8000,1.9890,348.2,AW,3114,AW,8.94,20211116,2655,W,0.1874,99.51,0.0377,0.7533,3.9548,4.7,0.120,99.2504,99.5502,99.4003,99.8501,N,N,,,LucasT,20211117.1,107.943,82.4372,1.309,Vrishin,20211117.1,20211117,LucasT,,Caroline,LucasT,LucasT,,11/17/2021,1,11/17/2021,5a,5a,5a,5a,5a,5a,5a,1,1,5a,2559,,,,,1.016,-0.1016,0.1524,-0.1778,-0.1524,0.0762,-0.381,0
2560,561,123,7,61,9/1/2021,27-A & 27-B,,SG47,27-A,0.17,8/29/2019,Emily,Zander,HCS,HCS-104,8B,1195,5180,3985,JL,8/19/2021,JL,12,110,25,d40g,2.5,8/19/2021,LR,6,8/25/2021,AW/LR,5.4980,2.0860,2.0750,1.9850,1.8330,1.7950,1.9860,348.4,AW,3212,AW,9.22,20210825,2651,W,1.9865,99.36,0.1132,0.7922,3.3572,4.3,0.127,99.4003,100,98.9505,99.1004,N,N,,,Erin,20210825.2,136.155,76.5824,1.778,EricH,20210827,20210825.1,Erin,,Erin,Caroline,EricH,,8/25/2021,0,8/27/2021,5a,5a,5a,5a,5a,5a,5a,1,1,5a,2560,,,,,1.072,-0.0508,0.0254,-0.254,-0.1016,0.4572,-0.508,-0.0762
2561,562,123,7,71,11/9/2021,,,SG47,27-A,0.40,8/29/2019,Mason,Saad,HCS,HCS-138,8E,1195,5010,3815,WW,11/2/2021,SA,12,110,25,d40g,2,11/2/2021,ET,3,11/5/2021,AW/LR,5.5020,2.0630,2.0740,1.9870,1.8190,1.8170,1.9890,348.4,AW,3144,AW,9.03,20211105,2653,W,1.7242,99.44,0.0377,2.2993,4.0709,6.4,0.150,99.2504,99.8501,99.2504,99.4003,N,N,,,Mina,20211105.1,159.28,113.085,1.409,Mina,20211105.1,20211105,Mina,,Mina,LucasT,LucasT,,11/5/2021,0,11/5/2021,5b,5a,5b,5a,5a,5a,5a,1,1,5a,2561,,,,,1.026,0.0508,-0.5588,-0.2794,-0.0508,0.1016,0.0508,0
2562,563,123,7,56,7/27/2021,,44,SG47,27-A,0.45,8/29/2019,Mason,Saad,HCS,HCS-98,7A,1210,4800,3590,CC,7/19/2021,CC,11,110,25,d40g,1.5,7/19/2021,SA,3,7/22/2021,AW/LR,5.4990,2.0890,2.0850,1.9850,1.8150,1.8140,1.9860,349.1,AW,3136,AW,8.98,20210722,2631,W,0.9370,98.61,0.0000,0.8742,3.3827,4.3,0.129,98.8006,98.5007,97.7511,99.4003,N,N,,,Mason,20210723,53.4444,64.8811,0.824,Adin,20210723,20210723,Mason,,Adin,Adin,Adin,44C3,7/23/2021,1,7/23/2021,5a,5a,5a,5a,5a,5a,5a,1,1,5a,2562,4,4,C,3,0.965,-0.0254,0.1016,0,-0.1016,0,-0.0254,-0.0762
2563,564,123,7,65,9/29/2021,,,SG47,27-A,0.40,8/29/2019,Mason,Saad,HCS,HCS-129,8A,1190,4930,3740,WW,9/17/2021,SA,12,110,25,d40g,1.5,9/17/2021,SA,6,9/23/2021,AW/LR,5.5070,2.0880,2.0870,1.9870,1.8300,1.8250,1.9870,351.1,AW,3142,AW,8.95,20210923,2629,W,0.5997,98.54,0.0761,1.7878,5.7817,7.6,0.161,97.6012,99.2504,99.1004,98.2009,N,N,,,LucasT,20210924,118.741,90.2944,1.315,Vrishin,20210924.2,20210923,Mason,,Mason,Erin,Erin,,9/24/2021,1,9/24/2021,5a,5a,5a,5a,5a,5a,5a,1,1,5a,2563,,,,,1.006,0.1778,0.0762,0.0508,-0.0508,0.381,0.254,-0.0508
2564,565,123,7,49,6/8/2021,,35,SG47,27-A,0.17,8/30/2019,Saad,Mason,HCS,HCS-84,7B,1200,5035,3835,VM,5/25/2021,JL,10,110,25,d40g,5,5/25/2021,SA,8,6/2/2021,AW/LR,5.4990,2.1000,2.0830,1.9920,1.8170,1.8120,1.9900,350.5,AW,3168,AW,9.04,20210602,2659,W,0.5248,99.66,0.0376,0.6017,3.7984,4.4,0.134,99.7001,99.4003,99.1004,100.45,N,N,,,Zander,20210603,327.838,215.053,1.524,Erin,20210602.3,20210602,Mina,,Adin,Mina,Adin,35C3,6/3/2021,1,6/2/2021,5a,5a,5a,5a,5a,5a,5a,1,1,5a,2564,3,5,C,3,1.031,-0.0254,0.381,-0.0508,0.0762,0.0508,-0.0762,0.0254
2565,566,123,7,51,6/22/2021,,38,SG47,27-A,0.22,8/30/2019,Saad,Mason,HCS,HCS-92,7A,1210,5000,3790,VM,6/11/2021,VM,11,110,25,d40g,1.5,6/11/2021,SA,5,6/16/2021,AW/LR,5.5030,2.0870,2.0820,1.9860,1.8300,1.8170,1.9820,349.7,AW,3180,AW,9.09,20210616,2647,W,1.5367,99.21,0.0756,1.2467,3.7779,5.1,0.139,99.1004,99.1004,99.5502,99.1004,N,N,,,Zander,20210617,212.499,154.092,1.379,Zander,20210616.1,20210617,Zander,,Erin,Mina,Mina,38C2,6/17/2021,1,6/16/2021,5a,5a,5a,5a,5a,5a,5a,1,1,5a,2565,3,8,C,2,1.019,0.0762,0.0508,-0.0762,-0.0762,0.381,0.0508,-0.1778
2566,567,123,7,62,9/8/2021,,,SG47,27-A,0.22,8/30/2019,Saad,Mason,HCS,HCS-125,8B,1180,4800,3620,SA,8/27/2021,SA,11,110,25,d40g,1.5,8/27/2021,SA,5,9/1/2021,AW/LR,5.4990,2.0880,2.0800,1.9840,1.8160,1.8080,1.9850,348.4,AW,3122,AW,8.96,20210901,2657,W,0.9370,99.59,0.0753,1.3549,3.5755,5.0,0.144,100.45,99.5502,99.7001,98.6507,N,N,,,LucasT,20210902,116.268,73.5045,1.582,Vrishin,20210901.4,20210902,LucasT,,Erin,Erin,Erin,,9/2/2021,1,9/1/2021,5a,5a,5a,5a,5a,5a,5a,1,1,5a,2566,,,,,0.973,-0.0254,0.0762,-0.127,-0.127,0.0254,-0.1778,-0.1016
2567,568,123,7,51,6/22/2021,,38,SG47,27-A,0.40,8/30/2019,Mason,Saad,HCS,HCS-92,7B,1200,5035,3835,VM,6/11/2021,VM,11,110,25,d40g,2.5,6/11/2021,SA,5,6/16/2021,AW/LR,5.5030,2.0890,2.0790,1.9880,1.8190,1.8040,1.9880,349.2,AW,3202,AW,9.17,20210616,2643,W,1.2369,99.06,0.0000,0.7946,2.7620,3.6,0.121,98.9505,98.8006,99.1004,99.4003,N,N,,,Zander,20210617.1,203.089,145.442,1.396,Mina,20210617,20210617,Zander,,Mason,Mina,Mina,38A3,6/17/2021,1,6/17/2021,5a,5a,5a,5a,5a,5a,5a,1,1,5a,2567,3,8,A,3,1.031,0.0762,0.1016,-0.1524,-0.0254,0.1016,-0.2794,-0.0254
2568,569,123,7,51,6/22/2021,,39,SG47,27-A,0.22,8/30/2019,Saad,Mason,HCS,HCS-81,7B,1195,5030,3835,VM,5/11/2021,SA,10,110,25,d40g,2,5/11/2021,SA,14,5/25/2021,AW/LR,5.4750,2.0930,2.0780,1.9870,1.8170,1.8020,1.9870,347.2,AW,3122,AW,8.99,20210525,2650,W,1.2743,99.33,0.0377,0.5660,2.9811,3.6,0.123,99.2504,98.5007,99.8501,99.7001,N,N,,,Erin,20210526.1,196.82,138.684,1.419,Mina,20210526.1,20210526,Erin,,Adin,Adin,Adin,39C3,5/26/2021,1,5/26/2021,5a,5a,5a,5a,5a,5a,5a,1,1,5a,2568,3,9,C,3,1.031,-0.635,0.2032,-0.1778,-0.0508,0.0508,-0.3302,-0.0508
2569,570,123,7,52,6/29/2021,,40,SG47,27-A,0.25,8/30/2019,Saad,Mason,HCS,HCS-92,8F,1175,4935,3760,VM,6/11/2021,VM,11,110,25,d40g,2,6/11/2021,SA,12,6/23/2021,AW/LR,5.5030,2.0910,2.0840,1.9950,1.8170,1.8070,1.9810,349.7,AW,3158,AW,9.03,20210623,2658,W,0.3373,99.63,0.0000,0.3762,2.7841,3.2,0.114,99.7001,99.7001,99.5502,99.5502,N,N,,,Zander,20210624,192.793,133.07,1.449,Zander,20210623.1,20210624,Zander,,Erin,Erin,Erin,40D3,6/24/2021,1,6/23/2021,5a,5a,5a,5a,5a,5a,5a,1,1,5a,2569,4,0,D,3,1.011,0.0762,0.1524,-0.0254,0.1524,0.0508,-0.2032,-0.2032
2570,571,123,7,62,9/8/2021,,,SG47,27-A,0.20,8/30/2019,Saad,Mason,HCS,HCS-125,7E,1190,4835,3645,SA,8/27/2021,SA,11,110,25,d40g,1.5,8/27/2021,SA,5,9/1/2021,AW/LR,5.4980,2.0830,2.0840,1.9820,1.8020,1.8050,1.9880,347.6,AW,3118,AW,8.97,20210901,2650,W,1.9490,99.33,0.2642,2.1509,5.2453,7.7,0.168,98.9505,99.8501,99.1004,99.4003,N,N,,,LucasT,20210902,96.1884,73.5045,1.309,Vrishin,20210901.4,20210902,LucasT,,Erin,Erin,Erin,,9/2/2021,1,9/1/2021,5a,5a,5a,5a,5a,5a,5a,1,1,5a,2570,,,,,0.98,-0.0508,-0.0508,-0.0254,-0.1778,-0.3302,-0.254,-0.0254
2571,572,123,7,51,6/22/2021,,38,SG47,27-A,0.27,8/30/2019,Saad,Mason,HCS,HCS-92,7E,1200,4895,3695,VM,6/11/2021,VM,11,110,25,d40g,1.5,6/11/2021,SA,5,6/16/2021,AW/LR,5.5030,2.0920,2.0900,1.9810,1.8110,1.8140,1.9880,349.3,AW,3188,AW,9.13,20210616,2653,W,0.7871,99.44,0.0000,0.6031,3.9955,4.6,0.125,99.8501,99.1004,99.2504,99.5502,N,N,,,Mina,20210617.3,213.752,133.889,1.596,Mina,20210617.1,20210617,Zander,,Mason,Zander,Mina,38B3,6/17/2021,1,6/17/2021,5a,5a,5a,5a,5a,5a,5a,1,1,5a,2571,3,8,B,3,0.994,0.0762,0.1778,0.127,-0.2032,-0.1016,-0.0254,-0.0254
2572,573,123,7,52,6/29/2021,,41,SG47,27-A,0.40,8/30/2019,Mason,Zander,HCS,HCS-90,8F,1170,4860,3690,VM,6/1/2021,SA,11,110,25,d40g,1.5,6/1/2021,ET,8,6/9/2021,AW/LR,5.4980,2.0850,2.0730,1.9980,1.8300,1.8120,1.9890,350.3,AW,3198,AW,9.13,20210609,2654,W,0.1125,99.48,0.0000,0.4145,1.1681,1.6,0.091,99.8501,99.4003,98.9505,99.7001,N,N,,,Mina,20210622,122.1,93.5407,1.305,Zander,20210622,20210622,Erin,,Mason,Erin,Mina,41C3,6/22/2021,13,6/22/2021,5a,5a,5a,5a,5a,5a,5a,1,1,5a,2572,4,1,C,3,0.992,-0.0508,0,-0.3048,0.2286,0.381,-0.0762,0
2573,574,123,7,54,7/13/2021,,43,SG47,27-A,0.40,8/30/2019,Mason,Zander,HCS,HCS-96,7E,1205,4985,3780,CC,7/1/2021,JL,11,110,25,d40g,1.5,7/1/2021,LR,6,7/7/2021,AW/LR,5.5000,2.0620,2.0680,1.9870,1.7970,1.8120,1.9880,346.6,AW,3114,AW,8.98,20210707,2643,W,0.8246,99.06,0.0757,98.8271,1.0972,100.0,0.106,100,99.5502,99.5502,97.1514,N,N,,,Nicholas,20210708,169.036,89.9951,1.878,Erin,20210707.2,20210708,Nicholas,,Mason,Mason,Mason,43B3,7/8/2021,1,7/7/2021,5b,5a,5b,5a,5a,5a,5a,1,1,5a,2573,4,3,B,3,1.016,0,-0.5842,-0.4318,-0.0508,-0.4572,-0.0762,-0.0254
2574,575,123,7,59,8/19/2021,,,SG47,27-A,1.00,9/6/2019,Will,Zander,HCS,HCS-102,8C,1190,4880,3690,CC,8/10/2021,JL,11,110,25,d40g,6.5,8/10/2021,LR,6,8/16/2021,AW/LR,5.4940,2.0680,2.0460,1.9840,1.8000,1.8240,1.9850,345.7,AW,3016,AW,8.72,20210816,2655,W,0.5247,99.51,0.0377,0.6026,4.3315,5.0,0.143,99.2504,99.5502,98.2009,101.049,N,N,,,Mina,20210816.1,126.104,90.5888,1.392,Erin,20210816.2,20210817,Mason,,Mason,Erin,Mina,,8/16/2021,0,8/16/2021,5b,5b,5b,5a,5a,5a,5a,1,1,5a,2574,,,,,0.992,-0.1524,-0.4318,-0.9906,-0.127,-0.381,0.2286,-0.1016
2575,576,123,7,49,6/8/2021,,36,SG47,27-A,0.75,9/3/2019,Zander,Saad,HCS,HCS-84,8B,1180,4920,3740,VM,5/25/2021,JL,10,110,25,d40g,2.5,5/25/2021,SA,8,6/2/2021,AW/LR,5.4990,2.0980,2.0960,1.9830,1.8190,1.8180,1.9870,350.2,AW,3078,AW,8.79,20210602,2662,W,0.8995,99.78,0.0000,0.3381,4.4328,4.8,0.129,99.8501,100.3,99.5502,99.4003,N,N,,,Zander,20210603,371.548,215.053,1.728,Erin,20210602.3,20210602,Mina,,Adin,Mina,Adin,36B3,6/3/2021,1,6/2/2021,5b,5b,5a,5a,5a,5a,5a,1,1,5a,2575,3,6,B,3,1.006,-0.0254,0.3302,0.2794,-0.1524,0.1016,0.0762,-0.0508
2576,577,123,7,52,6/29/2021,sean effect,40,SG47,27-A,1.00,9/3/2019,Zander,Saad,HCS,HCS-90,7C,1190,4960,3770,VM,6/1/2021,SA,11,110,25,d40g,1.5,6/1/2021,ET,8,6/9/2021,AW/LR,5.5030,2.0750,2.0860,1.9910,1.8210,1.8130,1.9860,349.5,AW,3218,AW,9.21,20210609,2655,W,0.1124,99.51,0.0753,0.6026,2.2599,2.9,0.112,100.3,99.1004,99.4003,99.2504,N,N,,,Zander/Mina,20210622,122.944,93.5407,1.314,Zander,20210622,20210622,Erin,,Mason,Erin,Mina,40C3,6/22/2021,13,6/22/2021,5a,5a,5a,5a,5a,5a,5a,1,1,5a,2576,4,0,C,3,1.014,0.0762,-0.254,0.0254,0.0508,0.1524,-0.0508,-0.0762
2577,578,123,7,50,6/15/2021,,36,SG47,27-A,0.75,9/3/2019,Zander,Saad,HCS,HCS-90,8C,1170,4925,3755,VM,6/1/2021,SA,11,110,25,d40g,1.5,6/1/2021,ET,8,6/9/2021,AW/LR,5.4970,2.0900,2.0670,1.9900,1.8020,1.7920,1.9880,347.3,AW,3178,AW,9.15,20210609,2649,W,0.5623,99.29,0.0755,0.7173,1.8120,2.6,0.112,99.4003,99.8501,99.7001,98.2009,N,N,,,Erin,20210609.1,414.866,133.902,3.098,Mina,20210610.1,20210611,Zander,,Mason,Zander,Erin,36C3,6/9/2021,0,6/10/2021,5b,5a,5b,5a,5a,5a,5a,1,1,5a,2577,3,6,C,3,1.01,-0.0762,0.127,-0.4572,0.0254,-0.3302,-0.5842,-0.0254
2578,579,123,7,51,6/22/2021,,39,SG47,27-A,0.75,9/3/2019,Zander,Emily,HCS,HCS-91,8F,1175,4925,3750,CC,6/7/2021,JL,11,110,25,d40g,2,6/7/2021,ET,9,6/16/2021,AW/LR,5.5030,2.0730,2.0690,1.9780,1.8210,1.8050,1.9840,347.0,AW,3174,AW,9.15,20210616,2643,W,0.1874,99.06,0.0378,0.2649,2.6485,3.0,0.104,99.1004,99.4003,98.2009,99.5502,N,N,,,Mina,20210617.4,187.731,133.889,1.402,Mina,20210617.1,20210617,Zander,,Mason,Zander,Mina,39B3,6/17/2021,1,6/17/2021,5a,5a,5a,5a,5a,5a,5a,1,1,5a,2578,3,9,B,3,1.008,0.0762,-0.3048,-0.4064,-0.2794,0.1524,-0.254,-0.127
2579,580,123,7,49,6/8/2021,,37,SG47,27-A,0.28,9/3/2019,Saad,Mason,HCS,HCS-83,8A,1185,4935,3750,VM,5/25/2021,JL,10,110,25,d40g,2.5,5/25/2021,SA,8,6/2/2021,AW/LR,5.5000,2.0990,2.0720,1.9870,1.8320,1.7940,1.9870,349.1,AW,3076,AW,8.81,20210602,2662,W,0.1499,99.78,0.0000,0.3381,4.4328,4.8,0.129,99.8501,100.3,99.5502,99.4003,N,N,,,Zander,20210603,280.537,215.053,1.305,Erin,20210602.3,20210602,Mina,,Adin,Mina,Adin,37B3,6/3/2021,1,6/2/2021,5b,5a,5b,5a,5a,5a,5a,1,1,5a,2579,3,7,B,3,1.008,0,0.3556,-0.3302,-0.0508,0.4318,-0.5334,-0.0508
2580,581,123,7,55,7/21/2021,,,SG47,27-A,0.23,9/3/2019,Saad,Mason,HCS,HCS-96,8B,1190,5085,3895,CC,7/2/2021,JL,11,110,25,d40g,2,7/2/2021,ET,11,7/13/2021,AW/LR,5.4990,2.0930,2.0790,1.9820,1.8230,1.8180,1.9850,349.2,AW,3198,AW,9.16,20210713,2656,W,2.7361,99.55,0.0377,81.6265,18.2605,99.9,0.097,99.5502,99.7001,99.5502,99.4003,N,N,,,Erin,20210714.2,97.3283,71.9532,1.353,Erin,20210715.1,20210713,Erin,,Erin,Mina,Mina,,7/14/2021,1,7/15/2021,5a,5a,5a,5a,5a,5a,5a,1,1,5a,2580,,,,,1.047,-0.0254,0.2032,-0.1524,-0.1778,0.2032,0.0762,-0.1016
2581,582,123,7,62,9/8/2021,,,SG47,27-B,1.50,9/4/2019,Vrishin,Mason,HCS,HCS-125,7C,1190,4870,3680,SA,8/27/2021,SA,11,110,25,d40g,3,8/27/2021,SA,5,9/1/2021,AW/LR,5.4970,2.0790,2.0770,1.9870,1.8140,1.7950,1.9870,347.5,AW,3140,AW,9.04,20210901,2653,W,1.5368,99.44,0.0754,1.6585,4.4478,6.2,0.150,100,98.9505,99.5502,99.2504,N,N,,,LucasT,20210902,121.64,77.5624,1.568,Vrishin,20210901.3,20210901,Erin,,Erin,Erin,EricH,,9/2/2021,1,9/1/2021,5a,5a,5a,5a,5a,5a,5a,1,1,5a,2581,,,,,0.99,-0.0762,-0.1524,-0.2032,-0.0508,-0.0254,-0.508,-0.0508
2582,583,123,7,51,6/22/2021,,39,SG47,27-B,1.00,9/4/2019,Will,Mason,HCS,HCS-91,8E,1190,4950,3760,CC,6/7/2021,JL,11,110,25,d40g,1.5,6/7/2021,ET,9,6/16/2021,AW/LR,5.5030,2.0740,2.0730,1.9810,1.8170,1.8080,1.9870,347.7,AW,3198,AW,9.20,20210616,2657,W,0.8246,99.59,0.0376,0.3011,2.5969,2.9,0.115,99.8501,100.6,99.7001,98.2009,N,N,,,Zander,20210617.1,231.685,145.442,1.593,Mina,20210617,20210617,Zander,,Mason,Mina,Mina,39A3,6/17/2021,1,6/17/2021,5a,5a,5a,5a,5a,5a,5a,1,1,5a,2582,3,9,A,3,1.011,0.0762,-0.2794,-0.3048,-0.2032,0.0508,-0.1778,-0.0508
2583,584,123,7,52,6/29/2021,,41,SG47,27-B,2.00,9/4/2019,Vrishin,Mason,HCS,HCS-92,8E,1185,5000,3815,VM,6/11/2021,VM,11,110,25,d40g,3.5,6/11/2021,SA,12,6/23/2021,AW/LR,5.5040,2.0740,2.0740,1.9920,1.8180,1.8140,1.9820,348.7,AW,3176,AW,9.11,20210623,2659,W,1.1994,99.66,0.0376,1.5795,4.2497,5.9,0.149,99.5502,100,99.2504,99.8501,N,N,,,Erin,20210623.1,259.702,150.829,1.722,Mina,20210624,20210623,Mina,,Erin,Zander,Zander,41A3,6/23/2021,0,6/24/2021,5a,5a,5a,5a,5a,5a,5a,1,1,5a,2583,4,1,A,3,1.026,0.1016,-0.2794,-0.2794,0.0762,0.0762,-0.0254,-0.1778
2584,585,123,7,51,6/22/2021,,38,SG47,27-B,0.75,9/5/2019,Zander,Emily,HCS,HCS-81,7C,1195,5040,3845,VM,5/11/2021,SA,10,110,25,d40g,2,5/11/2021,SA,14,5/25/2021,AW/LR,5.4800,2.0830,2.0850,1.9830,1.7880,1.7910,1.9850,345.1,AW,3068,AW,8.89,20210525,2654,W,2.1740,99.48,0.0000,0.6405,3.3911,4.0,0.120,101.499,98.2009,98.6507,99.5502,N,N,,,Zander,20210617,209.68,133.889,1.566,Mina,20210617.1,20210617,Zander,,Adin,Adin/Mina,Adin/Mina,38C3,6/17/2021,23,6/17/2021,5b,5a,5b,5a,5a,5a,5a,1,1,5a,2584,3,8,C,3,1.034,-0.508,-0.0508,0,-0.1524,-0.6858,-0.6096,-0.1016
2585,586,123,7,56,7/27/2021,,46,SG47,27-B,0.18,9/5/2019,Emily,Zander,HCS,HCS-97,8D,1180,4800,3620,CC,7/12/2021,GP,11,110,25,d40g,8,7/12/2021,CC,4,7/16/2021,AW/LR,5.4990,2.0860,2.0710,1.9880,1.8280,1.8150,1.9930,349.8,AW,3190,AW,9.12,20210716,2653,W,1.6492,99.44,0.1131,0.6785,14.5496,15.3,0.123,100.3,98.5007,99.8501,99.1004,N,N,,,Erin,20210720,193.355,111.32,1.737,Mina,20210719,20210720,Mina,,Erin,Mina,Erin,46D3,7/20/2021,4,7/19/2021,5a,5a,5a,5a,5a,5a,5a,1,1,5a,2585,4,6,D,3,0.973,-0.0254,0.0254,-0.3556,-0.0254,0.3302,0,0.1016
2586,587,123,7,62,9/8/2021,,,SG47,27-B,0.75,9/5/2019,Zander,Mason,HCS,HCS-125,8D,1175,4740,3565,SA,8/27/2021,SA,11,110,25,d40g,1.5,8/27/2021,SA,5,9/1/2021,AW/LR,5.4980,2.0860,2.0760,1.9790,1.8200,1.8060,1.9860,347.8,AW,3088,AW,8.88,20210901,2655,W,1.4992,99.51,0.0000,1.4313,6.3277,7.8,0.156,99.4003,99.4003,99.8501,99.4003,N,N,,,Mina,20210901.2,119.815,77.5624,1.545,Vrishin,20210901.3,20210902.1,LucasT,,Erin,Erin,Erin,,9/1/2021,0,9/1/2021,5a,5a,5a,5a,5a,5a,5a,1,1,5a,2586,,,,,0.959,-0.0508,0.0254,-0.2286,-0.254,0.127,-0.2286,-0.0762
2587,588,123,7,53,7/7/2021,,42,SG47,26-B,0.15,9/5/2019,Emily,Zander,HCS,HCS-93,8D,1175,4880,3705,VM,6/17/2021,GP,11,110,25,d40g,1.5,6/17/2021,SA,6,6/23/2021,AW/LR,5.5040,2.0990,2.0840,1.9910,1.8330,1.8100,1.9900,351.3,AW,3260,AW,9.28,20210623,2663,W,1.1244,99.81,0.0751,1.0139,4.2809,5.4,0.133,99.8501,99.7001,99.8501,99.8501,N,N,,,Erin,20210623.1,247.94,150.829,1.644,Mina,20210624,20210623,Mina,,Erin,Zander,Zander,42B3,6/23/2021,0,6/24/2021,5a,5a,5a,5a,5a,5a,5a,1,1,5a,2587,4,2,B,3,0.996,0.1016,0.3556,-0.0254,0.0508,0.4572,-0.127,0.0254
2588,589,123,7,62,9/8/2021,,,SG47,27-B,3.00,9/5/2019,Oishee,Zander,HCS,HCS-125,7B,1190,4875,3685,SA,8/27/2021,SA,11,110,25,d40g,1.5,8/27/2021,SA,5,9/1/2021,AW/LR,5.5000,2.0910,2.0800,1.9790,1.8160,1.8010,1.9900,348.2,AW,3140,AW,9.02,20210901,2648,W,1.4993,99.25,0.1133,1.4351,2.4169,4.0,0.137,98.9505,99.1004,98.9505,100,N,N,,,Mina,20210901.2,120.63,77.5624,1.555,Vrishin,20210901.3,20210902.1,LucasT,,Erin,Erin,Erin,,9/1/2021,0,9/1/2021,5a,5a,5a,5a,5a,5a,5a,1,1,5a,2588,,,,,0.991,0,0.1524,-0.127,-0.254,0.0254,-0.3556,0.0254
