Repository: masonrh2/sphenix_cosmics

File: files/blocks_13-64.csv (part 9 of 56)
 DBN,Don't edit Block occurance,BL,Status,BNL shipment,Shipping date,Comment,Sector,Fiber type,Fiber batch,Filling time (h),FF date,Filled by,Checked by,W powder,W bucket number,Mold number,Empty mold (g),Filled mold (g),W filling mass (g),fibers loaded by,W filling date,W filled by,Epoxy batch,Resin mass (g),Hardener mass (g),potting notes,Epoxy filling time (min),Epoxy filling date,Epoxy preparer,Delta Mach-Pot,Machining date,Machined by,L (in),BT (in),BB (in),BH (in),ST (in),SB (in),SH (in),Volume (mL),Measured by,Mass (g),Measured by,Density(g/mL),Tested on,# Fibers N,Good end,ABS N-W (%),# Fibers / # Holes (%),10-15(%),15-50(%),50-75(%),r75 (%),R,T1(BL) Fiber %,T2(BR) Fiber %,T3(TL) Fiber %,T4(TR) Fiber %, missing row?,13 connected holes?,FOM_N,FOM_I,Tested by,Tested on,Scintillation (mV),Calibration (mV),Ratio (Calibrated Twice),Tested by,Tested on,Natural Pictures,Tested by,Retouch,Density Result Checked?,Light Checked?,Natural Pictures checked?,Sector ID (SSBBR),LT M/D/YYYY,Days Mach-LT,Scint M/D/YYYY,Block Grade,De,Di,LT,LTQ,Vi,Sci,Pic,X,LT-all,DBN,S-left,S-right,column,row,relative W weight,Δ(L) [mm],Δ(BT) [mm],Δ(BB) [mm],Δ(BH) [mm],Δ(ST) [mm],Δ(SB) [mm],Δ(SH) [mm]
2589,590,123,7,55,7/21/2021,27-A & 27-B,44,SG47,27-A,0.45,9/5/2019,Mason,Emily,HCS,HCS-97,8E,1190,4795,3605,CC,7/12/2021,GP,11,110,25,d40g,3,7/12/2021,CC,4,7/16/2021,AW/LR,5.5000,2.0710,2.0740,1.9810,1.8200,1.8140,1.9910,348.1,AW,3188,AW,9.16,20210716,2642,W,0.7122,99.03,0.0757,99.8486,0.0000,99.9,0.100,99.2504,99.5502,99.5502,97.7511,N,N,,,Erin,20210719,139.639,91.0287,1.534,Erin,20210716.1,20210716,Erin,,Erin,Adin,Adin,44D3,7/19/2021,3,7/16/2021,5a,5a,5a,5a,5a,5a,5a,1,1,5a,2589,4,4,D,3,0.969,0,-0.3556,-0.2794,-0.2032,0.127,-0.0254,0.0508
2590,591,123,7,54,7/13/2021,,43,SG47,27-B,2.50,9/6/2019,Ritvik,Zander,HCS,HCS-96,7B,1210,5030,3820,CC,7/1/2021,JL,11,110,25,d40g,1.5,7/1/2021,LR,6,7/7/2021,AW/LR,5.4990,2.0570,2.0550,1.9720,1.8070,1.8120,1.9870,344.7,AW,3186,AW,9.24,20210707,2652,W,1.6117,99.40,0.1131,1.6214,2.5264,4.3,0.146,99.4003,99.4003,98.051,100.75,N,N,,,Nicholas/Mason,20210709.1,188.476,146.83,1.284,Erin,20210709,20210708,Nicholas,,Mason,Erin,Mason,43A3,7/9/2021,2,7/9/2021,5b,5a,5b,5a,5a,5a,5a,1,1,5a,2590,4,3,A,3,1.027,-0.0254,-0.7112,-0.762,-0.4318,-0.2032,-0.0762,-0.0508
2591,592,123,5,,,,,SG47,27-B,2.00,9/6/2019,Oishee,Mason,HCS,HCS-145,10C,1185,5085,3900,ET,1/30/2022,ET,16,110,25,d40g,1.5,1/31/2022,ET,11,2/11/2022,AW/LR,5.4840,2.0740,2.0640,1.9940,1.8060,1.8170,1.9940,347.7,AW,3162,AW,9.09,20220211,2634,W,0.0000,98.73,0.1519,0.9112,10.1367,11.2,0.122,98.3508,98.8006,98.9505,98.8006,N,N,,,Mina,20220222,#NUM!,,,,,20220224,Mina,,,Mina,Mina,,2/22/2022,11,#NUM!,not finished testing,5a,5b,5a,5a,5a,#N/A,1,FALSE,5a,2591,,,,,1.049,-0.4064,-0.2794,-0.5334,0.127,-0.2286,0.0508,0.127
2592,593,123,7,49,6/8/2021,,35,SG47,27-B,0.67,9/6/2019,Will,Zander,HCS,HCS-84,7A,1210,5070,3860,VM,5/25/2021,JL,10,110,25,d40g,2,5/25/2021,SA,8,6/2/2021,AW/LR,5.4990,2.0820,2.0740,1.9800,1.8050,1.8010,1.9900,347.1,AW,3180,AW,9.16,20210602,2653,W,1.4993,99.44,0.0754,0.6031,3.8824,4.6,0.127,99.1004,98.8006,99.8501,100,N,N,,,Erin,20210602.3,382.882,215.053,1.780,Erin,20210602.3,20210603,Mina,,Adin,Adin,Erin,35D3,6/2/2021,0,6/2/2021,5a,5a,5a,5a,5a,5a,5a,1,1,5a,2592,3,5,D,3,1.038,-0.0254,-0.0762,-0.2794,-0.2286,-0.254,-0.3556,0.0254
2593,594,123,7,61,9/1/2021,,,SG47,27-B,0.50,9/9/2019,Zander,Mason,HCS,HCS-104,8C,1190,5115,3925,SA,8/19/2021,JL,12,110,25,d40g,2,8/19/2021,LR,6,8/25/2021,AW/LR,5.4990,2.0760,2.0680,1.9860,1.8290,1.7850,1.9850,347.1,AW,3204,AW,9.23,20210825,2661,W,0.3373,99.74,0.0000,0.5637,2.4051,3.0,0.115,99.8501,100,98.3508,100.75,N,N,,,LucasT,20210826,120.731,89.75,1.345,Mina,20210825,20210827,Erin,,Erin,Erin,EricH,,8/26/2021,1,8/25/2021,5b,5a,5b,5a,5a,5a,5a,1,1,5a,2593,,,,,1.055,-0.0254,-0.2286,-0.4318,-0.0762,0.3556,-0.762,-0.1016
2594,595,123,7,56,7/27/2021,,,SG47,27-B,1.25,9/9/2019,Vrishin,Mason,HCS,HCS-97,8A,1210,4915,3705,CC,7/12/2021,GP,11,110,25,d40g,1.5,7/12/2021,CC,4,7/16/2021,AW/LR,5.4980,2.0820,2.0740,1.9890,1.8190,1.8180,1.9890,349.2,AW,3200,AW,9.16,20210716,2657,W,1.7991,99.59,0.3387,99.6613,0.0000,100.0,0.119,99.5502,99.8501,99.4003,99.5502,N,N,,,Erin,20210720,174.888,111.32,1.571,Mina,20210719,20210720,Mina,,Erin,Mina,Erin,,7/20/2021,4,7/19/2021,5a,5a,5a,5a,5a,5a,5a,1,1,5a,2594,,,,,0.996,-0.0508,-0.0762,-0.2794,0,0.1016,0.0762,0
2595,596,123,7,55,7/21/2021,,44,SG47,27-B,0.50,9/9/2019,Zander,Mason,HCS,HCS-97,7F,1195,4780,3585,CC,7/12/2021,GP,11,110,25,d40g,2,7/12/2021,CC,4,7/16/2021,AW/LR,5.4990,2.1000,2.0920,1.9870,1.8140,1.8200,1.9900,350.6,AW,3174,AW,9.05,20210716,2660,W,0.4872,99.70,0.3759,99.6241,0.0000,100.0,0.102,99.5502,100.15,99.5502,99.5502,N,N,,,Erin,20210719,202.85,91.0287,2.228,Erin,20210716.1,20210716,Erin,,Erin,Adin,Adin,44B3,7/19/2021,3,7/16/2021,5a,5a,5a,5a,5a,5a,5a,1,1,5a,2595,4,4,B,3,0.964,-0.0254,0.381,0.1778,-0.0508,-0.0254,0.127,0.0254
2596,597,123,7,61,9/1/2021,,,SG47,27-B,0.75,9/9/2019,Zander,Mason,HCS,HCS-104,8D,1185,4985,3800,SA,8/19/2021,JL,12,110,25,d40g,2,8/19/2021,LR,6,8/25/2021,AW/LR,5.5010,2.0930,2.0740,1.9770,1.8200,1.8000,1.9890,348.0,AW,3174,AW,9.12,20210825,2637,W,2.4738,98.84,0.0379,1.6306,3.3371,5.0,0.140,99.7001,98.051,99.5502,98.051,N,N,,,LucasT,20210826,130.1,89.75,1.450,Mina,20210825,20210827,Erin,,Erin,Erin,EricH,,8/26/2021,1,8/25/2021,5a,5a,5a,5a,5a,5a,5a,1,1,5a,2596,,,,,1.022,0.0254,0.2032,-0.2794,-0.3048,0.127,-0.381,0
2597,598,123,7,62,9/8/2021,,,SG47,27-B,1.00,9/9/2019,Vrishin,Emily,HCS,HCS-125,8F,1175,4800,3625,SA,8/27/2021,SA,11,110,25,d40g,1.5,8/27/2021,SA,5,9/1/2021,AW/LR,5.4990,2.0840,2.0740,1.9750,1.8080,1.8020,1.9860,346.6,AW,3076,AW,8.88,20210901,2655,W,1.0869,99.51,0.0753,0.6403,4.0678,4.8,0.129,100.3,99.4003,99.5502,98.8006,N,N,,,Mina,20210901.2,148.644,77.5624,1.916,Vrishin,20210901.3,20210902.1,LucasT,,Erin,Erin,Erin,,9/1/2021,0,9/1/2021,5a,5a,5a,5a,5a,5a,5a,1,1,5a,2597,,,,,0.975,-0.0254,-0.0254,-0.2794,-0.3556,-0.1778,-0.3302,-0.0762
2598,599,123,7,53,7/7/2021,kept at NPL for few weeks to watch out for Sean effect,42,SG47,27-B,0.75,9/9/2019,Zander,Emily,HCS,HCS-90,8B,1175,4980,3805,VM,6/1/2021,SA,11,110,25,d40g,1.5,6/1/2021,ET,8,6/9/2021,AW/LR,5.5020,2.0810,2.0760,1.9920,1.8140,1.8190,1.9870,349.4,AW,3228,AW,9.24,20210609,2658,W,0.4498,99.63,0.1129,0.8277,2.0316,3.0,0.115,99.5502,99.8501,99.2504,99.8501,N,N,,,Zander/Mina/Erin,20210630,158.435,120.706,1.313,Erin,20210630.2,20210610,Zander,,Mason,Long Term Monitoring,Mina,42C3,6/30/2021,21,6/30/2021,5a,5a,5a,5a,5a,5a,5a,1,1,5a,2598,4,2,C,3,1.023,0.0508,-0.1016,-0.2286,0.0762,-0.0254,0.1016,-0.0508
2599,600,123,7,71,11/9/2021,,,SG47,27-B,0.50,9/9/2019,Mason,Zander,HCS,HCS-138,10A,1200,5035,3835,WW,11/2/2021,SA,12,110,25,d40g,2,11/2/2021,ET,3,11/5/2021,AW/LR,5.5020,2.0980,2.0810,1.9920,1.8330,1.8180,1.9850,351.1,AW,3172,AW,9.04,20211105,2651,W,0.0375,99.36,0.1132,1.7729,4.1871,6.1,0.151,100.3,98.8006,99.7001,98.6507,N,N,,,Erin,20211105,192.633,104.049,1.851,Erin,20211105,20211108,LucasT,,Mina,LucasT,Mina,,11/5/2021,0,11/5/2021,5a,5a,5a,5a,5a,5a,5a,1,1,5a,2599,,,,,1.031,0.0508,0.3302,-0.1016,0.0762,0.4572,0.0762,-0.1016
2600,601,123,7,49,6/8/2021,,37,SG47,27-B,0.50,9/10/2019,Zander,Will,HCS,HCS-84,7C,1200,5030,3830,VM,5/25/2021,JL,10,110,25,d40g,1.5,5/25/2021,SA,8,6/2/2021,AW/LR,5.5000,2.0750,2.0920,1.9910,1.7950,1.8050,1.9880,348.3,AW,3170,AW,9.10,20210602,2665,W,0.1875,99.89,0.0375,0.4128,4.9156,5.4,0.128,100,100.45,99.7001,99.4003,N,N,,,Zander,20210603,360.417,215.053,1.676,Erin,20210602.3,20210602,Mina,,Adin,Mina,Adin,37A3,6/3/2021,1,6/2/2021,5a,5a,5a,5a,5a,5a,5a,1,1,5a,2600,3,7,A,3,1.03,0,-0.254,0.1778,0.0508,-0.508,-0.254,-0.0254
2601,602,123,7,51,6/22/2021,,38,SG47,27-B,0.18,9/10/2019,Emily,Zander,HCS,HCS-91,8D,1180,4895,3715,CC,6/7/2021,JL,11,110,25,d40g,2.5,6/7/2021,ET,9,6/16/2021,AW/LR,5.5030,2.0750,2.0580,1.9850,1.8100,1.8140,1.9810,346.9,AW,3160,AW,9.11,20210616,2654,W,1.0120,99.48,0.0000,0.3014,2.8636,3.2,0.117,99.2504,99.1004,99.7001,99.8501,N,N,,,Zander,20210617.1,227.304,145.442,1.563,Mina,20210617,20210617,Zander,,Mason,Mina,Mina,38D3,6/17/2021,1,6/17/2021,5b,5a,5b,5a,5a,5a,5a,1,1,5a,2601,3,8,D,3,0.999,0.0762,-0.254,-0.6858,-0.1016,-0.127,-0.0254,-0.2032
2602,603,123,7,62,9/8/2021,,,SG47,27-B,0.80,9/10/2019,Zander,Will,HCS,HCS-125,7A,1205,4765,3560,SA,8/27/2021,SA,11,110,25,d40g,1.5,8/27/2021,SA,5,9/1/2021,AW/LR,5.5000,2.0790,2.0730,1.9760,1.8100,1.8010,1.9890,346.8,AW,3108,AW,8.96,20210901,2633,W,0.9371,98.69,0.2659,1.8610,4.2157,6.3,0.150,98.6507,97.6012,99.8501,98.6507,N,N,,,Erin,20210902.1,138.135,78.2551,1.765,Erin,20210902,20210902,Erin,,Erin,LucasT,EricH,,9/2/2021,1,9/2/2021,5a,5a,5a,5a,5a,5a,5a,1,1,5a,2602,,,,,0.957,0,-0.1524,-0.3048,-0.3302,-0.127,-0.3556,0
2603,604,123,7,61,9/1/2021,,,SG47,27-B,0.20,9/10/2019,Emily,Zander,HCS,HCS-104,8E,1190,4970,3780,JL,8/19/2021,JL,12,110,25,d40g,1.5,8/19/2021,LR,6,8/25/2021,AW/LR,5.4980,2.0470,2.0590,1.9870,1.8310,1.8100,1.9850,346.6,AW,3108,AW,8.97,20210825,2649,W,2.8486,99.29,0.0755,1.6233,4.1525,5.9,0.139,99.2504,100.6,99.7001,97.6012,N,N,,,Erin,20210825.2,156.389,76.5824,2.042,EricH,20210827,20210825.1,Erin,,Erin,Caroline,EricH,,8/25/2021,0,8/27/2021,5b,5a,5b,5a,5a,5a,5a,1,1,5a,2603,,,,,1.016,-0.0508,-0.9652,-0.6604,-0.0508,0.4064,-0.127,-0.1016
2604,605,123,7,70,11/2/2021,,,SG47,27-B,0.22,9/10/2019,Emily,Zander,HCS,HCS-136,8B,1185,4980,3795,WW,10/26/2021,SA,12,110,25,d40g,1.5,10/26/2021,SA,3,10/29/2021,AW/LR,5.5000,2.0770,2.0720,1.9830,1.8300,1.8180,1.9880,348.9,AW,3150,AW,9.03,20211029,2659,W,1.4618,99.66,0.1128,0.6017,1.9932,2.7,0.116,99.8501,99.5502,99.7001,99.5502,N,N,,,Mina,20211029.1,117.834,82.5744,1.427,LucasT,20211101,20211029,Mina,,Mina,Mina,Mina,,10/29/2021,0,11/1/2021,5a,5a,5a,5a,5a,5a,5a,1,1,5a,2604,,,,,1.02,0,-0.2032,-0.3302,-0.1524,0.381,0.0762,-0.0254
2605,606,123,7,48,6/1/2021,,36,SG47,27-B,0.75,9/10/2019,Zander,Mason,HCS,HCS-81,8E,1185,4830,3645,SA,5/10/2021,SA,10,110,25,d40g,2,5/10/2021,ET,15,5/25/2021,AW/LR,5.4970,2.0820,2.0730,1.9910,1.8100,1.8020,1.9920,348.4,AW,3148,AW,9.04,20210525,2656,W,2.5112,99.55,0.3765,2.4473,6.7018,9.5,0.177,98.9505,99.8501,100,99.4003,N,N,,,Erin,20210526.2,392.286,208.966,1.877,Mina,20210526,20210526,Erin,,Adin,Adin,Adin,36D3,5/26/2021,1,5/26/2021,5a,5a,5a,5a,5a,5a,5a,1,1,5a,2605,3,6,D,3,0.98,-0.0762,-0.0762,-0.3048,0.0508,-0.127,-0.3302,0.0762
2606,607,123,7,53,7/7/2021,kept at NPL for few weeks to watch out for Sean effect,42,SG47,27-B,0.67,9/11/2019,Will,Mason,HCS,HCS-90,8D,1175,5020,3845,VM,6/1/2021,SA,11,110,25,d40g,2,6/1/2021,ET,8,6/9/2021,AW/LR,5.4980,2.0800,2.0620,1.9980,1.8090,1.7980,1.9810,347.4,AW,3214,AW,9.25,20210609,2657,W,0.5622,99.59,0.0376,0.5645,2.5969,3.2,0.113,99.4003,99.5502,99.5502,99.8501,N,N,,,Zander/Mina/Erin,20210630,174.074,120.706,1.442,Erin,20210630.2,20210610,Zander,,Mason,Long Term Monitoring,Mina,42D3,6/30/2021,21,6/30/2021,5b,5a,5b,5a,5a,5a,5a,1,1,5a,2606,4,2,D,3,1.034,-0.0508,-0.127,-0.5842,0.2286,-0.1524,-0.4318,-0.2032
2607,608,123,7,76,1/5/2022,,,SG47,27-B,0.80,9/11/2019,Will,Mason,HCS,HCS-144,10C,1190,4950,3760,SA,12/13/2021,ET,15,110,25,d40g,1.5,12/14/2021,ET,3,12/17/2021,LR,5.4990,2.0820,2.0810,1.9950,1.8100,1.8110,1.9830,348.9,LR,3140,LR,9.00,20211217,2659,W,0.2999,99.66,0.0376,1.2411,6.1301,7.4,0.160,100.75,100.6,99.1004,98.2009,N,N,,,LucasT,20211217.3,209.171,132.542,1.578,Mason,20211217,20211217.1,LucasT,,Mina,LucasT,LucasT,,12/17/2021,0,12/17/2021,5a,5a,5a,5a,5a,5a,5a,1,1,5a,2607,,,,,1.011,-0.0254,-0.0762,-0.1016,0.1524,-0.127,-0.1016,-0.1524
2608,609,123,7,70,11/2/2021,,,SG47,27-B,0.50,9/12/2019,Zander,Emily,HCS,HCS-136,8C,1185,4965,3780,WW,10/26/2021,SA,12,110,25,d40g,2,10/26/2021,SA,3,10/29/2021,AW/LR,5.5000,2.0890,2.0700,1.9820,1.8280,1.8140,1.9810,348.4,AW,3132,AW,8.99,20211029,2660,W,1.7616,99.70,0.0752,0.8647,2.7068,3.6,0.125,100.75,99.8501,99.5502,98.6507,N,N,,,Mina,20211029.2,105.094,82.5744,1.273,LucasT,20211101,20211029,Mina,,Mina,Mina,Mina,,10/29/2021,0,11/1/2021,5a,5a,5a,5a,5a,5a,5a,1,1,5a,2608,,,,,1.016,0,0.1016,-0.381,-0.1778,0.3302,-0.0254,-0.2032
2609,610,123,7,69,10/27/2021,,,SG47,27-B,0.20,9/12/2019,Emily,Zander,HCS,HCS-134,10E,1185,4880,3695,SA,10/14/2021,ET,12,110,25,d40g,1.5,10/14/2021,SA,6,10/20/2021,LR,5.4990,2.0870,2.0790,1.9870,1.8280,1.8120,1.9860,349.4,LR,3092,LR,8.85,20211020,2647,W,1.3868,99.21,0.1133,1.0200,3.4756,4.6,0.131,99.4003,100.45,99.4003,97.6012,N,N,,,LucasT,20211021.1,81.4496,59.3318,1.373,Vrishin,20211020.2,20211020,Mina,,Erin,Erin,Erin,,10/21/2021,1,10/20/2021,5a,5a,5a,5a,5a,5a,5a,1,1,5a,2609,,,,,0.994,-0.0254,0.0508,-0.1524,-0.0508,0.3302,-0.0762,-0.0762
2610,611,123,7,76,1/5/2022,,,SG47,27-B,0.15,9/12/2019,Emily,Zander,HCS,HCS-145,8E,1195,5045,3850,SA,12/13/2021,ET,15,110,25,d40g,8,12/14/2021,ET,3,12/17/2021,LR,5.4990,2.0530,2.0650,1.9920,1.7950,1.8130,1.9920,346.8,LR,3166,LR,9.13,20211217,2652,W,0.1124,99.40,0.0000,1.1312,5.2790,6.4,0.150,100,101.049,97.901,98.6507,N,N,,,LucasT,20211217.3,199.145,132.542,1.503,Mason,20211217,20211217.1,LucasT,,Mina,LucasT,LucasT,,12/17/2021,0,12/17/2021,5b,5a,5b,5a,5a,5a,5a,1,1,5a,2610,,,,,1.035,-0.0254,-0.8128,-0.508,0.0762,-0.508,-0.0508,0.0762
2611,612,123,7,76,1/5/2022,,,SG47,27-B,0.75,9/12/2019,Zander,Mason,HCS,HCS-144,10D,1185,4900,3715,ET,12/13/2021,ET,15,110,25,d40g,1.5,12/14/2021,ET,3,12/17/2021,LR,5.4980,2.0720,2.0640,1.9870,1.8290,1.8200,1.9880,348.6,LR,3106,LR,8.91,20211217,2676,W,1.7243,100.30,0.1121,2.5785,4.9327,7.6,0.169,101.199,100.9,101.349,97.7511,N,N,,,LucasT,20211217.2,193.544,122.533,1.580,Mason,20211217.1,20211217.2,LucasT,,Mina,LucasT,LucasT,,12/17/2021,0,12/17/2021,5b,5a,5b,5a,5a,5a,5a,1,1,5a,2611,,,,,0.999,-0.0508,-0.3302,-0.5334,-0.0508,0.3556,0.127,-0.0254
2612,613,123,7,73,11/30/2021,,,SG47,27-B,0.20,9/12/2019,Emily,Zander,HCS,HCS-140,8B,1185,4990,3805,WW,11/11/2021,SA,12,110,25,d40g,1.5,11/11/2021,SA,5,11/16/2021,AW/LR,5.5010,2.0800,2.0740,1.9840,1.8300,1.8240,1.9890,349.6,AW,3156,AW,9.03,20211116,2690,W,0.7130,100.83,0.0743,0.4089,2.3048,2.8,0.106,101.199,100.6,99.1004,102.399,N,N,,,LucasT,20211117.1,141.77,82.4372,1.720,Vrishin,20211117.1,20211117,LucasT,,Caroline,LucasT,LucasT,,11/17/2021,1,11/17/2021,5a,5a,5a,5a,5a,5a,5a,1,1,5a,2612,,,,,1.023,0.0254,-0.127,-0.2794,-0.127,0.381,0.2286,0
2613,614,123,0,,,27-B / 28-A,,SG47,27-B,0.22,9/12/2019,Emily,Zander,HCS,,,,,0,,,,,,,d40g,,,,0,,,,,,,,,,0.0,,,,#DIV/0!,,#NUM!,,,,,,,,,,,,,,,,,,#NUM!,#NUM!,,,,,,,,,,,,#NUM!,#NUM!,#NUM!,not finished testing,#DIV/0!,#N/A,#N/A,#N/A,#N/A,#N/A,FALSE,FALSE,#N/A,2613,,,,,0,#N/A,#N/A,#N/A,#N/A,#N/A,#N/A,#N/A
2614,615,123,7,71,11/9/2021,,,SG47,27-B,0.75,9/12/2019,Zander,Mason,HCS,HCS-138,10C,1190,4955,3765,WW,11/2/2021,SA,12,110,25,d40g,2,11/2/2021,ET,3,11/5/2021,AW/LR,5.5040,2.1000,2.0860,1.9830,1.8300,1.8120,1.9860,350.3,AW,3128,AW,8.93,20211105,2654,W,0.4873,99.48,0.0000,0.3014,2.3738,2.7,0.107,99.7001,99.1004,99.4003,99.7001,N,N,,,Mina,20211105.1,153.784,113.085,1.360,Mina,20211105.1,20211105,Mina,,Mina,LucasT,LucasT,,11/5/2021,0,11/5/2021,5a,5a,5a,5a,5a,5a,5a,1,1,5a,2614,,,,,1.012,0.1016,0.381,0.0254,-0.1524,0.381,-0.0762,-0.0762
2615,616,123,7,74,12/8/2021,,,SG47,27-B,2.00,9/12/2019,Ritvik,Mason,HCS,HCS-141,8F,1185,5095,3910,WW,11/18/2021,ET,13,110,25,d40g,3,11/18/2021,ET,15,12/3/2021,AW/LR,5.4780,2.0870,2.0720,1.9930,1.8320,1.8110,1.9900,348.8,AW,3168,AW,9.08,20211203,2642,W,0.1125,99.03,0.0000,0.7570,3.2551,4.0,0.115,99.5502,99.8501,97.0015,99.7001,N,N,,,LucasT,20211203.3,156.506,112.279,1.394,LucasT,20211206,20211203.2,LucasT,,Mina,LucasT,LucasT,,12/3/2021,0,12/6/2021,5a,5a,5a,5a,5a,5a,5a,1,1,5a,2615,,,,,1.051,-0.5588,0.0508,-0.3302,0.1016,0.4318,-0.1016,0.0254
2616,617,123,7,76,1/5/2022,,,SG47,27-B,0.67,9/13/2019,Will,Mason,HCS,HCS-144,10E,1185,4885,3700,ET,12/13/2021,ET,15,110,25,d40g,1.5,12/14/2021,ET,3,12/17/2021,LR,5.4990,2.0970,2.0860,1.9940,1.8330,1.8180,1.9880,351.5,LR,3112,LR,8.85,20211217,2709,W,1.2750,101.54,0.1107,1.8457,4.6512,6.6,0.156,101.949,103.748,100.45,100,N,N,,,LucasT,20211217.2,208.463,122.533,1.701,Mason,20211217.1,20211217.2,LucasT,,Mina,LucasT,LucasT,,12/17/2021,0,12/17/2021,5a,5a,5a,5a,5a,5a,5a,1,1,5a,2616,,,,,0.995,-0.0254,0.3048,0.0254,0.127,0.4572,0.0762,-0.0254
2617,618,123,0,,,,,SG47,27-B,1.25,9/13/2019,Will,Zander,HCS,,,,,0,,,,,,,d40g,,,,0,,,,,,,,,,0.0,,,,#DIV/0!,,#NUM!,,,,,,,,,,,,,,,,,,#NUM!,#NUM!,,,,,,,,,,,,#NUM!,#NUM!,#NUM!,not finished testing,#DIV/0!,#N/A,#N/A,#N/A,#N/A,#N/A,FALSE,FALSE,#N/A,2617,,,,,0,#N/A,#N/A,#N/A,#N/A,#N/A,#N/A,#N/A
2618,619,123,0,,,,,SG47,27-B,0.50,9/13/2019,Mason,Zander,HCS,,,,,0,,,,,,,d40g,,,,0,,,,,,,,,,0.0,,,,#DIV/0!,,#NUM!,,,,,,,,,,,,,,,,,,#NUM!,#NUM!,,,,,,,,,,,,#NUM!,#NUM!,#NUM!,not finished testing,#DIV/0!,#N/A,#N/A,#N/A,#N/A,#N/A,FALSE,FALSE,#N/A,2618,,,,,0,#N/A,#N/A,#N/A,#N/A,#N/A,#N/A,#N/A
2619,620,123,7,76,1/5/2022,,,SG47,27-B,0.50,9/16/2019,Zander,Amanda,HCS,HCS-144,10A,1195,4975,3780,SA,12/13/2021,ET,15,110,25,d40g,1.5,12/14/2021,ET,3,12/17/2021,LR,5.4860,2.0850,2.0810,1.9960,1.8180,1.8120,1.9820,348.6,LR,3172,LR,9.10,20211217,2650,W,0.0000,99.33,0.0377,2.7925,7.9623,10.8,0.190,99.1004,99.5502,99.4003,99.2504,N,N,,,LucasT,20211217.3,211.593,132.542,1.596,Mason,20211217,20211217.1,LucasT,,Mina,LucasT,LucasT,,12/17/2021,0,12/17/2021,5a,5a,5a,5a,5a,5a,5a,1,1,5a,2619,,,,,1.016,-0.3556,0,-0.1016,0.1778,0.0762,-0.0762,-0.1778
2620,621,123,7,76,1/5/2022,,,SG47,27-B,1.00,9/16/2019,Amanda,Mason,HCS,HCS-144,10F,1180,5025,3845,ET,12/13/2021,ET,15,110,25,d40g,2,12/14/2021,ET,3,12/17/2021,LR,5.5060,2.1040,2.0800,1.9930,1.8280,1.8110,1.9860,351.2,LR,3124,LR,8.90,20211217,2630,W,0.0000,98.58,0.1521,3.6122,11.8631,15.6,0.231,100.3,99.7001,97.901,96.4018,N,N,,,LucasT,20211217.3,190.698,132.542,1.439,Mason,20211217,20211217.1,LucasT,,Mina,LucasT,LucasT,,12/17/2021,0,12/17/2021,5a,5a,5a,5a,5a,5a,5a,1,1,5a,2620,,,,,1.034,0.1524,0.4826,-0.127,0.1016,0.3302,-0.1016,-0.0762
2621,622,123,7,76,1/5/2022,,,SG47,27-B,0.50,9/16/2019,Zander,Mason,HCS,HCS-145,8D,1180,4975,3795,SA,12/13/2021,ET,15,110,25,d40g,6.5,12/14/2021,ET,3,12/17/2021,LR,5.4960,2.0820,2.0640,1.9950,1.8280,1.8190,1.9870,349.5,LR,3170,LR,9.07,20211217,2650,W,0.5247,99.33,0.0377,2.6415,6.6038,9.3,0.179,99.2504,99.1004,99.7001,99.2504,N,N,,,LucasT,20211217.3,186.826,132.542,1.410,Mason,20211217,20211217.1,LucasT,,Mina,LucasT,LucasT,,12/17/2021,0,12/17/2021,5b,5a,5b,5a,5a,5a,5a,1,1,5a,2621,,,,,1.02,-0.1016,-0.0762,-0.5334,0.1524,0.3302,0.1016,-0.0508
2622,623,123,8,71,11/9/2021,bad 2022 group 2,,SG47,27-B,0.50,9/16/2019,Zander,Mason,HCS,HCS-136,10C,1190,5065,3875,WW,10/27/2021,SA,12,110,25,d40g,1.5,10/27/2021,ET,5,11/1/2021,AW/LR,5.5000,2.0820,2.0710,1.9830,1.8320,1.8210,1.9840,348.9,AW,3176,AW,9.10,20211101,2656,W,0.1874,99.55,0.0000,0.2259,1.6943,1.9,0.109,98.8006,99.7001,98.9505,100.75,N,N,,,Mason,20211102,150.513,89.7144,1.678,Mason,20211102.1,20211102,Erin,,Mina,Erin,Mason,,11/2/2021,1,11/2/2021,8,5a,5a,5a,5a,5a,5a,1,1,5a,2622,,,,,1.042,0,-0.0762,-0.3556,-0.1524,0.4318,0.1524,-0.127
2623,624,123,7,73,11/30/2021,,,SG47,27-B,0.50,11/3/2021,Amanda/Will,Mason/Nicholas,HCS,HCS-140,10C,1190,5145,3955,WW,11/11/2021,SA,12,110,25,d40g,1.5,11/11/2021,SA,5,11/16/2021,AW/LR,5.4990,2.0840,2.0770,1.9810,1.7930,1.8110,1.9850,346.9,AW,3210,AW,9.25,20211116,2658,W,1.6492,99.63,0.0376,0.4891,2.4078,2.9,0.112,100.75,100,99.1004,98.6507,N,N,,,LucasT,20211117.3,137.093,94.5596,1.450,EricH,20211117,20211117,Erin,,Caroline,Caroline,Erin,,11/17/2021,1,11/17/2021,5b,5a,5b,5a,5a,5a,5a,1,1,5a,2623,,,,,1.063,-0.0254,-0.0254,-0.2032,-0.2032,-0.5588,-0.1016,-0.1016
2624,625,123,7,71,11/9/2021,,,SG47,27-B,0.40,9/16/2019,Mason,Emily,HCS,HCS-138,8C,1185,5075,3890,WW,11/2/2021,SA,12,110,25,d40g,2,11/2/2021,ET,3,11/5/2021,AW/LR,5.5030,2.0970,2.0720,1.9880,1.8330,1.8080,1.9840,349.8,AW,3188,AW,9.11,20211105,2651,W,1.1244,99.36,0.6035,99.3965,0.0000,100.0,0.127,101.349,98.2009,99.4003,98.5007,N,N,,,Erin,20211105,188.948,104.049,1.816,Erin,20211105,20211108,LucasT,,Mina,LucasT,Mina,,11/5/2021,0,11/5/2021,5a,5a,5a,5a,5a,5a,5a,1,1,5a,2624,,,,,1.046,0.0762,0.3048,-0.3302,-0.0254,0.4572,-0.1778,-0.127
2625,626,123,7,71,11/9/2021,,,SG47,27-B,0.75,9/16/2019,Zander,Emily,HCS,HCS-138,8F,1180,4825,3645,WW,11/2/2021,SA,12,110,25,d40g,2,11/2/2021,ET,3,11/5/2021,AW/LR,5.5030,2.0910,2.0740,1.9950,1.8280,1.8150,1.9850,350.4,AW,3090,AW,8.82,20211105,2661,W,0.6372,99.74,0.0000,0.7892,4.8854,5.7,0.111,100,100,99.5502,99.4003,N,N,,,Erin,20211105,179.071,104.049,1.721,Erin,20211105,20211108,LucasT,,Mina,LucasT,Mina,,11/5/2021,0,11/5/2021,5a,5a,5a,5a,5a,5a,5a,1,1,5a,2625,,,,,0.98,0.0762,0.1524,-0.2794,0.1524,0.3302,0,-0.1016
2626,627,123,7,76,1/5/2022,,,SG47,28-A,0.35,9/16/2019,Mason,Emily,HCS,HCS-144,8B,1185,4920,3735,SA,12/13/2021,ET,15,110,25,d40g,1.5,12/14/2021,ET,3,12/17/2021,LR,5.4970,2.0670,2.0740,1.9900,1.8200,1.8060,1.9890,348.1,LR,3142,LR,9.03,20211217,2652,W,1.6117,99.40,0.1885,1.8100,4.2609,6.3,0.154,99.2504,101.199,99.2504,97.901,N,N,,,LucasT,20211217.2,205.554,122.533,1.678,Mason,20211217.1,20211217.2,LucasT,,Mina,LucasT,LucasT,,12/17/2021,0,12/17/2021,5a,5a,5a,5a,5a,5a,5a,1,1,5a,2626,,,,,1.004,-0.0762,-0.4572,-0.2794,0.0254,0.127,-0.2286,0
2627,628,123,7,75,12/15/2021,,,SG47,28-A,0.45,9/16/2019,Mason,Will,HCS,HCS-143,10F,1180,5100,3920,SA,12/1/2021,ET,13,110,25,d40g,2.5,12/1/2021,ET,7,12/8/2021,AW/LR,5.5000,2.0840,2.0780,1.9770,1.8330,1.8210,1.9880,349.1,AW,3160,AW,9.05,20211208,2656,W,1.6492,99.55,0.1506,1.6190,3.0497,4.8,0.143,99.5502,99.8501,99.1004,99.7001,N,N,,,LucasT,20211209,229.679,120.98,1.898,Mina,20211208.1,20211209.1,LucasT,,Caroline,LucasT,LucasT,,12/9/2021,1,12/8/2021,5a,5a,5a,5a,5a,5a,5a,1,1,5a,2627,,,,,1.054,0,-0.0254,-0.1778,-0.3048,0.4572,0.1524,-0.0254
2628,629,123,7,75,12/15/2021,,,SG47,28-A,0.20,9/17/2019,Emily,Zander,HCS,HCS-143,10E,1180,5005,3825,ET,12/7/2021,SA,14,110,25,d40g,2.5,12/8/2021,ET,5,12/13/2021,AW/LR,5.4980,2.0920,2.0780,1.9920,1.8320,1.8180,1.9900,350.8,AW,3126,AW,8.91,20211213,2659,W,0.7497,99.66,0.1128,0.7146,3.3471,4.2,0.133,99.7001,100.45,99.2504,99.2504,N,N,,,LucasT,20211214.3,181.661,133.511,1.361,Erin,20211214,20211214.1,LucasT,,Erin,LucasT,LucasT,,12/14/2021,1,12/14/2021,5a,5a,5a,5a,5a,5a,5a,1,1,5a,2628,,,,,1.029,-0.0508,0.1778,-0.1778,0.0762,0.4318,0.0762,0.0254
2629,630,123,7,76,1/5/2022,,,SG47,28-A,0.20,9/17/2019,Emily,Zander,HCS,HCS-144,10B,1180,4995,3815,SA,12/13/2021,ET,15,110,25,d40g,1.5,12/14/2021,ET,3,12/17/2021,LR,5.5000,2.0810,2.0740,1.9990,1.8250,1.8010,1.9890,349.7,LR,3182,LR,9.10,20211217,2648,W,1.8366,99.25,0.2266,1.9638,3.7387,5.9,0.151,98.6507,100.6,97.4513,100.3,N,N,,,LucasT,20211217.2,188.849,122.533,1.541,Mason,20211217.1,20211217.2,LucasT,,Mina,LucasT,LucasT,,12/17/2021,0,12/17/2021,5a,5a,5a,5a,5a,5a,5a,1,1,5a,2629,,,,,1.026,0,-0.1016,-0.2794,0.254,0.254,-0.3556,0
2630,631,123,0,,,,,SG47,28-A,0.67,9/17/2019,Zander,Emily,HCS,,,,,0,,,,,,,d40g,,,,0,,,,,,,,,,0.0,,,,#DIV/0!,,#NUM!,,,,,,,,,,,,,,,,,,#NUM!,#NUM!,,,,,,,,,,,,#NUM!,#NUM!,#NUM!,not finished testing,#DIV/0!,#N/A,#N/A,#N/A,#N/A,#N/A,FALSE,FALSE,#N/A,2630,,,,,0,#N/A,#N/A,#N/A,#N/A,#N/A,#N/A,#N/A
2631,632,123,5,,,,,SG47,28-A,0.22,9/17/2019,Emily,Zander,HCS,HCS-145,10E,1180,5000,3820,ET,1/30/2022,ET,16,110,25,d40g,1.5,1/31/2022,ET,9,2/9/2022,AW/LR,5.5040,2.1000,2.0850,1.9920,1.8320,1.8070,1.9900,351.3,AW,3148,AW,8.96,20220209,2660,W,0.1499,99.70,0.0376,0.1880,1.7669,2.0,0.076,99.2504,99.8501,98.9505,100.75,N,N,,,Mina,20220222,#NUM!,,,,,20220224,Mina,,,Mina,Mina,,2/22/2022,13,#NUM!,not finished testing,5a,5a,5a,5a,5a,#N/A,1,FALSE,5a,2631,,,,,1.027,0.1016,0.381,0,0.0762,0.4318,-0.2032,0.0254
2632,633,123,7,75,12/15/2021,,,SG47,28-A,0.16,9/17/2019,Emily,Zander,HCS,HCS-143,10B,1180,5040,3860,WW,12/6/2021,ET,14,110,25,d40g,1.5,12/6/2021,ET,4,12/10/2021,AW/LR,5.4990,2.0950,2.0800,1.9860,1.8330,1.8180,1.9840,350.0,AW,3176,AW,9.07,20211210,2659,W,0.3374,99.66,0.0000,0.4889,2.9334,3.4,0.110,100.3,100,98.6507,99.7001,N,N,,,LucasT,20211213.1,184.182,91.7817,2.007,LucasT,20211213,20211210,Mina,,Erin,LucasT,LucasT,,12/13/2021,3,12/13/2021,5a,5a,5a,5a,5a,5a,5a,1,1,5a,2632,,,,,1.038,-0.0254,0.254,-0.127,-0.0762,0.4572,0.0762,-0.127
2633,634,123,5,,,,,SG47,28-A,0.75,9/17/2019,Zander,Mason,HCS,HCS-145,10F,1180,5015,3835,ET,1/30/2022,ET,16,110,25,d40g,2,1/31/2022,ET,9,2/9/2022,AW/LR,5.5070,2.0880,2.0810,1.9940,1.8340,1.8220,1.9930,352.0,AW,3166,AW,8.99,20220209,2657,W,0.1874,99.59,0.0376,0.3764,1.5807,2.0,0.092,99.7001,99.7001,98.6507,100.3,N,N,,,Mina,20220222,#NUM!,,,,,20220224,Mina,,,Mina,Mina,,2/22/2022,13,#NUM!,not finished testing,5a,5a,5a,5a,5a,#N/A,1,FALSE,5a,2633,,,,,1.031,0.1778,0.0762,-0.1016,0.127,0.4826,0.1778,0.1016
2634,635,123,5,,,28-A & 27-A,,SG47,28-A,0.27,9/17/2019,Saad,Emily,HCS,HCS-145,10A,1200,5010,3810,ET,1/30/2022,ET,16,110,25,d40g,2,1/31/2022,ET,11,2/11/2022,AW/LR,5.4950,2.1000,2.0800,1.9920,1.8090,1.8340,1.9900,350.7,AW,3158,AW,9.00,20220211,2661,W,0.1124,99.74,0.0000,0.1503,1.5408,1.7,0.088,99.8501,99.7001,99.5502,99.8501,N,N,,,Mina,20220222.1,#NUM!,,,,,20220224,Mina,,,Mina,Mina,,2/22/2022,11,#NUM!,not finished testing,5a,5a,5a,5a,5a,#N/A,1,FALSE,5a,2634,,,,,1.024,-0.127,0.381,-0.127,0.0762,-0.1524,0.4826,0.0254
2635,636,123,7,62,9/8/2021,,,SG47,28-A,0.30,9/17/2019,Saad,Zander,HCS,HCS-125,8A,1185,4905,3720,SA,8/27/2021,SA,11,110,25,d40g,1.5,8/27/2021,SA,5,9/1/2021,AW/LR,5.4990,2.0840,2.0700,1.9870,1.8230,1.7990,1.9860,348.1,AW,3142,AW,9.03,20210901,2657,W,1.0495,99.59,0.0376,1.4678,4.2529,5.8,0.146,99.4003,100,99.5502,99.4003,N,N,,,LucasT,20210902,131.56,77.5624,1.696,Vrishin,20210901.3,20210901,Erin,,Erin,Erin,EricH,,9/2/2021,1,9/1/2021,5a,5a,5a,5a,5a,5a,5a,1,1,5a,2635,,,,,1,-0.0254,-0.0254,-0.381,-0.0508,0.2032,-0.4064,-0.0762
2636,637,123,7,70,11/2/2021,,,SG47,28-A,0.40,9/17/2021,Oishee/ Will/ Will,Zander/Fyodor,HCS,HCS-135,10E,1180,5050,3870,WW,10/19/2021,ET,12,110,25,d40g,2,10/19/2021,SA,6,10/25/2021,AW/LR,5.5010,2.0910,2.0800,1.9930,1.8320,1.8090,1.9900,350.7,AW,3186,AW,9.08,20211025,2648,W,1.1245,99.25,0.0378,0.1888,1.8882,2.1,0.099,98.5007,100.15,98.3508,100,N,N,,,LucasT,20211026.1,181.26,102.255,1.773,Erin,20211026.1,20211026,LucasT,,Mina,Mason,Mason,,10/26/2021,1,10/26/2021,5a,5a,5a,5a,5a,5a,5a,1,1,5a,2636,,,,,1.041,0.0254,0.1524,-0.127,0.1016,0.4318,-0.1524,0.0254
2637,638,123,7,75,12/15/2021,,,SG47,28-A,0.20,9/19/2019,Emily,Zander,HCS,HCS-143,10F,1180,4975,3795,ET,12/7/2021,SA,14,110,25,d40g,2,12/8/2021,ET,5,12/13/2021,AW/LR,5.5000,2.0940,2.0800,1.9840,1.8330,1.8230,1.9890,350.5,AW,3136,AW,8.95,20211213,2659,W,0.3374,99.66,0.0376,0.4137,2.7830,3.2,0.118,99.7001,99.4003,99.1004,100.45,N,N,,,LucasT,20211214.3,206.623,133.511,1.548,Erin,20211214,20211214.1,LucasT,,Erin,LucasT,LucasT,,12/14/2021,1,12/14/2021,5a,5a,5a,5a,5a,5a,5a,1,1,5a,2637,,,,,1.02,0,0.2286,-0.127,-0.127,0.4572,0.2032,0
2638,639,123,5,,,,,SG47,28-A,0.20,9/19/2019,Emily,Zander,HCS,HCS-145,10B,1175,5080,3905,ET,1/30/2022,ET,16,110,25,d40g,2,1/31/2022,ET,9,2/9/2022,AW/LR,5.5040,2.0790,2.0810,1.9970,1.8310,1.8150,1.9900,351.0,AW,3176,AW,9.05,20220209,2661,W,0.0749,99.74,0.0376,0.4134,3.7956,4.2,0.084,100.15,101.649,98.5007,98.6507,N,N,,,Mina,20220222,#NUM!,,,,,20220224,Mina,,,Mina,Mina,,2/22/2022,13,#NUM!,not finished testing,5a,5a,5a,5a,5a,#N/A,1,FALSE,5a,2638,,,,,1.05,0.1016,-0.1524,-0.1016,0.2032,0.4064,0,0.0254
2639,640,123,5,,,,,SG47,28-A,0.20,9/19/2019,Emily,Zander,HCS,HCS-145,10D,1180,5015,3835,ET,1/30/2022,ET,16,110,25,d40g,2,1/31/2022,ET,9,2/9/2022,AW/LR,5.5010,2.0860,2.0820,1.9910,1.8280,1.8210,1.9950,351.1,AW,3152,AW,8.98,20220209,2655,W,0.0749,99.51,0.0000,0.1883,0.9416,1.1,0.076,100,99.5502,98.2009,100.3,N,N,,,Mina,20220222,#NUM!,,,,,20220224,Mina,,,Mina,Mina,,2/22/2022,13,#NUM!,not finished testing,5a,5a,5a,5a,5a,#N/A,1,FALSE,5a,2639,,,,,1.031,0.0254,0.0254,-0.0762,0.0508,0.3302,0.1524,0.1524
2640,641,123,0,,,,,SG47,28-A,0.22,9/19/2019,Emily,Zander,HCS,,,,,0,,,,,,,d40g,,,,0,,,,,,,,,,0.0,,,,#DIV/0!,,#NUM!,,,,,,,,,,,,,,,,,,#NUM!,#NUM!,,,,,,,,,,,,#NUM!,#NUM!,#NUM!,not finished testing,#DIV/0!,#N/A,#N/A,#N/A,#N/A,#N/A,FALSE,FALSE,#N/A,2640,,,,,0,#N/A,#N/A,#N/A,#N/A,#N/A,#N/A,#N/A
2641,642,123,7,76,1/5/2022,,,SG47,28-A,0.22,9/19/2019,Emily,Mason,HCS,HCS-145,8F,1180,4890,3710,SA,12/13/2021,ET,15,110,25,d40g,3,12/14/2021,ET,3,12/17/2021,LR,5.5000,2.0750,2.0640,1.9900,1.8030,1.8100,1.9870,347.4,LR,3104,LR,8.93,20211217,2655,W,2.0989,99.51,0.1130,2.3729,4.9341,7.4,0.165,99.7001,101.199,99.4003,97.7511,N,N,,,LucasT,20211217.2,195.071,122.533,1.592,Mason,20211217.1,20211217.2,LucasT,,Mina,LucasT,LucasT,,12/17/2021,0,12/17/2021,5b,5a,5b,5a,5a,5a,5a,1,1,5a,2641,,,,,0.998,0,-0.254,-0.5334,0.0254,-0.3048,-0.127,-0.0508
2642,643,123,0,,,,,SG47,28-A,0.75,9/19/2019,Zander,Emily,HCS,,,,,0,,,,,,,d40g,,,,0,,,,,,,,,,0.0,,,,#DIV/0!,,#NUM!,,,,,,,,,,,,,,,,,,#NUM!,#NUM!,,,,,,,,,,,,#NUM!,#NUM!,#NUM!,not finished testing,#DIV/0!,#N/A,#N/A,#N/A,#N/A,#N/A,FALSE,FALSE,#N/A,2642,,,,,0,#N/A,#N/A,#N/A,#N/A,#N/A,#N/A,#N/A
2643,644,123,7,61,9/1/2021,,,SG47,28-A,0.50,9/19/2019,Mason,Zander,HCS,HCS-104,8F,1180,5090,,JL,8/19/2021,JL,12,110,25,d40g,4,8/19/2021,LR,6,8/25/2021,AW/LR,5.4980,2.0800,2.0660,1.9890,1.8320,1.8200,1.9840,349.0,AW,3170,AW,9.08,20210825,2651,W,0.5247,99.36,0.0754,1.1317,2.4142,3.6,0.115,99.2504,99.2504,99.4003,99.5502,N,N,,,LucasT,20210826,148.908,89.75,1.659,Mina,20210825,20210827,Erin,,Erin,Erin,EricH,,8/26/2021,1,8/25/2021,5a,5a,5a,5a,5a,5a,5a,1,1,5a,2643,,,,,0,-0.0508,-0.127,-0.4826,0,0.4318,0.127,-0.127
2644,645,123,0,,,,,SG47,28-A,1.00,9/20/2019,Mina,Will,HCS,,,,,0,,,,,,,d40g,,,,0,,,,,,,,,,0.0,,,,#DIV/0!,,#NUM!,,,,,,,,,,,,,,,,,,#NUM!,#NUM!,,,,,,,,,,,,#NUM!,#NUM!,#NUM!,not finished testing,#DIV/0!,#N/A,#N/A,#N/A,#N/A,#N/A,FALSE,FALSE,#N/A,2644,,,,,0,#N/A,#N/A,#N/A,#N/A,#N/A,#N/A,#N/A
2645,646,123,0,,,,,SG47,28-A,1.00,9/20/2019,Mina,Emily,HCS,,,,,0,,,,,,,d40g,,,,0,,,,,,,,,,0.0,,,,#DIV/0!,,#NUM!,,,,,,,,,,,,,,,,,,#NUM!,#NUM!,,,,,,,,,,,,#NUM!,#NUM!,#NUM!,not finished testing,#DIV/0!,#N/A,#N/A,#N/A,#N/A,#N/A,FALSE,FALSE,#N/A,2645,,,,,0,#N/A,#N/A,#N/A,#N/A,#N/A,#N/A,#N/A
2646,647,123,7,75,12/15/2021,,,SG47,28-A,0.60,9/20/2019,Will,Mina,HCS,HCS-143,10D,1180,5000,3820,ET,12/7/2021,SA,14,110,25,d40g,1.5,12/8/2021,ET,5,12/13/2021,AW/LR,5.5010,2.0930,2.0770,1.9950,1.8290,1.8160,1.9860,350.7,AW,3122,AW,8.90,20211213,2645,W,0.7496,99.14,0.0756,1.2098,3.6673,5.0,0.141,98.8006,101.199,98.3508,98.2009,N,N,,,LucasT,20211214.3,193.678,133.511,1.451,Erin,20211214,20211214.1,LucasT,,Erin,LucasT,LucasT,,12/14/2021,1,12/14/2021,5a,5a,5a,5a,5a,5a,5a,1,1,5a,2646,,,,,1.027,0.0254,0.2032,-0.2032,0.1524,0.3556,0.0254,-0.0762
2647,648,123,7,76,1/5/2022,,,SG47,28-A,0.45,9/20/2019,Will,Mina,HCS,HCS-144,8A,1195,5000,3805,SA,12/13/2021,ET,15,110,25,d40g,1.5,12/14/2021,ET,4,12/18/2021,AW/LR,5.4900,2.0760,2.0730,1.9930,1.8320,1.8240,1.9920,349.8,AW,3138,AW,8.97,20211218,2633,N,1.0120,98.69,0.0760,0.9115,7.2921,8.3,0.143,98.6507,99.4003,98.6507,98.051,N,N,,,Erin,20211218,135.557,110.208,1.230,Mason,20211220,20211218,Nicholas,,Mason,Erin,Erin,,12/18/2021,0,12/20/2021,5a,5a,5a,5a,5a,5a,5a,1,1,5a,2647,,,,,1.023,-0.254,-0.2286,-0.3048,0.1016,0.4318,0.2286,0.0762
2648,649,123,7,76,1/5/2022,,,SG47,28-A,0.75,9/20/2019,Will,Mason,HCS,HCS-145,8C,1180,4945,3765,SA,12/13/2021,ET,15,110,25,d40g,1.5,12/14/2021,ET,3,12/17/2021,LR,5.5010,2.0730,2.0660,1.9940,1.8030,1.7990,1.9930,347.8,LR,3166,LR,9.10,20211217,2647,W,0.1499,99.21,0.1511,1.3600,5.0246,6.5,0.157,99.2504,100,97.1514,100.45,N,N,,,LucasT,20211217.3,180.369,132.542,1.361,Mason,20211217,20211217.1,LucasT,,Mina,LucasT,LucasT,,12/17/2021,0,12/17/2021,5a,5a,5a,5a,5a,5a,5a,1,1,5a,2648,,,,,1.012,0.0254,-0.3048,-0.4826,0.127,-0.3048,-0.4064,0.1016
2649,1,4,7,35,2/23/2021,,22,SG47,28-A,0.91,9/23/2019,Mina,Zander,HCS,HCS-63,7,1240,5170,3930,SA,2/4/2021,SA,9,110,25,d40g,2,2/4/2021,ET,11,2/15/2021,AW,5.4440,2.0800,2.0610,2.2600,1.8380,1.8030,1.9800,369.6,AW,3392,AW,9.18,20210217,2655,W,1.0494,99.51,0.0377,0.4143,2.8625,3.3,0.111,100.45,98.9505,99.1004,99.5502,N,N,,,Zander,20210217.1,231.485,178.056,1.300,Mina,20210217,20210217,Zander,,Adin,Adin,Adin,22B4,2/17/2021,2,2/17/2021,5b,5a,5b,5a,5a,5a,5a,1,1,5a,2649,2,2,B,4,0.983,-0.0508,-0.127,-0.5334,-0.3556,0.508,-0.3048,-0.254
2650,2,4,7,35,2/23/2021,,22,SG47,28-B,2.00,9/23/2019,Vrishin,Zander,HCS,HCS-63,6,1215,5219,4004,SA,2/3/2021,JL,9,110,25,d40g,2,2/3/2021,ET,12,2/15/2021,AW,5.4450,2.0760,2.0610,2.2780,1.8200,1.8110,1.9900,371.5,AW,3406,AW,9.17,20210217,2638,W,1.4243,98.88,0.2654,2.0470,5.4208,7.7,0.170,99.1004,97.4513,97.901,101.049,N,N,,,Zander,20210217.1,210.342,178.056,1.181,Mina,20210217,20210217,Zander,,Adin,Adin,Adin,22C4,2/17/2021,2,2/17/2021,5b,5a,5b,5a,5a,5a,5a,1,1,5a,2650,2,2,C,4,1.002,-0.0254,-0.2286,-0.5334,0.1016,0.0508,-0.1016,0
2651,3,4,7,27,11/17/2020,,15,SG47,28-A,1.00,9/23/2019,Mina,Zander,HCS,HCS-50,6,1215,5270,4055,SA,10/23/2020,SA,8,110,25,d40g,2.5,10/23/2020,ET,6,10/29/2020,AW,5.4420,2.0890,2.0750,2.2830,1.8300,1.8090,2.0000,374.3,AW,3510,AW,9.38,20201029,2660,W,0.2623,99.70,0.0376,0.6015,5.3384,6.0,0.142,99.5502,99.7001,100,99.5502,N,N,,,Will,20201104,227.491,191.109,1.190,testrun,20201030.1,20201104,Mason,,Adin,Mason,Mina,15D4,11/4/2020,6,10/30/2020,5a,5a,5a,5a,5a,5a,5a,1,1,5a,2651,1,5,D,4,1.015,-0.1016,0.1016,-0.1778,0.2286,0.3048,-0.1524,0.254
2652,4,4,7,39,3/30/2021,,25,SG47,28-A,1.00,9/23/2019,Vrishin,Emily,HCS,HCS-68,7,1230,5110,3880,SA,3/1/2021,JL,10,110,25,d40g,2,3/1/2021,ET,22,3/23/2021,AW,5.4460,2.0800,2.0700,2.2660,1.8170,1.8070,1.9870,370.5,AW,3344,AW,9.02,20210323,2652,W,1.9865,99.40,0.0754,1.2443,4.2609,5.6,0.147,99.4003,99.1004,99.7001,99.4003,N,N,,,Adin,20210323.1,267.078,176.504,1.513,Mina,20210323.1,20210324,Zander,,Adin,Mason,Adin,25D4,3/23/2021,0,3/23/2021,5a,5a,5a,5a,5a,5a,5a,1,1,5a,2652,2,5,D,4,0.971,0,-0.127,-0.3048,-0.2032,-0.0254,-0.2032,-0.0762
2653,5,4,7,25,10/26/2020,,13,SG47,28-A,1.50,9/23/2019,Ritvik,Zander,HCS,HCS-49,6,1220,5245,4025,SA,10/15/2020,SA,8,110,25,d40g,4,10/15/2020,ET,6,10/21/2020,AW,5.4440,2.0870,2.0680,2.2850,1.8320,1.8120,2.0000,374.4,AW,3498,AW,9.34,20201021,2658,W,0.1874,99.63,0.0000,0.5643,3.6494,4.2,0.137,100.3,99.4003,99.4003,99.4003,N,N,,,Mason,20201021.2,382.928,244.682,1.565,Mason,20201021.1,20201021,Mason,,Adin,Adin,Adin,13A4,10/21/2020,0,10/21/2020,5a,5a,5a,5a,5a,5a,5a,1,1,5a,2653,1,3,A,4,1.007,-0.0508,0.0508,-0.3556,0.2794,0.3556,-0.0762,0.254
2654,6,4,7,34,2/16/2021,,21,SG47,28-A,0.33,9/24/2019,Emily,Zander,HCS,HCS-61,5,1200,5130,3930,SA,1/22/2021,SA,9,110,25,d40g,2,1/22/2021,ET,17,2/8/2021,AW,5.4410,2.0750,2.0550,2.2700,1.8250,1.7930,1.9850,369.1,AW,3348,AW,9.07,20210208,2626,W,2.0615,98.43,0.6855,4.6839,6.1691,11.5,0.217,96.5517,97.901,99.5502,99.7001,N,N,,,Zander,20210208.3,87.4215,66.0415,1.324,Vrishin,20210209.1,20210208,Zander,,Adin,Mason,Mason,21D4,2/8/2021,0,2/9/2021,5b,5a,5b,5a,5a,5a,5a,1,1,5a,2654,2,1,D,4,0.983,-0.127,-0.254,-0.6858,-0.1016,0.1778,-0.5588,-0.127
2655,7,4,7,33,2/2/2021,,23,SG47,28-A,0.50,9/24/2019,Zander,Emily,HCS,HCS-59,6,1220,5125,3905,SA,1/13/2021,JL,9,110,25,d40g,2.5,1/13/2021,ET,19,2/1/2021,AW,5.4230,2.0880,2.0680,2.2710,1.8250,1.8100,1.9970,371.0,AW,3368,AW,9.08,20210201,2655,W,0.0749,99.51,0.0377,0.3013,4.7834,5.1,0.120,99.7001,99.5502,98.051,100.75,N,N,,,Mason,20210201.1,104.81,67.7936,1.546,Adin,20210201.1,20210201,Mason,,Adin,Adin,Adin,23D4,2/1/2021,0,2/1/2021,5a,5a,5a,5a,5a,5a,5a,1,1,5a,2655,2,3,D,4,0.977,-0.5842,0.0762,-0.3556,-0.0762,0.1778,-0.127,0.1778
2656,8,4,7,27,11/17/2020,,15,SG47,28-A,0.33,9/24/2019,Emily,Zander,HCS,HCS-50,7,1225,5100,3875,SA,10/21/2020,SA,8,110,25,d40g,2,10/21/2020,ET,6,10/27/2020,AW,5.4470,2.0900,2.0750,2.2740,1.8290,1.8140,1.9980,373.8,AW,3424,AW,9.16,20201027,2665,W,0.7872,99.89,0.0000,0.4503,6.1163,6.6,0.126,99.8501,99.8501,98.9505,100.9,N,N,,,Will,20201028,164.264,170.651,0.963,testrun,20201028,20201029,Erin,,Adin,Adin,Adin,15C4,10/28/2020,1,10/28/2020,5a,5a,5a,5a,5a,5a,5a,1,1,5a,2656,1,5,C,4,0.97,0.0254,0.127,-0.1778,0,0.2794,-0.0254,0.2032
2657,9,4,7,33,2/2/2021,,21,SG47,28-A,0.32,9/24/2019,Emily,Zander,HCS,HCS-58,7,1230,5255,4025,SA,1/6/2021,SA,9,110,25,d40g,3,1/6/2021,ET,26,2/1/2021,AW,5.4480,2.0780,2.0740,2.2750,1.8220,1.8070,1.9870,371.8,AW,3426,AW,9.21,20210201,2655,W,0.0749,99.51,0.0377,0.7533,3.8418,4.6,0.139,99.8501,99.1004,99.1004,100,N,N,,,Mason,20210201.1,81.4661,67.7936,1.202,Adin,20210201.1,20210201,Mason,,Adin,Adin,Adin,21C4,2/1/2021,0,2/1/2021,5a,5a,5a,5a,5a,5a,5a,1,1,5a,2657,2,1,C,4,1.007,0.0508,-0.1778,-0.2032,0.0254,0.1016,-0.2032,-0.0762
2658,10,4,7,38,3/22/2021,,28,SG47,28-A,0.50,9/24/2019,Zander,Caroline,HCS,HCS-66,6,1220,5145,3925,SA,2/17/2021,JL,9,110,25,d40g,4,2/17/2021,ET,27,3/16/2021,AW,5.4460,2.0910,2.0640,2.2790,1.8220,1.8100,1.9910,372.7,AW,3356,AW,9.01,20210316,2653,W,1.9116,99.44,0.1131,1.0931,6.2571,7.5,0.159,100.15,98.3508,99.2504,100,N,N,,,Zander,20210317,283.118,192.721,1.469,Jerome,20210316.1,20210317,Zander,,Adin,Adin,Adin,28A4,3/17/2021,1,3/16/2021,5a,5a,5a,5a,5a,5a,5a,1,1,5a,2658,2,8,A,4,0.982,0,0.1524,-0.4572,0.127,0.1016,-0.127,0.0254
2659,11,4,7,28,11/23/2020,Six buried fibers,16,SG47,28-A,0.33,9/24/2019,Emily,Zander,HCS,HCS-53,6,1220,5215,3995,SA,11/10/2020,SA,9,110,25,d40g,2,11/10/2020,SA,6,11/16/2020,AW,5.4450,2.0940,2.0700,2.2750,1.8340,1.8150,1.9980,374.0,AW,3440,AW,9.20,20201116,2613,W,1.9865,97.94,0.5358,3.2530,5.8553,9.6,0.194,96.8516,97.6012,99.1004,98.2009,N,N,,,Zander,20201118,291.432,219.831,1.326,Adin,20201117,20201118,Zander,,Adin,Adin,Mina,16A4,11/18/2020,2,11/17/2020,5b,5a,5a,5b,5a,5a,5a,1,1,5b,2659,1,6,A,4,1,-0.0254,0.2286,-0.3048,0.0254,0.4064,0,0.2032
2660,12,4,7,40,4/6/2021,,27,SG47,28-A,0.50,9/24/2019,Zander,Caroline,HCS,HCS-68,6,1225,5230,4005,SA,2/26/2021,SA,9,110,25,d40g,3,2/26/2021,ET,33,3/31/2021,AW,5.4460,2.0830,2.0730,2.2720,1.8240,1.8020,1.9870,371.5,AW,3454,AW,9.30,20210331,2651,W,0.8246,99.36,0.0000,0.9053,7.8838,8.8,0.182,99.7001,99.5502,97.7511,100.45,N,N,,,Mason,20210331.1,242.058,100.846,2.400,Jerome,20210401,20210402,Erin,,Adin,Adin,Mason,27D4,3/31/2021,0,4/1/2021,5a,5a,5a,5a,5a,5a,5a,1,1,5a,2660,2,7,D,4,1.002,0,-0.0508,-0.2286,-0.0508,0.1524,-0.3302,-0.0762
2661,13,4,7,33,2/2/2021,,20,SG47,28-A,1.75,9/24/2019,Jared,Caroline,HCS,HCS-58,5,1195,5265,4070,SA,1/4/2021,SA,9,110,25,d40g,2.5,1/5/2021,ET,27,2/1/2021,AW,5.4520,2.0770,2.0650,2.2780,1.8060,1.7940,1.9930,371.1,AW,3428,AW,9.24,20210201,2656,W,0.4498,99.55,0.1130,0.5271,7.5301,8.2,0.159,99.5502,100,99.1004,99.5502,N,N,,,Mason,20210201.1,80.855,67.7936,1.193,Adin,20210201.1,20210201,Mason,,Adin,Adin,Adin,20A4,2/1/2021,0,2/1/2021,5b,5a,5b,5a,5a,5a,5a,1,1,5a,2661,2,0,A,4,1.019,0.1524,-0.2032,-0.4318,0.1016,-0.3048,-0.5334,0.0762
2662,14,4,7,27,11/17/2020,,15,SG47,28-B,2.00,9/24/2019,Eyal,Mason,HCS,HCS-50,7,1220,5150,3930,SA,10/26/2020,SA,8,110,25,d40g,2.5,10/26/2020,ET,3,10/29/2020,AW,5.4420,2.0930,2.0700,2.2780,1.8300,1.8120,2.0000,373.9,AW,3426,AW,9.16,20201029,2654,W,0.9371,99.48,0.0754,0.9797,6.2170,7.3,0.142,100.45,98.051,99.4003,100,N,N,,,Will,20201104,271.351,191.109,1.420,testrun,20201030.1,20201104,Mason,,Adin,Mason,Mina,15B4,11/4/2020,6,10/30/2020,5a,5a,5a,5a,5a,5a,5a,1,1,5a,2662,1,5,B,4,0.983,-0.1016,0.2032,-0.3048,0.1016,0.3048,-0.0762,0.254
2663,15,4,7,25,10/26/2020,28A/28B,13,SG47,28-A,2.50,9/24/2019,Jared,Mason,HCS,HCS-48,7,1220,5245,4025,SA,10/13/2020,SA,8,110,25,d40g,4,10/13/2020,ET,8,10/21/2020,AW,5.4460,2.0880,2.0720,2.2720,1.8280,1.8120,1.9900,372.6,AW,3436,AW,9.22,20201021,2652,W,0.2249,99.40,0.0754,0.9804,3.9970,5.1,0.150,99.7001,99.1004,99.5502,99.2504,N,N,,,Mason,20201021.2,399.204,244.682,1.632,Mason,20201021.1,20201021,Mason,,Adin,Adin,Adin,13B4,10/21/2020,0,10/21/2020,5a,5a,5a,5a,5a,5a,5a,1,1,5a,2663,1,3,B,4,1.007,0,0.0762,-0.254,-0.0508,0.254,-0.0762,0
2664,16,4,7,28,11/23/2020,,17,SG47,28-A,1.50,9/25/2019,Nabeeha,Mason,HCS,HCS-52,7,1220,5190,3970,SA,11/6/2020,SA,8,110,25,d40g,2,11/6/2020,SA,6,11/12/2020,AW,5.4440,2.0850,2.0720,2.2740,1.8160,1.8100,1.9950,372.2,AW,3454,AW,9.28,20201112,2644,W,3.1484,99.10,1.2859,98.4115,0.0000,99.7,0.129,99.2504,97.7511,98.8006,100.6,N,N,,,Zander,20201118,171.82,172.696,0.995,Adin,20201117.1,20201118,Zander,,Adin,Adin,Mina,17A4,11/18/2020,6,11/17/2020,5a,5a,5a,5a,5a,5a,5a,1,1,5a,2664,1,7,A,4,0.993,-0.0508,0,-0.254,0,-0.0508,-0.127,0.127
2665,17,4,7,38,3/22/2021,,31,SG47,28-B,0.50,9/26/2019,Zander,Will,HCS,HCS-66,7,1230,5090,3860,SA,2/18/2021,ET,9,110,25,d40g,3,2/18/2021,ET,26,3/16/2021,AW,5.4460,2.0900,2.0760,2.2820,1.8240,1.8060,1.9930,373.6,AW,3352,AW,8.97,20210316,2650,W,1.9115,99.33,0.0377,0.9434,5.4717,6.5,0.150,99.4003,99.2504,99.1004,99.5502,N,N,,,Zander,20210317,263.368,192.721,1.367,Jerome,20210316.1,20210317,Zander,,Adin,Adin,Adin,31A4,3/17/2021,1,3/16/2021,5a,5a,5a,5a,5a,5a,5a,1,1,5a,2665,3,1,A,4,0.966,0,0.127,-0.1524,0.2032,0.1524,-0.2286,0.0762
2666,18,4,7,34,2/16/2021,,23,SG47,28-B,0.50,9/26/2019,Zander,Mina,HCS,HCS-61,6,1215,5135,3920,SA,1/21/2021,JL,9,110,25,d40g,2,1/22/2021,ET,17,2/8/2021,AW,5.4410,2.0870,2.0670,2.2750,1.8190,1.8070,1.9880,371.4,AW,3330,AW,8.97,20210208,2652,W,0.3748,99.40,0.3017,2.0362,5.9955,8.3,0.165,100.15,97.7511,98.9505,100.75,N,N,,,Zander,20210208,96.4483,75.3963,1.279,Vrishin,20210209,20210208,Zander,,Adin,Mason,Mason,23C4,2/8/2021,0,2/9/2021,5a,5a,5a,5a,5a,5a,5a,1,1,5a,2666,2,3,C,4,0.981,-0.127,0.0508,-0.381,0.0254,0.0254,-0.2032,-0.0508
