Repository: masonrh2/sphenix_cosmics

File: files/blocks_13-64.csv (part 10 of 56)
 DBN,Don't edit Block occurance,BL,Status,BNL shipment,Shipping date,Comment,Sector,Fiber type,Fiber batch,Filling time (h),FF date,Filled by,Checked by,W powder,W bucket number,Mold number,Empty mold (g),Filled mold (g),W filling mass (g),fibers loaded by,W filling date,W filled by,Epoxy batch,Resin mass (g),Hardener mass (g),potting notes,Epoxy filling time (min),Epoxy filling date,Epoxy preparer,Delta Mach-Pot,Machining date,Machined by,L (in),BT (in),BB (in),BH (in),ST (in),SB (in),SH (in),Volume (mL),Measured by,Mass (g),Measured by,Density(g/mL),Tested on,# Fibers N,Good end,ABS N-W (%),# Fibers / # Holes (%),10-15(%),15-50(%),50-75(%),r75 (%),R,T1(BL) Fiber %,T2(BR) Fiber %,T3(TL) Fiber %,T4(TR) Fiber %, missing row?,13 connected holes?,FOM_N,FOM_I,Tested by,Tested on,Scintillation (mV),Calibration (mV),Ratio (Calibrated Twice),Tested by,Tested on,Natural Pictures,Tested by,Retouch,Density Result Checked?,Light Checked?,Natural Pictures checked?,Sector ID (SSBBR),LT M/D/YYYY,Days Mach-LT,Scint M/D/YYYY,Block Grade,De,Di,LT,LTQ,Vi,Sci,Pic,X,LT-all,DBN,S-left,S-right,column,row,relative W weight,Δ(L) [mm],Δ(BT) [mm],Δ(BB) [mm],Δ(BH) [mm],Δ(ST) [mm],Δ(SB) [mm],Δ(SH) [mm]
2667,19,4,7,38,3/22/2021,,28,SG47,28-B,0.50,9/26/2019,Zander,Will,HCS,HCS-67,7,1225,5185,3960,SA,2/25/2021,SA,9,110,25,d40g,2,2/25/2021,ET,19,3/16/2021,AW,5.4440,2.0820,2.0700,2.2760,1.8250,1.8070,1.9910,372.1,AW,3416,AW,9.18,20210316,2653,W,2.0990,99.44,0.0754,0.6785,5.6540,6.4,0.161,98.9505,99.8501,99.4003,99.5502,N,N,,,Zander,20210317,314.213,192.721,1.630,Jerome,20210316.1,20210317,Zander,,Adin,Adin,Adin,28B4,3/17/2021,1,3/16/2021,5a,5a,5a,5a,5a,5a,5a,1,1,5a,2667,2,8,B,4,0.991,-0.0508,-0.0762,-0.3048,0.0508,0.1778,-0.2032,0.0254
2668,20,4,7,35,2/23/2021,,22,SG47,28-A,0.75,9/27/2019,Will,Zander,HCS,HCS-63,7,1235,5265,4030,SA,2/2/2021,SA,9,110,25,d40g,8,2/2/2021,ET,13,2/15/2021,AW,5.4440,2.1030,2.0760,2.2720,1.8330,1.8070,1.9960,373.9,AW,3480,AW,9.31,20210217,2658,W,0.1874,99.63,0.0752,0.3762,2.9722,3.4,0.139,99.7001,99.5502,99.5502,99.7001,N,N,,,Zander,20210217.1,222.791,178.056,1.251,Mina,20210217,20210217,Zander,,Adin,Adin,Adin,22D4,2/17/2021,2,2/17/2021,5a,5a,5a,5a,5a,5a,5a,1,1,5a,2668,2,2,D,4,1.009,-0.0508,0.4572,-0.1524,-0.0508,0.381,-0.2032,0.1524
2669,21,4,7,33,2/2/2021,,20,SG47,28-B,0.75,9/27/2019,Will,Zander,HCS,HCS-59,7,1235,5070,3835,SA,1/12/2021,JL,9,110,25,d40g,2,1/12/2021,ET,20,2/1/2021,AW,5.4490,2.0820,2.0670,2.2700,1.8150,1.8080,1.9870,371.0,AW,3404,AW,9.17,20210201,2652,W,0.2624,99.40,0.1131,3.8839,5.0151,9.0,0.186,99.4003,98.9505,98.3508,100.9,N,N,,,Mason,20210201.1,80.8876,67.7936,1.193,Adin,20210201.1,20210201,Mason,,Adin,Adin,Adin,20B4,2/1/2021,0,2/1/2021,5a,5a,5a,5a,5a,5a,5a,1,1,5a,2669,2,0,B,4,0.96,0.0762,-0.0762,-0.381,-0.1016,-0.0762,-0.1778,-0.0762
2670,22,4,7,29,12/8/2020,,17,SG47,28-B,2.00,9/30/2019,Vrishin,Mason,HCS,HCS-51,7,1225,5280,4055,SA,11/2/2020,SA,8,110,25,d40g,4,11/2/2020,ET,10,11/12/2020,AW,5.4430,2.0890,2.0770,2.2750,1.8200,1.8140,1.9950,373.1,AW,3482,AW,9.33,20201112,2663,W,1.3493,99.81,0.1878,1.3894,4.4686,6.0,0.164,99.7001,99.7001,99.4003,100.45,N,N,,,Mina,20201112.1,358.222,270.409,1.325,Mina,20201112,20201112,Mina,,Adin,Adin,Adin,17B4,11/12/2020,0,11/12/2020,5a,5a,5a,5a,5a,5a,5a,1,1,5a,2670,1,7,B,4,1.015,-0.0762,0.1016,-0.127,0.0254,0.0508,-0.0254,0.127
2671,23,4,7,36,3/2/2021,PATCH JOB,25,SG47,28-B,0.83,9/30/2019,Mina,Mason,HCS,HCS-59,5,1200,5155,3955,SA,1/11/2021,JL,9,110,25,d40g,2.5,1/11/2021,ET,43,2/23/2021,AW,5.4440,2.0790,2.0630,2.2690,1.8130,1.7890,1.9870,369.3,AW,3416,AW,9.25,20210223,2641,W,1.3868,98.99,0.0379,1.0223,6.2098,7.3,0.145,99.5502,99.5502,98.2009,98.6507,N,N,,,Mina,20210223.4,273.811,204.153,1.341,Zander,20210224.1,20210224,Zander,,Adin,Zander,Adin,25C4,2/23/2021,0,2/24/2021,5b,5a,5b,5a,5a,5a,5a,1,1,5a,2671,2,5,C,4,0.99,-0.0508,-0.1524,-0.4826,-0.127,-0.127,-0.6604,-0.0762
2672,24,4,7,34,2/16/2021,,21,SG47,28-B,0.75,9/30/2019,Zander,Mason,HCS,HCS-60,7,1235,5165,3930,SA,1/20/2021,JL,9,110,25,d40g,2,1/21/2021,ET,18,2/8/2021,AW,5.4350,2.0770,2.0620,2.2710,1.8220,1.8060,1.9860,369.8,AW,3352,AW,9.06,20210208,2662,W,1.1244,99.78,0.0376,0.7137,4.1698,4.9,0.141,100,99.5502,98.6507,100.9,N,N,,,Zander,20210208.1,116.565,75.3963,1.546,Vrishin,20210209,20210208,Zander,,Adin,Mason,Mason,21B4,2/8/2021,0,2/9/2021,5a,5a,5a,5a,5a,5a,5a,1,1,5a,2672,2,1,B,4,0.983,-0.2794,-0.2032,-0.508,-0.0762,0.1016,-0.2286,-0.1016
2673,25,4,7,40,4/6/2021,,27,SG47,28-B,0.50,9/30/2019,Zander,Mason,HCS,HCS-65,7,1235,5170,3935,SA,2/16/2021,ET,9,110,25,d40g,3,2/16/2021,ET,35,3/23/2021,AW,5.4440,2.0850,2.0780,2.2740,1.8200,1.8020,1.9890,371.9,AW,3358,AW,9.03,20210323,2655,W,0.1124,99.51,0.0000,0.3013,4.8964,5.2,0.124,99.7001,99.5502,98.2009,100.6,N,N,,,Mason,20210330.1,219.423,162.384,1.351,Vrishin,20210330,20210330,Jerome,,Adin,Adin,Mason,27C4,3/30/2021,7,3/30/2021,5a,5a,5a,5a,5a,5a,5a,1,1,5a,2673,2,7,C,4,0.985,-0.0508,0,-0.1016,0,0.0508,-0.3302,-0.0254
2674,26,4,7,37,3/15/2021,,26,SG47,28-B,0.50,9/30/2019,Zander,Saad,HCS,HCS-65,6,1230,5200,3970,SA,2/12/2021,SA,9,110,25,d40g,2.5,2/12/2021,ET,21,3/5/2021,AW,5.4460,2.0880,2.0720,2.2760,1.8290,1.8140,1.9930,373.3,AW,3428,AW,9.18,20210305,2653,W,0.3748,99.44,0.0377,0.7539,4.6740,5.5,0.131,99.4003,99.7001,99.1004,99.5502,N,N,,,Mason,20210308,221.349,162.621,1.361,Mason,20210308.2,20210308,Mason,,Mason,Jerome,Jerome,26A4,3/8/2021,3,3/8/2021,5a,5a,5a,5a,5a,5a,5a,1,1,5a,2674,2,6,A,4,0.993,0,0.0762,-0.254,0.0508,0.2794,-0.0254,0.0762
2675,27,4,7,26,11/2/2020,,14,SG47,28-B,1.00,9/30/2019,Oishee,Mason,HCS,HCS-46,6,1220,5295,4075,SA,10/1/2020,SA,8,110,25,d40g,3,10/2/2020,ET,12,10/14/2020,AW,5.4410,2.0950,2.0690,2.2810,1.8340,1.8060,1.9950,373.7,AW,3498,AW,9.36,20201014,2654,W,0.3374,99.48,0.1130,0.3768,5.0867,5.6,0.131,99.2504,99.5502,99.1004,100,N,N,,,Mina,20201015.1,206.227,164.3,1.255,Erin,20201016,20201015,Mina,,Adin,Adin,Adin,14B4,10/15/2020,1,10/16/2020,5a,5a,5a,5a,5a,5a,5a,1,1,5a,2675,1,4,B,4,1.02,-0.127,0.254,-0.3302,0.1778,0.4064,-0.2286,0.127
2676,28,4,7,37,3/15/2021,,26,SG47,28-B,0.35,10/1/2019,Emily,Saad,HCS,HCS-67,6,1225,5120,3895,SA,2/24/2021,JL,9,110,25,d40g,2.5,2/24/2021,ET,9,3/5/2021,AW,5.4450,2.0860,2.0730,2.2810,1.8240,1.8100,1.9900,373.0,AW,3444,AW,9.23,20210305,2653,W,0.4873,99.44,0.0000,1.5077,5.8424,7.4,0.156,99.8501,99.4003,97.7511,100.75,N,N,,,Mason,20210308,246.406,162.621,1.515,Mason,20210308.2,20210308,Mason,,Mason,Jerome,Jerome,26B4,3/8/2021,3,3/8/2021,5a,5a,5a,5a,5a,5a,5a,1,1,5a,2676,2,6,B,4,0.975,-0.0254,0.0254,-0.2286,0.1778,0.1524,-0.127,0
2677,29,4,7,26,11/2/2020,,14,SG47,28-B,0.67,10/1/2019,Zander,Saad,HCS,HCS-49,6,1225,5200,3975,SA,10/19/2020,VM,8,110,25,d40g,2,10/19/2020,ET,8,10/27/2020,AW,5.4460,2.1040,2.0790,2.2900,1.8290,1.8030,2.0000,375.9,AW,3464,AW,9.22,20201027,2665,W,2.3239,99.89,0.0000,1.0882,6.6041,7.7,0.144,100.15,99.7001,99.7001,100,N,N,,,Will,20201028,158.469,170.651,0.929,testrun,20201028,20201029,Erin,,Adin,Adin,Adin,14C4,10/28/2020,1,10/28/2020,5a,5a,5a,5a,5a,5a,5a,1,1,5a,2677,1,4,C,4,0.995,0,0.4826,-0.0762,0.4064,0.2794,-0.3048,0.254
2678,30,4,7,35,2/23/2021,,25,SG47,28-B,0.37,10/2/2019,Saad,Will,HCS,HCS-62,7,1225,5140,3915,SA,1/29/2021,SA,9,110,25,d40g,2,1/29/2021,ET,17,2/15/2021,AW,5.4440,2.0780,2.0630,2.2720,1.8230,1.8110,1.9900,371.2,AW,3402,AW,9.17,20210215,2617,W,1.1620,98.09,0.4968,2.2163,3.7065,6.4,0.183,98.9505,95.5022,99.4003,98.5007,N,N,,,Zander,20210217.1,232.746,178.056,1.307,Mina,20210217,20210217,Zander,,Adin,Adin,Adin,25B4,2/17/2021,2,2/17/2021,5b,5a,5a,5a,5b,5a,5a,1,1,5b,2678,2,5,B,4,0.98,-0.0508,-0.1778,-0.4826,-0.0508,0.127,-0.1016,0
2679,31,4,7,28,11/23/2020,,16,SG47,28-B,0.80,10/2/2019,Siddhant,Saad,HCS,HCS-51,6,1220,5315,4095,SA,10/29/2020,SA,8,110,25,d40g,4,10/29/2020,ET,7,11/5/2020,AW,5.4500,2.0940,2.0770,2.2750,1.8140,1.8180,1.9940,373.6,AW,3490,AW,9.34,20201105,2656,W,0.2249,99.55,0.1130,1.2801,5.3087,6.7,0.158,99.1004,99.8501,99.8501,99.4003,N,N,,,Adin,20201106.2,298.125,219.087,1.361,Jerome,20201106,20201106,Erin,,Adin,Mason,Adin,16B4,11/6/2020,1,11/6/2020,5a,5a,5a,5a,5a,5a,5a,1,1,5a,2679,1,6,B,4,1.025,0.1016,0.2286,-0.127,0.0254,-0.1016,0.0762,0.1016
2680,32,4,7,33,2/2/2021,,20,SG47,28-B,0.37,10/2/2019,Saad,Zander,HCS,HCS-60,6,1215,5175,3960,SA,1/19/2021,SA,9,110,25,d40g,2,1/19/2021,ET,13,2/1/2021,AW,5.4420,2.0830,2.0660,2.2800,1.8260,1.8180,1.9940,373.0,AW,3392,AW,9.09,20210201,2651,W,1.2369,99.36,0.1509,2.0370,4.7152,6.9,0.151,100.45,98.2009,98.2009,100.6,N,N,,,Mason,20210201.1,125.71,67.7936,1.854,Adin,20210201.1,20210201,Mason,,Adin,Adin,Adin,20C4,2/1/2021,0,2/1/2021,5a,5a,5a,5a,5a,5a,5a,1,1,5a,2680,2,0,C,4,0.991,-0.1016,-0.0508,-0.4064,0.1524,0.2032,0.0762,0.1016
2681,33,4,7,33,2/2/2021,,20,SG47,28-B,1.00,10/2/2019,Will,Emily,HCS,HCS-59,6,1225,4955,3730,SA,1/8/2021,JL,9,110,25,d40g,5.5,1/8/2021,ET,24,2/1/2021,AW,5.4480,2.0920,2.0660,2.2720,1.8200,1.8080,1.9960,372.5,AW,3398,AW,9.12,20210201,2661,W,0.4497,99.74,0.0752,0.6013,3.7580,4.4,0.138,99.8501,99.8501,97.7511,101.499,N,N,,,Mason,20210201.1,82.8278,67.7936,1.222,Adin,20210201.1,20210201,Mason,,Adin,Adin,Adin,20D4,2/1/2021,0,2/1/2021,5a,5a,5a,5a,5a,5a,5a,1,1,5a,2681,2,0,D,4,0.933,0.0508,0.1778,-0.4064,-0.0508,0.0508,-0.1778,0.1524
2682,34,4,7,29,12/8/2020,,17,SG47,28-B,0.37,10/3/2019,Emily,Zander,HCS,HCS-54,7,1230,5215,3985,SA,11/18/2020,SA,9,110,25,d40g,3,11/18/2020,SA,6,11/24/2020,AW,5.4440,2.0900,2.0570,2.2740,1.8260,1.8000,1.9970,371.9,AW,3424,AW,9.21,20201124,2652,W,0.4123,99.40,0.0754,0.4148,4.1478,4.6,0.128,100.9,97.7511,99.5502,99.4003,N,N,,,Mason,20201125,397.884,283.049,1.406,Mason,20201125,20201201,Adin,,Adin,Adin,Zander,17C4,11/25/2020,1,11/25/2020,5b,5a,5b,5a,5a,5a,5a,1,1,5a,2682,1,7,C,4,0.997,-0.0508,0.127,-0.635,0,0.2032,-0.381,0.1778
2683,35,4,7,28,11/23/2020,,16,SG47,28-B,0.67,10/3/2019,Zander,Mason,HCS,HCS-52,6,1215,5180,3965,SA,11/5/2020,SA,8,110,25,d40g,3,11/5/2020,ET,7,11/12/2020,AW,5.4430,2.0940,2.0750,2.2780,1.8210,1.8140,1.9970,373.7,AW,3482,AW,9.32,20201112,2659,W,1.5742,99.66,0.2256,2.8206,5.0771,8.1,0.172,100.45,98.8006,99.4003,100,N,N,,,Mina,20201112.1,423.039,273.863,1.545,Erin,20201113,20201112,Mina,,Adin,Adin,Adin,16C4,11/12/2020,0,11/13/2020,5a,5a,5a,5a,5a,5a,5a,1,1,5a,2683,1,6,C,4,0.992,-0.0762,0.2286,-0.1778,0.1016,0.0762,-0.0254,0.1778
2684,36,4,7,37,3/15/2021,,26,SG47,28-B,0.33,10/3/2019,Saad,Mason,HCS,HCS-67,7,1225,5240,4015,SA,2/23/2021,SA,9,110,25,d40g,2.5,2/23/2021,ET,10,3/5/2021,AW,5.4470,2.0900,2.0750,2.2710,1.8230,1.8080,1.9810,371.7,AW,3434,AW,9.24,20210305,2655,W,0.2248,99.51,0.0377,0.4143,2.5989,3.1,0.121,100,99.4003,98.5007,100.15,N,N,,,Mason,20210308,222.219,162.621,1.366,Mason,20210308.2,20210308,Mason,,Mason,Jerome,Jerome,26C4,3/8/2021,3,3/8/2021,5a,5a,5a,5a,5a,5a,5a,1,1,5a,2684,2,6,C,4,1.005,0.0254,0.127,-0.1778,-0.0762,0.127,-0.1778,-0.2286
2685,37,4,7,38,3/22/2021,,28,SG47,28-B,0.37,10/3/2019,Saad,Mason,HCS,HCS-65,7,1235,5195,3960,SA,2/11/2021,SA,9,110,25,d40g,3,2/11/2021,ET,33,3/16/2021,AW,5.4460,2.0880,2.0690,2.2740,1.8300,1.8130,1.9890,372.6,AW,3454,AW,9.27,20210316,2654,W,1.6867,99.48,0.0377,0.7536,4.4461,5.2,0.143,99.8501,99.1004,98.5007,100.45,N,N,,,Zander,20210317,257.518,192.721,1.336,Jerome,20210316.1,20210317,Zander,,Adin,Adin,Adin,28C4,3/17/2021,1,3/16/2021,5a,5a,5a,5a,5a,5a,5a,1,1,5a,2685,2,8,C,4,0.991,0,0.0762,-0.3302,0,0.3048,-0.0508,-0.0254
2686,38,4,7,33,2/2/2021,,23,SG47,28-B,0.91,10/4/2019,Mina,Mason,HCS,HCS-60,7,1230,5190,3960,SA,1/15/2021,SA,9,110,25,d40g,2,1/15/2021,ET,17,2/1/2021,AW,5.4420,2.0820,2.0730,2.2700,1.8210,1.8040,1.9860,370.9,AW,3370,AW,9.09,20210201,2639,W,0.7871,98.91,0.1895,2.5010,3.7893,6.5,0.172,98.051,98.9505,98.8006,99.8501,N,N,,,Mason,20210201.1,101.339,67.7936,1.495,Adin,20210201.1,20210201,Mason,,Adin,Adin,Adin,23B4,2/1/2021,0,2/1/2021,5a,5a,5a,5a,5a,5a,5a,1,1,5a,2686,2,3,B,4,0.991,-0.1016,-0.0762,-0.2286,-0.1016,0.0762,-0.2794,-0.1016
2687,39,4,7,28,11/23/2020,,17,SG47,28-B,0.83,10/4/2019,Mina,Mason,HCS,HCS-51,7,1230,5190,3960,SA,10/28/2020,SA,8,110,25,d40g,2.5,10/28/2020,ET,8,11/5/2020,AW,5.4470,2.0850,2.0720,2.2770,1.8250,1.8120,1.9970,373.4,AW,3486,AW,9.34,20201105,2662,W,0.0750,99.78,0.0376,0.2630,3.2307,3.5,0.116,99.8501,99.7001,99.8501,99.7001,N,N,,,Adin,20201106.2,289.56,219.087,1.322,Jerome,20201106,20201106,Erin,,Adin,Mason,Adin,17D4,11/6/2020,1,11/6/2020,5a,5a,5a,5a,5a,5a,5a,1,1,5a,2687,1,7,D,4,0.991,0.0254,0,-0.254,0.0762,0.1778,-0.0762,0.1778
2688,40,4,7,36,3/2/2021,,25,SG47,28-B,0.83,10/4/2019,Mina,Mason,HCS,HCS-62,6,1225,5150,3925,SA,1/27/2021,JL,9,110,25,d40g,2.5,1/27/2021,ET,28,2/24/2021,AW,5.4440,2.0760,2.0650,2.2770,1.8350,1.8150,1.9870,372.1,AW,3398,AW,9.13,20210225,2660,W,0.7871,99.70,0.0752,0.2256,3.7218,4.0,0.123,100,100,98.8006,100,N,N,,,Mason,20210226,354.687,294.213,1.206,Erin,20210226,20210226,Mason,,Adin,Adin,Adin,25A4,2/26/2021,2,2/26/2021,5a,5a,5a,5a,5a,5a,5a,1,1,5a,2688,2,5,A,4,0.982,-0.0508,-0.2286,-0.4318,0.0762,0.4318,0,-0.0762
2689,41,4,7,25,10/26/2020,,13,SG47,28-B,0.50,10/4/2019,Mason,Zander,HCS,HCS-48,7,1225,5220,3995,SA,10/8/2020,SA,8,110,25,d40g,2,10/9/2020,ET,7,10/16/2020,AW,5.4400,2.0980,2.0710,2.2800,1.8270,1.8160,1.9930,373.7,AW,3470,AW,9.29,20201016,2658,N,0.1874,99.63,0.1129,0.6772,5.0414,5.8,0.139,98.6507,100.75,98.3508,100.75,N,N,,,Mason,20201020.2,320.019,244.354,1.310,Adin,20201020.1,20201021,Will,,Adin,Adin,Mason,13C4,10/20/2020,4,10/20/2020,5a,5a,5a,5a,5a,5a,5a,1,1,5a,2689,1,3,C,4,1,-0.1524,0.3302,-0.2794,0.1524,0.2286,0.0254,0.0762
2690,42,4,7,39,3/30/2021,,24,SG47,28-B,1.00,10/7/2019,Mina,Zander,HCS,HCS-66,6,1220,5115,3895,SA,2/19/2021,ET,9,110,25,d40g,3,2/19/2021,ET,32,3/23/2021,AW,5.4460,2.0870,2.0610,2.2840,1.8250,1.8070,1.9890,372.6,AW,3376,AW,9.06,20210323,2648,W,1.1619,99.25,0.1133,0.8686,7.4773,8.5,0.155,97.6012,100.3,97.3013,101.799,N,N,,,Zander,20210324,198.651,176.504,1.125,Mina,20210323.1,20210324,Zander,,Adin,Mason,Adin,24B4,3/24/2021,1,3/23/2021,5b,5a,5b,5a,5a,5a,5a,1,1,5a,2690,2,4,B,4,0.975,0,0.0508,-0.5334,0.254,0.1778,-0.2032,-0.0254
2691,43,4,7,26,11/2/2020,,14,SG47,28-B,0.75,10/7/2019,Mina,Mason,HCS,HCS-47,7,1220,5240,4020,SA,10/2/2020,SA,8,110,25,d40g,2,10/5/2020,ET,7,10/12/2020,AW,5.4460,2.0980,2.0870,2.2820,1.8260,1.8140,1.9970,375.3,AW,3460,AW,9.22,20201012,2652,W,0.1499,99.40,0.0754,0.2262,5.0151,5.3,0.148,99.7001,99.4003,99.1004,99.4003,N,N,,,Mason,20201014.1,260.124,237.512,1.095,Zander,20201014,20201014,Mason,,Adin,Mina,Mina,14D4,10/14/2020,2,10/14/2020,5a,5a,5a,5a,5a,5a,5a,1,1,5a,2691,1,4,D,4,1.006,0,0.3302,0.127,0.2032,0.2032,-0.0254,0.1778
2692,44,4,7,32,1/26/2021,,24,SG47,28-B,1.00,10/7/2019,Amanda,Mason,HCS,HCS-58,6,1220,5145,3925,SA,12/30/2020,SA,9,110,25,d40g,2,1/4/2021,ET,4,1/8/2021,AW,5.4350,2.0920,2.0710,2.2850,1.8290,1.8110,1.9950,373.6,AW,3416,AW,9.14,20210108,2651,W,0.5997,99.36,0.0000,1.9238,6.8276,8.8,0.175,99.7001,101.499,98.3508,97.901,N,N,,,Mason,20210111,255.203,246.28,1.036,Mason,20210111,20210111,Mason,,Adin,Adin,Adin,24C4,1/11/2021,3,1/11/2021,5a,5a,5a,5a,5a,5a,5a,1,1,5a,2692,2,4,C,4,0.982,-0.2794,0.1778,-0.2794,0.2794,0.2794,-0.1016,0.127
2693,45,4,7,34,2/16/2021,,21,SG47,28-B,0.50,10/7/2019,Zander,Mason,HCS,HCS-61,7,1225,5170,3945,SA,1/26/2021,SA,9,110,25,d40g,2.5,1/26/2021,ET,13,2/8/2021,AW,5.4210,2.0680,2.0660,2.2770,1.8160,1.8050,1.9860,368.8,AW,3344,AW,9.07,20210208,2622,N,0.2999,98.28,0.1907,1.4874,5.4920,7.2,0.156,96.5517,98.051,99.5502,98.9505,N,N,,,Zander,20210208,131.357,66.0415,1.989,Vrishin,20210209.1,20210208,Zander,,Adin,Mason,Mason,21A4,2/8/2021,0,2/9/2021,5a,5a,5a,5a,5a,5a,5a,1,1,5a,2693,2,1,A,4,0.987,-0.635,-0.4318,-0.4064,0.0762,-0.0508,-0.254,-0.1016
2694,46,4,7,37,3/15/2021,,26,SG47,28-B,0.75,10/7/2019,Zander,Mason,HCS,HCS-64,5,1200,5055,3855,SA,2/8/2021,ET,9,110,25,d40g,2.5,2/8/2021,ET,25,3/5/2021,AW,5.4460,2.0860,2.0610,2.2810,1.8240,1.8050,1.9980,372.9,AW,3356,AW,9.00,20210305,2667,W,0.4498,99.96,0.0375,0.7499,4.0495,4.8,0.134,100,100,99.4003,100.45,N,N,,,Mason,20210308,198.983,162.621,1.224,Mason,20210308.2,20210308,Mason,,Mason,Jerome,Jerome,26D4,3/8/2021,3,3/8/2021,5b,5a,5b,5a,5a,5a,5a,1,1,5a,2694,2,6,D,4,0.965,0,0.0254,-0.5334,0.1778,0.1524,-0.254,0.2032
2695,47,4,7,31,1/11/2021,PATCH JOB,19,SG47,28-B,4.50,10/7/2019,Naman,Ritvik,HCS,HCS-53,6,1215,5170,3955,SA,11/13/2020,SA,9,110,25,d40g,2,11/13/2020,SA,12,11/25/2020,AW,5.4430,2.0980,2.0640,2.2800,1.8340,1.8040,1.9930,373.3,AW,3458,AW,9.26,20201125,2634,W,0.7871,98.73,0.1519,1.5945,3.5308,5.3,0.147,98.8006,98.5007,97.7511,99.8501,N,N,,,Mina,20201203,350.497,281.314,1.246,Erin,20201204,20201202.2,Zander,,Adin,Adin,Mina,19D4,12/3/2020,8,12/4/2020,5a,5a,5a,5a,5a,5a,5a,1,1,5a,2695,1,9,D,4,0.99,-0.0762,0.3302,-0.4572,0.1524,0.4064,-0.2794,0.0762
2696,48,4,8,,,PATCH JOB/13 connected holes in a corner due to epoxy covering the corner on the other side,,SG47,28-B,0.50,10/7/2019,Zander,Saad,HCS,HCS-53,6,1225,5095,3870,SA,11/11/2020,SA,9,110,25,d40g,3,11/11/2020,SA,12,11/23/2020,AW,5.4430,2.0860,2.0750,2.2730,1.8200,1.8070,1.9980,372.6,AW,3404,AW,9.14,20201123,2628,W,0.0374,98.50,0.0381,0.3425,3.6530,4.0,0.116,100.45,97.901,95.952,99.7001,N,Y,,,Mason,20201124.1,400.248,289.921,1.381,Adin,20201123.1,,,,Adin,Adin,,,11/24/2020,1,11/23/2020,8,5a,5a,5a,5b,8,5a,FALSE,FALSE,8,2696,,,,,0.968,-0.0762,0.0254,-0.1778,-0.0254,0.0508,-0.2032,0.2032
2697,49,4,7,28,11/23/2020,,16,SG47,28-B,0.75,10/7/2019,Amanda,Mason,HCS,HCS-50,6,1220,5115,3895,SA,10/27/2020,SA,8,110,25,d40g,5,10/27/2020,ET,9,11/5/2020,AW,5.4490,2.0900,2.0700,2.2780,1.8300,1.8150,2.0000,374.3,AW,3422,AW,9.14,20201105,2662,W,0.1499,99.78,0.0376,0.6762,5.2592,6.0,0.134,100.3,99.1004,98.8006,100.9,N,N,,,Adin,20201106.2,318.397,219.087,1.453,Jerome,20201106,20201106,Erin,,Adin,Mason,Adin,16D4,11/6/2020,1,11/6/2020,5a,5a,5a,5a,5a,5a,5a,1,1,5a,2697,1,6,D,4,0.975,0.0762,0.127,-0.3048,0.1016,0.3048,0,0.254
2698,50,4,7,25,10/26/2020,,13,SG47,28-B,0.50,10/8/2019,Zander,Saad,HCS,HCS-49,7,1225,5240,4015,SA,10/16/2020,SA,8,110,25,d40g,2,10/16/2020,ET,5,10/21/2020,AW,5.4460,2.0950,2.0780,2.2830,1.8370,1.8160,1.9950,375.2,AW,3452,AW,9.20,20201021,2654,W,0.0000,99.48,0.0000,0.9420,5.1243,6.1,0.147,100,99.1004,99.5502,99.2504,N,N,,,Mason,20201021.2,302.361,244.682,1.236,Mason,20201021.1,20201021,Mason,,Adin,Adin,Adin,13D4,10/21/2020,0,10/21/2020,5a,5a,5a,5a,5a,5a,5a,1,1,5a,2698,1,3,D,4,1.005,0,0.254,-0.1016,0.2286,0.4826,0.0254,0.127
2699,51,4,7,25,10/26/2020,,15,SG47,28-B,0.50,10/8/2019,Zander,Saad,HCS,HCS-47,6,1225,5195,3970,SA,10/6/2020,SA,8,110,25,d40g,2,10/7/2020,ET,5,10/12/2020,AW,5.4460,2.1040,2.0820,2.2840,1.8340,1.8040,1.9990,375.6,AW,3438,AW,9.15,20201012,2659,W,0.5248,99.66,0.0000,0.7146,5.7540,6.5,0.136,100.3,98.9505,99.4003,100,N,N,,,Will,20201014,279.2,237.512,1.176,Zander,20201014,20201014,Mason,,Adin,Mason,Mina,15A4,10/14/2020,2,10/14/2020,5a,5a,5a,5a,5a,5a,5a,1,1,5a,2699,1,5,A,4,0.993,0,0.4826,0,0.254,0.4064,-0.2794,0.2286
2700,52,4,7,26,11/2/2020,,14,SG47,28-B,0.75,10/8/2019,Zander,Saad,HCS,HCS-48,6,1220,5250,4030,SA,10/9/2020,SA,8,110,25,d40g,2,10/12/2020,ET,4,10/16/2020,AW,5.4500,2.1010,2.0710,2.2840,1.8370,1.8140,1.9950,375.4,AW,3472,AW,9.25,20201016,2660,W,0.1124,99.70,0.0376,0.6015,5.3384,6.0,0.138,101.049,99.1004,98.6507,100,N,N,,,Mason,20201020,410.785,269.076,1.527,Zander,20201021,20201020,Mason,,Adin,Adin,Adin,14A4,10/20/2020,4,10/21/2020,5a,5a,5a,5a,5a,5a,5a,1,1,5a,2700,1,4,A,4,1.009,0.1016,0.4064,-0.2794,0.254,0.4826,-0.0254,0.127
2701,1,5,7,30,1/4/2021,,17,SG47,29-A,0.45,10/8/2019,Saad,Mason,HCS,HCS-55,7,1205,5115,3910,ET,11/25/2020,ET,9,110,25,d40g,4,11/25/2020,ET,9,12/4/2020,AW,5.3530,2.0840,2.0700,2.2670,1.8250,1.8150,1.9960,365.9,AW,3338,AW,9.12,20201204,2650,W,0.6371,99.33,0.1509,1.7359,7.3962,9.3,0.186,98.9505,99.2504,99.5502,99.5502,N,N,,,Zander,20201209,325.907,292.358,1.115,Adin,20201208.1,20201209,Zander,,Adin,Adin,Adin,17A5,12/9/2020,5,12/8/2020,5a,5a,5a,5a,5a,5a,5a,1,1,5a,2701,1,7,A,5,1.005,0.0762,-0.0254,-0.1524,0.1016,0.0508,0,0.1524
2702,2,5,7,29,12/8/2020,,17,SG47,29-A,0.45,10/8/2019,Saad,Mason,HCS,HCS-54,7,1210,5115,3905,SA,11/23/2020,SA,9,110,25,d40g,2.5,11/23/2020,ET,10,12/3/2020,AW,5.3540,2.0840,2.0690,2.2670,1.8150,1.8060,2.0000,365.4,AW,3362,AW,9.20,20201203,2660,W,0.0000,99.70,0.0000,0.1880,2.2932,2.5,0.107,99.7001,98.8006,100.75,99.5502,N,N,,,Erin,20201207,255.026,182.876,1.395,Adin,20201204.1,20201204,Erin,,Adin,Adin,Adin,17B5,12/7/2020,4,12/4/2020,5a,5a,5a,5a,5a,5a,5a,1,1,5a,2702,1,7,B,5,1.004,0.1016,-0.0254,-0.1778,0.1016,-0.2032,-0.2286,0.254
2703,3,5,7,32,1/26/2021,,20,SG47,29-A,0.42,10/9/2019,Saad,Mason,HCS,HCS-58,7,1215,5030,3815,SA,1/6/2021,SA,9,110,25,d40g,3,1/6/2021,ET,9,1/15/2021,AW,5.3510,2.0740,2.0650,2.2590,1.8240,1.8080,1.9820,362.8,AW,3306,AW,9.11,20210115,2652,W,0.2624,99.40,0.0000,2.4887,3.9593,6.4,0.153,99.1004,99.5502,99.1004,99.8501,N,N,,,Mason,20210115.1,274.466,238.242,1.152,Mason,20210119,20210115,Mason,,Adin,Adin,Adin,20B5,1/15/2021,0,1/19/2021,5a,5a,5a,5a,5a,5a,5a,1,1,5a,2703,2,0,B,5,0.98,0.0254,-0.2794,-0.2794,-0.1016,0.0254,-0.1778,-0.2032
2704,4,5,7,32,1/26/2021,,,SG47,29-A,0.37,10/9/2019,Saad,Mason,HCS,HCS-58,5,1185,4995,3810,SA,1/4/2021,SA,9,110,25,d40g,3,1/5/2021,ET,10,1/15/2021,AW,5.3490,2.0950,2.0680,2.2500,1.8110,1.7900,1.9980,363.0,AW,3772,AW,10.39,20210115,2652,W,0.7121,99.40,0.0754,0.4148,4.5626,5.1,0.135,100.3,99.2504,98.5007,99.5502,N,N,,,Mason,20210115.1,266.232,237,1.123,Mason,20210115.3,20210115,Mason,,Adin,Adin,Adin,,1/15/2021,0,1/15/2021,5b,5a,5b,5a,5a,5a,5a,1,1,5a,2704,,,,,0.979,-0.0254,0.254,-0.2032,-0.3302,-0.3048,-0.635,0.2032
2705,5,5,7,36,3/2/2021,,26,SG47,29-A,0.50,10/9/2019,Saad,Mason,HCS,HCS-61,6,1210,5100,3890,SA,1/21/2021,JL,9,110,25,d40g,2,1/22/2021,ET,32,2/23/2021,AW,5.3500,2.0830,2.0580,2.2650,1.8220,1.8060,1.9890,363.8,AW,3334,AW,9.16,20210223,2649,W,0.5248,99.29,0.1133,0.8305,5.5115,6.5,0.136,100,98.9505,99.1004,99.1004,N,N,,,Mina,20210223.4,271.664,204.153,1.331,Zander,20210224.1,20210224,Zander,,Adin,Zander,Adin,26A5,2/23/2021,0,2/24/2021,5a,5a,5a,5a,5a,5a,5a,1,1,5a,2705,2,6,A,5,1,0,-0.0508,-0.4572,0.0508,-0.0254,-0.2286,-0.0254
2706,6,5,7,35,2/23/2021,,21,SG47,29-A,0.40,10/9/2019,Saad,Mason,HCS,HCS-63,7,1225,5100,3875,SA,2/4/2021,SA,9,110,25,d40g,3,2/4/2021,ET,11,2/15/2021,AW,5.3500,2.0890,2.0740,2.2690,1.8410,1.8090,2.0010,367.2,AW,3370,AW,9.18,20210217,2635,W,1.4243,98.76,0.4175,1.4801,3.2638,5.2,0.153,97.6012,98.3508,99.2504,99.8501,N,N,,,Zander,20210217,294.543,178.056,1.654,Mina,20210217,20210217,Zander,,Adin,Adin,Adin,21D5,2/17/2021,2,2/17/2021,5a,5a,5a,5a,5a,5a,5a,1,1,5a,2706,2,1,D,5,0.996,0,0.1016,-0.0508,0.1524,0.4572,-0.1524,0.2794
2707,7,5,7,25,10/26/2020,,13,SG47,29-A,0.75,10/9/2019,Mason,Zander,HCS,HCS-48,6,1210,5105,3895,SA,10/9/2020,SA,8,110,25,d40g,2.5,10/12/2020,ET,4,10/16/2020,AW,5.3550,2.0930,2.0710,2.2700,1.8290,1.8140,1.9970,367.0,AW,3364,AW,9.17,20201016,2653,W,0.0750,99.44,0.1131,0.4146,4.7870,5.3,0.136,100.3,98.8006,99.4003,99.2504,N,N,,,Mason,20201020,399.668,269.076,1.485,Zander,20201021,20201020,Mason,,Adin,Adin,Adin,13A5,10/20/2020,4,10/21/2020,5a,5a,5a,5a,5a,5a,5a,1,1,5a,2707,1,3,A,5,1.001,0.127,0.2032,-0.127,0.1778,0.1524,-0.0254,0.1778
2708,8,5,7,38,3/22/2021,,31,SG47,29-A,0.66,10/9/2019,Mason,Will,HCS,HCS-66,6,1215,4930,3715,SA,2/17/2021,JL,9,110,25,d40g,2,2/17/2021,ET,16,3/5/2021,AW,5.3350,2.0750,2.0600,2.2620,1.8340,1.8120,1.9900,363.1,AW,3232,AW,8.90,20210305,2651,W,1.6492,99.36,0.0377,1.5466,4.3757,6.0,0.145,99.2504,100.15,97.4513,100.6,N,N,,,Mason,20210308,187.63,162.621,1.154,Mason,20210308.2,20210308,Mason,,Mason,Jerome,Jerome,31D5,3/8/2021,3,3/8/2021,5a,5a,5a,5a,5a,5a,5a,1,1,5a,2708,3,1,D,5,0.955,-0.381,-0.254,-0.4064,-0.0254,0.2794,-0.0762,0
2709,9,5,7,32,1/26/2021,8 Dark fibers,20,SG47,29-A,0.40,10/10/2019,Emily,Zander,HCS,HCS-59,5,1180,5010,3830,SA,1/11/2021,JL,9,110,25,d40g,2.5,1/11/2021,ET,4,1/15/2021,AW,5.3510,2.0870,2.0660,2.2660,1.8320,1.8110,1.9960,365.8,AW,3344,AW,9.14,20210115,2641,W,0.2249,98.99,0.1893,0.9087,6.0962,7.2,0.160,99.2504,99.1004,97.7511,99.8501,N,N,,,Mason,20210115.1,262.527,237,1.108,Mason,20210115.3,20210115,Mason,,Adin,Adin,Adin,20C5,1/15/2021,0,1/15/2021,5a,5a,5a,5a,5a,5a,5a,1,1,5a,2709,2,0,C,5,0.984,0.0254,0.0508,-0.254,0.0762,0.2286,-0.1016,0.1524
2710,10,5,7,37,3/15/2021,,28,SG47,29-A,0.50,10/10/2019,Zander,Saad,HCS,HCS-65,7,1220,5120,3900,SA,2/11/2021,SA,9,110,25,d40g,2.5,2/11/2021,ET,22,3/5/2021,AW,5.3490,2.0850,2.0700,2.2660,1.8350,1.8140,1.9910,365.6,AW,3358,AW,9.19,20210305,2641,W,0.6747,98.99,0.0757,1.4389,4.5816,6.1,0.160,98.5007,99.1004,98.9505,99.4003,N,N,,,Mason,20210308,208.932,162.621,1.285,Mason,20210308.2,20210308,Mason,,Mason,Jerome,Jerome,28A5,3/8/2021,3,3/8/2021,5a,5a,5a,5a,5a,5a,5a,1,1,5a,2710,2,8,A,5,1.002,-0.0254,0,-0.1524,0.0762,0.3048,-0.0254,0.0254
2711,11,5,7,32,1/26/2021,,19,SG47,29-A,0.43,10/10/2019,Saad,Mason,HCS,HCS-58,6,1210,5020,3810,SA,12/30/2020,SA,9,110,25,d40g,3,1/4/2021,ET,11,1/15/2021,AW,5.3510,2.0840,2.0740,2.2650,1.8280,1.8130,1.9890,365.3,AW,3326,AW,9.11,20210115,2646,W,0.2624,99.18,0.0378,0.5291,3.4392,4.0,0.140,99.5502,99.5502,99.1004,98.5007,N,N,,,Mason,20210115.1,272.398,237,1.149,Mason,20210115.3,20210115,Mason,,Adin,Adin,Adin,19D5,1/15/2021,0,1/15/2021,5a,5a,5a,5a,5a,5a,5a,1,1,5a,2711,1,9,D,5,0.979,0.0254,-0.0254,-0.0508,0.0508,0.127,-0.0508,-0.0254
2712,12,5,7,25,10/26/2020,,13,SG47,29-A,2.00,10/10/2019,Oishee/Caroline,Saad,HCS,HCS-47,7,1210,5155,3945,SA,10/2/2020,SA,8,110,25,d40g,2,10/5/2020,ET,7,10/12/2020,AW,5.3500,2.0980,2.0780,2.2720,1.8370,1.8140,1.9960,367.7,AW,3406,AW,9.26,20201012,2653,W,0.7122,99.44,0.0754,0.9800,5.9932,7.0,0.143,99.8501,98.6507,99.5502,99.7001,N,N,,,Will,20201014,266.189,237.512,1.121,Zander,20201014,20201014,Mason,,Adin,Mason,Mina,13B5,10/14/2020,2,10/14/2020,5a,5a,5a,5a,5a,5a,5a,1,1,5a,2712,1,3,B,5,1.014,0,0.3302,0.0508,0.2286,0.3556,-0.0254,0.1524
2713,13,5,7,30,1/4/2021,,17,SG47,29-A,0.66,10/10/2019,Mason,Will,HCS,HCS-55,7,1205,5022,3817,ET,12/2/2020,ET,9,110,25,d40g,2,12/2/2020,ET,6,12/8/2020,AW,5.3490,2.0930,2.0700,2.2640,1.8330,1.8050,1.9960,365.7,AW,3322,AW,9.08,20201208,2642,W,0.7496,99.03,0.3785,2.6495,5.3369,8.4,0.181,99.5502,97.4513,98.5007,100.6,N,N,,,Zander,20201209.1,419.114,243.479,1.721,Erin,20201210,20201209,Zander,,Adin,Adin,Adin,17C5,12/9/2020,1,12/10/2020,5a,5a,5a,5a,5a,5a,5a,1,1,5a,2713,1,7,C,5,0.981,-0.0254,0.2032,-0.1524,0.0254,0.254,-0.254,0.1524
2714,14,5,7,36,3/2/2021,,22,SG47,29-B,0.50,10/10/2019,Mason,Will,HCS,HCS-62,7,1205,5105,3900,SA,1/29/2021,SA,9,110,25,d40g,2.5,1/29/2021,ET,26,2/24/2021,AW,5.3600,2.0720,2.0670,2.2610,1.8110,1.8100,1.9870,363.6,AW,3324,AW,9.14,20210225,2660,W,0.7121,99.70,0.0376,0.7143,5.3008,6.1,0.137,100,99.5502,98.8006,100.45,N,N,,,Mason,20210226,310.505,294.213,1.055,Erin,20210226,20210226,Mason,,Adin,Adin,Adn,22A5,2/26/2021,2,2/26/2021,5a,5a,5a,5a,5a,5a,5a,1,1,5a,2714,2,2,A,5,1.002,0.254,-0.3302,-0.2286,-0.0508,-0.3048,-0.127,-0.0762
2715,15,5,7,40,4/6/2021,,28,SG47,29-A,1.00,10/11/2019,Mina,Mason,HCS,HCS-67,6,1215,5090,3875,SA,2/24/2021,JL,9,110,25,d40g,2,2/24/2021,ET,35,3/31/2021,AW,5.3490,2.0790,2.0520,2.2640,1.8180,1.7990,1.9890,362.7,AW,3318,AW,9.15,20210331,2653,W,0.9371,99.44,0.1885,1.2816,6.4832,8.0,0.183,100.15,98.6507,98.9505,100,N,N,,,Mason,20210331.1,245.659,100.846,2.436,Jerome,20210401,20210402,Erin,,Adin,Adin,Mason,28B5,3/31/2021,0,4/1/2021,5b,5a,5b,5a,5a,5a,5a,1,1,5a,2715,2,8,B,5,0.996,-0.0254,-0.1524,-0.6096,0.0254,-0.127,-0.4064,-0.0254
2716,16,5,7,32,1/26/2021,29-A / 29-B,20,SG47,29-B,0.67,10/11/2019,Will,Mason,HCS,HCS-59,6,1205,5140,3935,SA,1/7/2021,SA,9,110,25,d40g,3,1/8/2021,ET,7,1/15/2021,AW,5.3470,2.0740,2.0730,2.2620,1.8190,1.8120,1.9970,364.4,AW,3344,AW,9.18,20210115,2649,W,0.4498,99.29,0.0378,0.5285,3.9260,4.5,0.138,99.8501,99.4003,98.3508,99.5502,N,N,,,Mason,20210115.1,268.01,237,1.131,Mason,20210115.3,20210115,Mason,,Adin,Adin,Adin,20D5,1/15/2021,0,1/15/2021,5a,5a,5a,5a,5a,5a,5a,1,1,5a,2716,2,0,D,5,1.011,-0.0762,-0.2794,-0.0762,-0.0254,-0.1016,-0.0762,0.1778
2717,17,5,7,38,3/22/2021,,33,SG47,29-B,0.67,10/11/2019,Mina,Mason,HCS,HCS-65,7,1215,5095,3880,SA,2/16/2021,ET,9,110,25,d40g,2,2/16/2021,ET,17,3/5/2021,AW,5.3480,2.0720,2.0670,2.2680,1.8190,1.8160,1.9950,364.6,AW,3328,AW,9.13,20210305,2648,W,0.4123,99.25,0.0000,0.7931,2.1903,3.0,0.123,99.2504,99.4003,98.5007,99.8501,N,N,,,Mason,20210308,186.82,162.621,1.149,Mason,20210308.2,20210308,Mason,,Mason,Jerome,Jerome,33D5,3/8/2021,3,3/8/2021,5a,5a,5a,5a,5a,5a,5a,1,1,5a,2717,3,3,D,5,0.997,-0.0508,-0.3302,-0.2286,0.127,-0.1016,0.0254,0.127
2718,18,5,7,27,11/17/2020,,15,SG47,29-B,0.42,10/11/2019,Will,Mina,HCS,HCS-49,6,1220,5070,3850,SA,10/19/2020,VM,8,110,25,d40g,3.5,10/19/2020,ET,9,10/28/2020,AW,5.3520,2.0850,2.0770,2.2650,1.8230,1.8080,1.9980,365.8,AW,3348,AW,9.15,20201028,2657,W,0.0750,99.59,0.0376,0.5269,7.0380,7.6,0.143,99.8501,99.7001,99.2504,99.5502,N,N,,,Mina,20201029.1,248.888,200.716,1.240,Erin,20201030,20201029,Mina,,Adin,Adin,Adin,15D5,10/29/2020,1,10/30/2020,5a,5a,5a,5a,5a,5a,5a,1,1,5a,2718,1,5,D,5,0.989,0.0508,0,0.0254,0.0508,0,-0.1778,0.2032
2719,19,5,7,38,3/22/2021,,28,SG47,29-B,3.00,10/11/2019,Nikita,Zander,HCS,HCS-67,7,1210,5035,3825,SA,2/25/2021,SA,9,110,25,d40g,1.5,2/25/2021,ET,19,3/16/2021,AW,5.3500,2.0710,2.0600,2.2680,1.8210,1.8130,1.9850,363.5,AW,3338,AW,9.18,20210316,2662,W,1.9865,99.78,0.0000,0.2630,3.3809,3.6,0.121,99.8501,99.8501,99.5502,99.8501,N,N,,,Zander,20210317,206.052,192.721,1.069,Jerome,20210316.1,20210317,Zander,,Adin,Adin,Adin,28C5,3/17/2021,1,3/16/2021,5a,5a,5a,5a,5a,5a,5a,1,1,5a,2719,2,8,C,5,0.983,0,-0.3556,-0.4064,0.127,-0.0508,-0.0508,-0.127
2720,20,5,7,38,3/22/2021,,27,SG47,29-B,0.50,10/11/2019,Mason,Zander,HCS,HCS-67,7,1215,5080,3865,SA,2/23/2021,SA,9,110,25,d40g,2.5,2/23/2021,ET,21,3/16/2021,AW,5.3400,2.0720,2.0640,2.2760,1.8210,1.8080,1.9720,362.6,AW,3348,AW,9.23,20210316,2663,W,2.2114,99.81,0.0000,0.8637,2.8539,3.7,0.121,101.799,97.901,99.7001,99.8501,N,N,,,Zander,20210317,184.237,192.721,0.956,Jerome,20210316.1,20210317,Zander,,Adin,Adin,Adin,27D5,3/17/2021,1,3/16/2021,5a,5a,5a,5a,5a,5a,5a,1,1,5a,2720,2,7,D,5,0.993,-0.254,-0.3302,-0.3048,0.3302,-0.0508,-0.1778,-0.4572
2721,21,5,7,38,3/22/2021,,30,SG47,29-B,0.60,10/11/2019,Mason,Zander,HCS,HCS-66,7,1210,5005,3795,SA,2/18/2021,ET,9,110,25,d40g,8,2/18/2021,ET,26,3/16/2021,AW,5.3500,2.0720,2.0610,2.2590,1.8230,1.8070,1.9880,362.9,AW,3282,AW,9.04,20210316,2663,W,1.6492,99.81,0.0000,0.2629,3.8303,4.1,0.134,99.8501,99.8501,98.6507,100.9,N,N,,,Zander,20210317,190.821,192.721,0.990,Jerome,20210316.1,20210317,Zander,,Adin,Adin,Adin,30A5,3/17/2021,1,3/16/2021,5a,5a,5a,5a,5a,5a,5a,1,1,5a,2721,3,0,A,5,0.975,0,-0.3302,-0.381,-0.1016,0,-0.2032,-0.0508
2722,22,5,7,28,11/23/2020,,18,SG47,29-B,0.50,10/11/2019,Mason,Mina,HCS,HCS-51,6,1205,5210,4005,SA,10/29/2020,SA,8,110,25,d40g,4,10/29/2020,ET,7,11/5/2020,AW,5.3530,2.0920,2.0670,2.2670,1.8220,1.8110,1.9950,365.8,AW,3432,AW,9.38,20201105,2658,W,0.4498,99.63,0.0376,0.4891,6.1701,6.7,0.133,100.15,98.9505,99.7001,99.7001,N,N,,,Adin,20201106,374.892,142.281,2.635,Jerome,20201105.1,20201106,Erin,,Adin,Mason,Adin,18A5,11/6/2020,1,11/5/2020,5a,5a,5a,5a,5a,5a,5a,1,1,5a,2722,1,8,A,5,1.029,0.0762,0.1778,-0.2286,0.1016,-0.0254,-0.1016,0.127
2723,23,5,7,32,1/26/2021,,23,SG47,29-B,0.50,10/14/2019,Zander,Saad,HCS,HCS-59,7,1215,4965,3750,SA,1/12/2021,JL,9,110,25,d40g,2,1/12/2021,ET,3,1/15/2021,AW,5.3490,2.0760,2.0660,2.2660,1.8310,1.8150,1.9940,365.1,AW,3356,AW,9.19,20210115,2657,W,0.4123,99.59,0.0376,2.3335,3.3120,5.7,0.157,100.15,99.7001,99.5502,98.9505,N,N,,,Mason,20210115.1,269.686,237,1.138,Mason,20210115.3,20210115,Mason,,Adin,Adin,Adin,23D5,1/15/2021,0,1/15/2021,5a,5a,5a,5a,5a,5a,5a,1,1,5a,2723,2,3,D,5,0.964,-0.0254,-0.2286,-0.254,0.0762,0.2032,0,0.1016
2724,24,5,7,28,11/23/2020,,16,SG47,29-B,0.50,10/14/2019,Zander,Saad,HCS,HCS-51,7,1210,5085,3875,SA,10/28/2020,SA,8,110,25,d40g,2,10/28/2020,ET,8,11/5/2020,AW,5.3530,2.0920,2.0750,2.2640,1.8190,1.8100,1.9870,365.1,AW,3406,AW,9.33,20201105,2657,W,0.6372,99.59,0.1129,0.2635,4.0647,4.4,0.123,99.7001,99.7001,99.4003,99.5502,N,N,,,Adin,20201106,349.029,142.281,2.453,Jerome,20201105.1,20201106,Erin,,Adin,Mason,Adin,16D5,11/6/2020,1,11/5/2020,5a,5a,5a,5a,5a,5a,5a,1,1,5a,2724,1,6,D,5,0.996,0.0762,0.1778,-0.0254,0.0254,-0.1016,-0.127,-0.0762
2725,25,5,7,38,3/22/2021,,28,SG47,29-B,0.50,10/14/2019,Zander,Saad,HCS,HCS-65,6,1220,5145,3925,SA,2/12/2021,SA,9,110,25,d40g,2.5,2/12/2021,ET,32,3/16/2021,AW,5.3500,2.0740,2.0610,2.2650,1.8210,1.8070,1.9890,363.5,AW,3348,AW,9.21,20210316,2650,W,2.4737,99.33,0.0377,1.2076,3.6604,4.9,0.144,99.4003,99.5502,98.2009,100.15,N,N,,,Zander,20210317,174.462,192.721,0.905,Jerome,20210316.1,20210317,Zander,,Adin,Adin,Adin,28D5,3/17/2021,1,3/16/2021,5a,5a,5a,5a,5a,5a,5a,1,1,5a,2725,2,8,D,5,1.009,0,-0.2794,-0.381,0.0508,-0.0508,-0.2032,-0.0254
2726,26,5,7,25,10/26/2020,,13,SG47,29-B,1.50,10/14/2019,Ritvik,Mason,HCS,HCS-47,6,1210,5180,3970,SA,10/2/2020,VM,8,110,25,d40g,2,10/2/2020,ET,10,10/12/2020,AW,5.3510,2.0930,2.0750,2.2670,1.8340,1.8100,1.9930,366.4,AW,3368,AW,9.19,20201012,2659,W,0.1874,99.66,0.0376,0.5265,7.1079,7.7,0.143,100.15,99.4003,98.8006,100.3,N,N,,,Will,20201014,274.147,237.512,1.154,Zander,20201014,20201014,Mason,,Adin,Mason,Mina,13C5,10/14/2020,2,10/14/2020,5a,5a,5a,5a,5a,5a,5a,1,1,5a,2726,1,3,C,5,1.02,0.0254,0.2032,-0.0254,0.1016,0.2794,-0.127,0.0762
2727,27,5,7,27,11/17/2020,,15,SG47,29-B,3.50,10/14/2019,Nikita,Mason,HCS,HCS-50,6,1210,5215,4005,SA,10/23/2020,SA,8,110,25,d40g,1.5,10/23/2020,ET,6,10/29/2020,AW,5.3500,2.0950,2.0740,2.2680,1.8270,1.8130,1.9970,366.6,AW,3404,AW,9.28,20201029,2660,W,0.4872,99.70,0.0752,1.0150,3.9850,5.1,0.138,100.15,99.4003,100,99.2504,N,N,,,Erin,20201030,196.115,140.906,1.392,Adin,20201029,20201030,Erin,,Adin,Adin,Adin,15C5,10/30/2020,1,10/29/2020,5a,5a,5a,5a,5a,5a,5a,1,1,5a,2727,1,5,C,5,1.029,0,0.254,-0.0508,0.127,0.1016,-0.0508,0.1778
2728,28,5,7,37,3/15/2021,,30,SG47,29-B,0.50,10/15/2019,Zander,Saad,HCS,HCS-64,5,1180,4920,3740,SA,2/8/2021,ET,9,110,25,d40g,3,2/8/2021,ET,25,3/5/2021,AW,5.3500,2.0920,2.0630,2.2510,1.8200,1.8090,1.9860,363.0,AW,3268,AW,9.00,20210305,2652,W,0.1499,99.40,0.0754,1.0935,5.9955,7.2,0.150,99.7001,99.4003,98.051,100.45,N,N,,,Mason,20210308,196.721,162.621,1.210,Mason,20210308.2,20210308,Mason,,Mason,Jerome,Jerome,30B5,3/8/2021,3,3/8/2021,5a,5a,5a,5a,5a,5a,5a,1,1,5a,2728,3,0,B,5,0.961,0,0.1778,-0.3302,-0.3048,-0.0762,-0.1524,-0.1016
2729,29,5,7,26,11/2/2020,,14,SG47,29-B,0.50,10/15/2019,Zander,Saad,HCS,HCS-49,7,1205,5210,4005,SA,10/16/2020,SA,8,110,25,d40g,2,10/16/2020,ET,6,10/22/2020,AW,5.3470,2.0850,2.0650,2.2650,1.8290,1.8150,1.9950,365.2,AW,3420,AW,9.36,20201022,2661,W,0.1499,99.74,0.0376,0.1503,1.5032,1.7,0.099,99.7001,100,99.4003,99.8501,N,N,,,Erin,20201023.1,423.546,288.064,1.470,Erin,20201023,20201023,Erin,,Adin,Adin,Adin,14A5,10/23/2020,1,10/23/2020,5a,5a,5a,5a,5a,5a,5a,1,1,5a,2729,1,4,A,5,1.029,-0.0762,0,-0.2794,0.0508,0.1524,0,0.127
2730,30,5,7,27,11/17/2020,,15,SG47,29-B,0.50,10/15/2019,Zander,Will,HCS,HCS-50,7,1205,5050,3845,SA,10/26/2020,SA,8,110,25,d40g,1.5,10/26/2020,ET,3,10/29/2020,AW,5.3530,2.0830,2.0720,2.2660,1.8130,1.8080,1.9920,364.7,AW,3316,AW,9.09,20201029,2651,W,0.4872,99.36,0.0000,0.4904,6.4127,6.9,0.142,99.8501,98.6507,99.1004,99.8501,N,N,,,Will,20201104,294.943,191.109,1.543,testrun,20201030.1,20201104,Mason,,Adin,Mason,Mina,15B5,11/4/2020,6,10/30/2020,5a,5a,5a,5a,5a,5a,5a,1,1,5a,2730,1,5,B,5,0.988,0.0762,-0.0508,-0.1016,0.0762,-0.254,-0.1778,0.0508
2731,31,5,7,35,2/23/2021,,21,SG47,28-B,1.50,10/15/2019,Jared,Will,HCS,HCS-63,7,1220,5055,3835,SA,2/2/2021,SA,9,110,25,d40g,8,2/2/2021,ET,13,2/15/2021,AW,5.3490,2.0850,2.0640,2.2750,1.8370,1.8160,1.9970,366.8,AW,3392,AW,9.25,20210217,2661,W,0.2623,99.74,0.0376,0.4134,2.3675,2.8,0.136,99.1004,102.999,97.3013,99.5502,N,N,,,Zander,20210217.1,235.108,178.056,1.320,Mina,20210217,20210217,Zander,,Adin,Adin,Adin,21C5,2/17/2021,2,2/17/2021,5a,5a,5a,5a,5a,5a,5a,1,1,5a,2731,2,1,C,5,0.986,-0.0254,0,-0.3048,0.3048,0.3556,0.0254,0.1778
2732,32,5,7,29,12/8/2020,,18,SG47,29-B,0.67,10/16/2019,Will,Mina,HCS,HCS-54,7,1215,5095,3880,SA,11/18/2020,SA,9,110,25,d40g,2.5,11/18/2020,SA,6,11/24/2020,AW,5.3490,2.0860,2.0660,2.2680,1.8220,1.8080,2.0010,365.6,AW,3364,AW,9.20,20201124,2659,W,0.4123,99.66,0.0376,0.4889,3.3847,3.9,0.126,99.8501,99.5502,99.4003,99.8501,N,N,,,Mason,20201125,446.642,283.049,1.578,Mason,20201125,20201201,Adin,,Adin,Adin,Zander,18B5,11/25/2020,1,11/25/2020,5a,5a,5a,5a,5a,5a,5a,1,1,5a,2732,1,8,B,5,0.997,-0.0254,0.0254,-0.254,0.127,-0.0254,-0.1778,0.2794
2733,33,5,7,28,11/23/2020,,16,SG47,29-B,0.50,10/16/2019,Will,Mina,HCS,HCS-52,6,1205,5160,3955,SA,11/5/2020,SA,8,110,25,d40g,2,11/5/2020,ET,7,11/12/2020,AW,5.3490,2.0940,2.0730,2.2710,1.8330,1.8130,1.9960,366.9,AW,3456,AW,9.42,20201112,2656,W,2.7736,99.55,0.1506,2.6732,5.2334,8.1,0.171,99.8501,98.9505,99.8501,99.5502,N,N,,,Mina,20201112.1,390.394,273.863,1.426,Erin,20201113,20201112,Mina,,Adin,Adin,Adin,16B5,11/12/2020,0,11/13/2020,5a,5a,5a,5a,5a,5a,5a,1,1,5a,2733,1,6,B,5,1.016,-0.0254,0.2286,-0.0762,0.2032,0.254,-0.0508,0.1524
2734,34,5,7,25,10/26/2020,,13,SG47,29-B,0.50,10/16/2019,Mason,Mina,HCS,HCS-48,7,1205,5135,3930,SA,10/8/2020,SA,8,110,25,d40g,2,10/9/2020,ET,7,10/16/2020,AW,5.3550,2.0850,2.0690,2.2680,1.8270,1.8170,1.9920,366.0,AW,3396,AW,9.28,20201016,2660,W,0.1124,99.70,0.0000,0.6391,4.9248,5.6,0.141,99.7001,100,99.2504,99.8501,N,N,,,Mason,20201020,357.776,269.076,1.330,Zander,20201021,20201020,Mason,,Adin,Adin,Adin,13D5,10/20/2020,4,10/21/2020,5a,5a,5a,5a,5a,5a,5a,1,1,5a,2734,1,3,D,5,1.01,0.127,0,-0.1778,0.127,0.1016,0.0508,0.0508
2735,35,5,8,,,Cut up buried fibers,,SG47,29-B,5.00,10/16/2019,Shanay,Mason,HCS,HCS-50,6,1215,5130,3915,SA,10/27/2020,SA,8,110,25,d40g,2,10/27/2020,ET,9,11/5/2020,AW,5.3540,2.0900,2.0740,2.2600,1.8340,1.8150,1.9950,366.2,AW,3378,AW,9.23,20201105,2635,W,0.2624,98.76,0.0000,0.4934,4.6300,5.1,0.119,100,100,95.3523,99.7001,N,Y,,,Adin,20201106.1,330.319,219.087,1.508,Jerome,20201106,20201106,Erin,,Adin,Mason,Adin,,11/6/2020,1,11/6/2020,8,5a,5a,5a,5b,8,5a,1,1,8,2735,,,,,1.006,0.1016,0.127,-0.0508,-0.0762,0.2794,0,0.127
2736,36,5,7,39,3/30/2021,,26,SG47,29-B,1.00,10/16/2019,Mina,Mason,HCS,HCS-66,6,1210,5040,3830,SA,2/19/2021,ET,9,110,25,d40g,2.5,2/19/2021,ET,33,3/24/2021,AW,5.3490,2.0820,2.0590,2.2610,1.8260,1.8070,1.9900,363.7,AW,3280,AW,9.02,20210324,2649,W,0.6372,99.29,0.0755,1.3213,5.5115,6.9,0.154,99.1004,99.4003,98.3508,100.3,N,N,,,Zander,20210324.1,222.429,184.535,1.205,Mina,20210324,20210324,Zander,,Adin,Mason,Adin,26B5,3/24/2021,0,3/24/2021,5a,5a,5a,5a,5a,5a,5a,1,1,5a,2736,2,6,B,5,0.984,-0.0254,-0.0762,-0.4318,-0.0508,0.0762,-0.2032,0
2737,37,5,AM,26,11/2/2020,,14,SG47,29-B,0.45,10/16/2019,Mason,Zander,HCS,HCS-48,7,1205,5130,3925,SA,10/13/2020,SA,8,110,25,d40g,2,10/13/2020,ET,9,10/22/2020,AW,5.3460,2.0950,2.0630,2.2760,1.8300,1.8160,2.0000,367.0,AW,3398,AW,9.26,20201022,2662,W,0.2998,99.78,0.0000,0.3381,1.7280,2.1,0.099,99.7001,99.8501,99.7001,99.8501,N,N,,,Erin,20201023.1,415.786,288.064,1.443,Erin,20201023,20201023,Erin,,Adin,Adin,Adin,14B5,10/23/2020,1,10/23/2020,5a,5a,#N/A,5a,5a,5a,5a,1,1,5a,2737,1,4,B,5,1.009,#N/A,#N/A,#N/A,#N/A,#N/A,#N/A,#N/A
2738,38,5,7,34,2/16/2021,,21,SG47,29-B,0.75,10/17/2019,Zander,Mason,HCS,HCS-59,6,1210,4820,3610,SA,1/13/2021,JL,9,110,25,d40g,1.5,1/13/2021,ET,26,2/8/2021,AW,5.3470,2.0760,2.0600,2.2630,1.8250,1.8100,1.9920,363.7,AW,3262,AW,8.97,20210208,2652,W,1.8366,99.40,0.0377,1.0558,6.5611,7.7,0.160,100.15,98.6507,99.7001,99.1004,N,N,,,Zander,20210210.1,101.982,63.3714,1.609,Mina,20210209.2,20210209,Mina,,Adin,Mason,Zander,21B5,2/10/2021,2,2/9/2021,5a,5a,5a,5a,5a,5a,5a,1,1,5a,2738,2,1,B,5,0.928,-0.0762,-0.2286,-0.4064,0,0.0508,-0.127,0.0508
2739,39,5,7,36,3/2/2021,,24,SG47,29-B,0.50,10/17/2019,Zander,Mason,HCS,HCS-60,6,1205,5155,3950,JL,1/19/2021,SA,9,110,25,d40g,2.5,1/19/2021,ET,13,2/1/2021,AW,5.3340,2.0790,2.0620,2.2650,1.8240,1.8090,1.9960,363.5,AW,3354,AW,9.23,20210201,2654,W,0.1874,99.48,0.0000,1.8840,6.2924,8.2,0.163,100,99.5502,98.051,100.3,N,N,,,Mason,20210201.1,86.7366,67.7936,1.279,Adin,20210201.1,20210201,Mason,,Adin,Adin,Adin,24C5,2/1/2021,0,2/1/2021,5a,5a,5a,5a,5a,5a,5a,1,1,5a,2739,2,4,C,5,1.015,-0.4064,-0.1524,-0.3556,0.0508,0.0254,-0.1524,0.1524
2740,40,5,8,,,Low LT; Tested twice,,SG47,29-B,0.67,10/17/2019,Zander,Mason,HCS,HCS-62,6,1215,4990,3775,SA,1/27/2021,JL,9,110,25,d40g,2.5,1/27/2021,ET,22,2/18/2021,AW,5.3330,2.0530,2.0670,2.2420,1.7930,1.7870,1.9700,356.0,AW,3224,AW,9.06,20210219,2542,W,1.0870,95.28,0.3934,3.1078,7.1204,10.6,0.193,97.4513,97.3013,92.9535,93.4033,N,N,,,Mason,20210226,262.755,192.46,1.365,Erin,20210222.2,20210226,Mason,,Adin,Adin,Adin,,2/26/2021,8,2/22/2021,8,5a,5b,8,5c,5a,5a,1,1,8,2740,,,,,0.97,-0.4318,-0.8128,-0.2286,-0.5334,-0.762,-0.7112,-0.508
2741,41,5,7,29,12/8/2020,PATCH JOB,18,SG47,29-B,0.33,10/17/2019,Saad,Mason,HCS,HCS-54,6,1205,5125,3920,SA,11/13/2020,SA,9,110,25,d40g,6,11/13/2020,SA,12,11/25/2020,AW,5.3490,2.0850,2.0630,2.2650,1.8290,1.8020,1.9940,364.6,AW,3356,AW,9.20,20201125,2638,W,1.4993,98.88,0.1895,1.1751,4.0561,5.4,0.164,99.1004,99.1004,97.901,99.4003,N,N,,,Mina,20201203,306.597,281.314,1.090,Erin,20201204,20201202.2,Zander,,Adin,Adin,Mina,18D5,12/3/2020,8,12/4/2020,5a,5a,5a,5a,5a,5a,5a,1,1,5a,2741,1,8,D,5,1.007,-0.0254,0,-0.3302,0.0508,0.1524,-0.3302,0.1016
