Repository: masonrh2/sphenix_cosmics

File: files/blocks_13-64.csv (part 11 of 56)
 DBN,Don't edit Block occurance,BL,Status,BNL shipment,Shipping date,Comment,Sector,Fiber type,Fiber batch,Filling time (h),FF date,Filled by,Checked by,W powder,W bucket number,Mold number,Empty mold (g),Filled mold (g),W filling mass (g),fibers loaded by,W filling date,W filled by,Epoxy batch,Resin mass (g),Hardener mass (g),potting notes,Epoxy filling time (min),Epoxy filling date,Epoxy preparer,Delta Mach-Pot,Machining date,Machined by,L (in),BT (in),BB (in),BH (in),ST (in),SB (in),SH (in),Volume (mL),Measured by,Mass (g),Measured by,Density(g/mL),Tested on,# Fibers N,Good end,ABS N-W (%),# Fibers / # Holes (%),10-15(%),15-50(%),50-75(%),r75 (%),R,T1(BL) Fiber %,T2(BR) Fiber %,T3(TL) Fiber %,T4(TR) Fiber %, missing row?,13 connected holes?,FOM_N,FOM_I,Tested by,Tested on,Scintillation (mV),Calibration (mV),Ratio (Calibrated Twice),Tested by,Tested on,Natural Pictures,Tested by,Retouch,Density Result Checked?,Light Checked?,Natural Pictures checked?,Sector ID (SSBBR),LT M/D/YYYY,Days Mach-LT,Scint M/D/YYYY,Block Grade,De,Di,LT,LTQ,Vi,Sci,Pic,X,LT-all,DBN,S-left,S-right,column,row,relative W weight,Δ(L) [mm],Δ(BT) [mm],Δ(BB) [mm],Δ(BH) [mm],Δ(ST) [mm],Δ(SB) [mm],Δ(SH) [mm]
2742,42,5,7,34,2/16/2021,,22,SG47,29-B,1.00,10/17/2019,Ritvik,Will,HCS,HCS-61,5,1185,5070,3885,SA,1/22/2021,SA,9,110,25,d40g,2.5,1/22/2021,ET,17,2/8/2021,AW,5.3490,2.1020,2.0650,2.2490,1.8220,1.7940,1.9940,363.4,AW,3350,AW,9.22,20210208,2646,W,2.2863,99.18,0.2646,2.6077,6.8027,9.7,0.198,99.7001,97.901,98.9505,100.15,N,N,,,Zander,20210210,84.6071,63.3714,1.335,Mina,20210209.2,20210209,Mina,,Adin,Mason,Zander,22B5,2/10/2021,2,2/9/2021,5b,5a,5b,5a,5a,5a,5a,1,1,5a,2742,2,2,B,5,0.998,-0.0254,0.4318,-0.2794,-0.3556,-0.0254,-0.5334,0.1016
2743,43,5,7,29,12/8/2020,PATCH JOB,18,SG47,29-B,0.45,10/17/2019,Mason,Will,HCS,HCS-53,6,1210,5040,3830,SA,11/10/2020,SA,9,110,25,d40g,2,11/10/2020,SA,13,11/23/2020,AW,5.3390,2.0860,2.0630,2.2660,1.8290,1.8020,1.9940,364.1,AW,3346,AW,9.19,20201123,2647,W,0.0000,99.21,0.0378,0.7556,6.0446,6.8,0.147,98.3508,99.4003,99.5502,99.5502,N,N,,,Mason,20201124.1,368.18,289.921,1.270,Adin,20201123.1,20201201,Adin,,Adin,Adin,Zander,18C5,11/24/2020,1,11/23/2020,5a,5a,5a,5a,5a,5a,5a,1,1,5a,2743,1,8,C,5,0.984,-0.2794,0.0254,-0.3302,0.0762,0.1524,-0.3302,0.1016
2744,44,5,7,26,11/2/2020,,15,SG47,29-B,0.50,10/17/2019,Mason,Will,HCS,HCS-49,6,1210,5165,3955,SA,10/15/2020,SA,8,110,25,d40g,2,10/15/2020,ET,7,10/22/2020,AW,5.3480,2.0920,2.0690,2.2700,1.8350,1.8180,1.9990,367.0,AW,3406,AW,9.28,20201022,2656,W,0.4498,99.55,0.0753,0.4895,2.7861,3.4,0.131,99.2504,99.7001,99.7001,99.5502,N,N,,,Erin,20201023.1,425.321,288.064,1.476,Erin,20201023,20201023,Erin,,Adin,Adin,Adin,15A5,10/23/2020,1,10/23/2020,5a,5a,5a,5a,5a,5a,5a,1,1,5a,2744,1,5,A,5,1.016,-0.0508,0.1778,-0.1778,0.1778,0.3048,0.0762,0.2286
2745,45,5,7,34,2/16/2021,,21,SG47,29-B,0.50,10/17/2019,Mason,Zander,HCS,HCS-63,6,1210,5055,3845,SA,2/3/2021,JL,9,110,25,d40g,2,2/3/2021,ET,5,2/8/2021,AW,5.3470,2.0780,2.0620,2.2650,1.8220,1.8080,1.9910,363.8,AW,3304,AW,9.08,20210208,2657,W,1.0495,99.59,0.0000,0.6398,2.9733,3.6,0.137,100.3,99.1004,99.4003,99.5502,N,N,,,Zander,20210210,79.408,63.3714,1.253,Mina,20210209.2,20210209,Mina,,Adin,Mason,Zander,21A5,2/10/2021,2,2/9/2021,5a,5a,5a,5a,5a,5a,5a,1,1,5a,2745,2,1,A,5,0.988,-0.0762,-0.1778,-0.3556,0.0508,-0.0254,-0.1778,0.0254
2746,46,5,7,25,10/26/2020,,14,SG47,29-B,1.00,10/18/2019,Will,Saad,HCS,HCS-47,6,1215,5185,3970,SA,10/2/2020,SA,8,110,25,d40g,2,10/7/2020,ET,5,10/12/2020,AW,5.3520,2.0920,2.0730,2.2740,1.8370,1.8100,1.9950,367.3,AW,3398,AW,9.25,20201012,2661,W,4.3853,99.74,0.0752,2.8561,7.2905,10.2,0.181,101.049,98.8006,100,99.1004,N,N,,,Will,20201014,284.175,237.512,1.196,Zander,20201014,20201014,Mason,,Adin,Mason,Mina,14C5,10/14/2020,2,10/14/2020,5a,5a,5a,5a,5a,5a,5a,1,1,5a,2746,1,4,C,5,1.02,0.0508,0.1778,-0.0762,0.2794,0.3556,-0.127,0.127
2747,47,5,7,28,11/23/2020,,16,SG47,29-B,0.67,10/18/2019,Will,Saad,HCS,HCS-51,7,1210,5185,3975,SA,11/2/2020,SA,8,110,25,d40g,2,11/2/2020,ET,10,11/12/2020,AW,5.3490,2.0790,2.0720,2.2660,1.8100,1.8090,1.9950,364.4,AW,3418,AW,9.38,20201112,2654,W,1.6867,99.48,0.0754,2.5622,5.2374,7.9,0.170,99.4003,99.7001,99.4003,99.4003,N,N,,,Mina,20201112.1,362,273.863,1.322,Erin,20201113,20201112,Mina,,Adin,Adin,Adin,16A5,11/12/2020,0,11/13/2020,5a,5a,5a,5a,5a,5a,5a,1,1,5a,2747,1,6,A,5,1.022,-0.0254,-0.1524,-0.1016,0.0762,-0.3302,-0.1524,0.127
2748,48,5,7,28,11/23/2020,,16,SG47,29-B,0.35,10/18/2019,Saad,Mason,HCS,HCS-52,7,1200,5070,3870,SA,11/6/2020,SA,8,110,25,d40g,2,11/6/2020,SA,6,11/12/2020,AW,5.3480,2.0810,2.0700,2.2640,1.8210,1.7810,1.9960,363.5,AW,3382,AW,9.30,20201112,2655,W,3.5607,99.51,0.3766,99.6234,0.0000,100.0,0.115,99.4003,99.8501,98.8006,100,N,N,,,Zander,20201118,188.759,172.696,1.093,Adin,20201117.1,20201118,Zander,,Adin,Adin,Mina,16C5,11/18/2020,6,11/17/2020,5b,5a,5b,5a,5a,5a,5a,1,1,5a,2748,1,6,C,5,0.995,-0.0508,-0.1016,-0.1524,0.0254,-0.0508,-0.8636,0.1524
2749,49,5,7,36,3/2/2021,probably mixed up with 2745 as fiber set,24,SG47,29-B,0.35,10/18/2019,Saad,Mason,HCS,HCS-60,7,1220,5075,3855,SA,1/20/2021,JL,9,110,25,d40g,2,1/21/2021,ET,33,2/23/2021,AW,5.3470,2.0790,2.0590,2.2670,1.8230,1.8070,1.9950,364.2,AW,3340,AW,9.17,20210223,2644,W,1.6491,99.10,0.3026,1.3616,3.1014,4.8,0.142,98.2009,99.5502,98.2009,100.45,N,N,,,Zander,20210224.2,136.245,129.899,1.049,Vrishin,20210223.1,20210223.2,Jerome,,Adin,Adin,Zander,24B5,2/24/2021,1,2/23/2021,5a,5a,5a,5a,5a,5a,5a,1,1,5a,2749,2,4,B,5,0.991,-0.0762,-0.1524,-0.4318,0.1016,0,-0.2032,0.127
2750,50,5,7,26,11/2/2020,,14,SG47,29-B,0.66,10/18/2019,Saad/Mina,Saad,HCS,HCS-50,7,1210,5050,3840,SA,10/21/2020,SA,8,110,25,d40g,2,10/21/2020,ET,7,10/28/2020,AW,5.3520,2.0950,2.0740,2.2660,1.8260,1.8060,1.9950,366.1,AW,3354,AW,9.16,20201028,2654,W,1.2369,99.48,0.2261,2.4115,6.2924,8.9,0.174,99.7001,99.1004,99.5502,99.5502,N,N,,,Mina,20201029.1,264.032,200.716,1.315,Erin,20201030,20201029,Mina,,Adin,Adin,Adin,14D5,10/29/2020,1,10/30/2020,5a,5a,5a,5a,5a,5a,5a,1,1,5a,2750,1,4,D,5,0.987,0.0508,0.254,-0.0508,0.0762,0.0762,-0.2286,0.127
2751,51,5,7,34,2/16/2021,,22,SG47,29-B,0.50,10/18/2019,Mason,Zander,HCS,HCS-60,7,1215,5140,3925,SA,1/15/2021,SA,9,110,25,d40g,2.5,1/15/2021,ET,17,2/1/2021,AW,5.3480,2.0810,2.0630,2.2580,1.8250,1.8030,1.9830,362.7,AW,3332,AW,9.19,20210201,2659,W,0.4123,99.66,0.0000,0.5641,4.8891,5.5,0.155,100.15,99.5502,99.4003,99.5502,N,N,,,Mason,20210201.2,90.7462,67.7936,1.339,Adin,20210201.1,20210202,Mina,,Adin,Mina,Mason,22C5,2/1/2021,0,2/1/2021,5a,5a,5a,5a,5a,5a,5a,1,1,5a,2751,2,2,C,5,1.009,-0.0508,-0.1016,-0.3302,-0.127,0.0508,-0.3048,-0.1778
2752,52,5,7,35,2/23/2021,,24,SG47,29-B,0.50,10/21/2019,Zander,Mason,HCS,HCS-61,7,1210,5075,3865,SA,1/26/2021,SA,9,110,25,d40g,2,1/26/2021,ET,20,2/15/2021,AW,5.3490,2.0680,2.0560,2.2600,1.8200,1.8060,1.9920,362.6,AW,3324,AW,9.17,20210217,2644,W,1.4617,99.10,0.3026,1.7020,5.1437,7.1,0.165,97.4513,99.5502,99.2504,100.15,N,N,,,Zander,20210217.1,237.18,178.056,1.332,Mina,20210217,20210217,Zander,,Adin,Adin,Adin,24D5,2/17/2021,2,2/17/2021,5a,5a,5a,5a,5a,5a,5a,1,1,5a,2752,2,4,D,5,0.993,-0.0254,-0.4318,-0.508,-0.0762,-0.0762,-0.2286,0.0508
2753,1,6,7,36,3/2/2021,,22,SG47,30-A,0.50,10/21/2019,Zander,Mason,HCS,HCS-61,7,1200,5020,3820,SA,1/26/2021,SA,9,110,25,d40g,2.5,1/26/2021,ET,30,2/25/2021,AW,5.2690,2.0670,2.0600,2.2500,1.8210,1.8130,1.9880,356.4,AW,3258,AW,9.14,20210225,2655,W,0.4497,99.51,0.0000,0.8663,6.2147,7.1,0.158,99.5502,99.8501,98.2009,100.45,N,N,,,Mason,20210226,375.904,294.213,1.278,Erin,20210226,20210226,Mason,,Adin,Adin,Adin,22A6,2/26/2021,1,2/26/2021,5a,5a,5a,5a,5a,5a,5a,1,1,5a,2753,2,2,A,6,0.994,-0.0254,-0.4572,-0.2794,-0.0762,-0.1778,-0.0508,-0.0508
2754,2,6,7,26,11/2/2020,,14,SG47,30-A,0.50,10/21/2019,Zander,Mason,HCS,HCS-50,7,1205,4945,3740,SA,10/21/2020,SA,8,110,25,d40g,1.5,10/21/2020,ET,7,10/28/2020,AW,5.2710,2.0930,2.0700,2.2530,1.8210,1.8110,1.9930,358.9,AW,3258,AW,9.08,20201028,2646,W,0.4123,99.18,0.0756,0.7181,5.0643,5.9,0.158,98.5007,99.8501,99.5502,98.8006,N,N,,,Mina,20201029.1,294.917,200.716,1.469,Erin,20201030,20201029,Mina,,Adin,Adin,Adin,14B6,10/29/2020,1,10/30/2020,5a,5a,5a,5a,5a,5a,5a,1,1,5a,2754,1,4,B,6,0.973,0.0254,0.2032,-0.0254,0,-0.1778,-0.1016,0.0762
2755,3,6,7,31,1/11/2021,,20,SG47,30-A,1.00,10/21/2019,Mina,Vrishin,HCS,HCS-57,7,1205,4965,3760,ET,12/16/2020,ET,9,110,25,d40g,2.5,12/16/2020,ET,20,1/5/2021,AW,5.2730,2.0800,2.0620,2.2480,1.8270,1.8090,1.9850,357.1,AW,3234,AW,9.06,20210105,2652,W,0.0000,99.40,0.1131,0.4902,6.5988,7.2,0.167,100.15,99.2504,98.6507,99.5502,N,N,,,Mason,20210107.1,203.736,159.465,1.278,Adin,20210106,20210107,Mason,,Adin,Adin,Adin,20A6,1/7/2021,2,1/6/2021,5a,5a,5a,5a,5a,5a,5a,1,1,5a,2755,2,0,A,6,0.979,0.0762,-0.127,-0.2286,-0.127,-0.0254,-0.1524,-0.127
2756,4,6,7,26,11/2/2020,,14,SG47,29-B,0.67,10/21/2019,Mason,Zander,HCS,HCS-49,6,1190,5080,3890,SA,10/15/2020,SA,8,110,25,d40g,2,10/15/2020,ET,7,10/22/2020,AW,5.2660,2.0900,2.0680,2.2570,1.8350,1.8100,1.9970,359.6,AW,3348,AW,9.31,20201022,2660,W,0.0749,99.70,0.0000,0.2632,2.8571,3.1,0.121,101.649,98.2009,99.5502,99.4003,N,N,,,Erin,20201023.1,399.724,288.064,1.388,Erin,20201023,20201023,Erin,,Adin,Adin,Adin,14C6,10/23/2020,1,10/23/2020,5a,5a,5a,5a,5a,5a,5a,1,1,5a,2756,1,4,C,6,1.012,-0.1016,0.127,-0.0762,0.1016,0.1778,-0.127,0.1778
2757,5,6,7,40,4/6/2021,,28,SG47,30-A,2.50,10/21/2019,Ritvik,Vrishin,HCS,HCS-69,6,1200,4925,3725,SA,3/5/2021,ET,10,110,25,d40g,2,3/5/2021,ET,26,3/31/2021,AW,5.2690,2.0790,2.0530,2.2570,1.8140,1.8050,1.9910,356.9,AW,3208,AW,8.99,20210331,2648,W,0.8246,99.25,0.0000,0.6798,6.2689,6.9,0.176,99.4003,99.4003,97.6012,100.6,N,N,,,Mason,20210331.1,219.464,100.846,2.176,Jerome,20210401,20210402,Erin,,Adin,Adin,Mason,28A6,3/31/2021,0,4/1/2021,5a,5a,5a,5a,5a,5a,5a,1,1,5a,2757,2,8,A,6,0.97,-0.0254,-0.1524,-0.4572,0.1016,-0.3556,-0.254,0.0254
2758,6,6,7,25,10/26/2020,,13,SG47,30-A,0.75,10/22/2019,Zander,Mason,HCS,HCS-48,6,1195,5085,3890,SA,10/9/2020,SA,8,110,25,d40g,4,10/12/2020,ET,4,10/16/2020,AW,5.2740,2.0910,2.0600,2.2560,1.8330,1.7940,1.9950,358.7,AW,3324,AW,9.27,20201016,2656,W,0.0749,99.55,0.0753,0.5648,4.3675,5.0,0.135,100.3,99.2504,99.4003,99.2504,N,N,,,Mason,20201020,388.183,269.076,1.443,Zander,20201021,20201020,Mason,,Adin,Adin,Adin,13A6,10/20/2020,4,10/21/2020,5b,5a,5b,5a,5a,5a,5a,1,1,5a,2758,1,3,A,6,1.012,0.1016,0.1524,-0.2794,0.0762,0.127,-0.5334,0.127
2759,7,6,7,37,3/15/2021,PATCH JOB,27,SG47,30-A,0.35,10/22/2019,Emily,Zander,HCS,HCS-65,7,1195,4925,3730,SA,2/16/2021,ET,9,110,25,d40g,2,2/16/2021,ET,20,3/8/2021,AW,5.2700,2.0620,2.0620,2.2490,1.8050,1.8120,1.9860,355.4,AW,3184,AW,8.96,20210308,2643,W,1.1994,99.06,0.0378,1.0972,3.5187,4.7,0.134,100.15,98.8006,98.8006,98.5007,N,N,,,Jerome,20210309,226.456,156.098,1.451,Jerome,20210308.1,20210309.3,Jerome,,Mason,Zander,Zander.,27C6,3/9/2021,1,3/8/2021,5b,5a,5b,5a,5a,5a,5a,1,1,5a,2759,2,7,C,6,0.971,0,-0.5842,-0.2286,-0.1016,-0.5842,-0.0762,-0.1016
2760,8,6,7,34,2/16/2021,,21,SG47,30-A,0.50,10/22/2019,Zander,Emily,HCS,HCS-61,5,1175,4985,3810,SA,1/22/2021,SA,9,110,25,d40g,2,1/22/2021,ET,17,2/8/2021,AW,5.2700,2.0920,2.0440,2.2480,1.8210,1.7830,1.9890,355.6,AW,3242,AW,9.12,20210208,2648,W,1.5368,99.25,0.0378,1.3973,5.7402,7.2,0.166,100.15,99.1004,97.7511,100,N,N,,,Mason,20210212,94.0926,75.6103,1.244,Mina,20210210,20210209,Mina,,Adin,Adin,Zander,21D6,2/12/2021,4,2/10/2021,5b,5a,5b,5a,5a,5a,5a,1,1,5a,2760,2,1,D,6,0.992,0,0.1778,-0.6858,-0.127,-0.1778,-0.8128,-0.0254
2761,9,6,7,34,2/16/2021,,23,SG47,30-A,1.75,10/22/2019,Nabeeha,Mason,HCS,HCS-60,6,1200,5040,3840,SA,1/19/2021,SA,9,110,25,d40g,2,1/19/2021,ET,13,2/1/2021,AW,5.2720,2.0790,2.0600,2.2630,1.8120,1.7990,1.9960,358.0,AW,3266,AW,9.12,20210201,2659,W,1.0870,99.66,0.0752,1.3163,4.7010,6.1,0.151,100.45,99.5502,99.1004,99.5502,N,N,,,Mason,20210201.2,110.5,67.7936,1.630,Adin,20210201.1,20210202,Mina,,Adin,Mina,Mason,23D6,2/1/2021,0,2/1/2021,5a,5a,5a,5a,5a,5a,5a,1,1,5a,2761,2,3,D,6,0.999,0.0508,-0.1524,-0.2794,0.254,-0.4064,-0.4064,0.1524
2762,10,6,7,35,2/23/2021,,22,SG47,30-A,2.00,10/22/2019,Ritvik,Mason,HCS,HCS-63,7,1200,5045,3845,SA,2/4/2021,SA,9,110,25,d40g,2,2/4/2021,ET,14,2/18/2021,AW,5.2690,2.0670,2.0630,2.2480,1.8210,1.8100,1.9910,356.5,AW,3272,AW,9.18,20210218,2654,W,1.3494,99.48,0.0754,1.3941,5.0113,6.5,0.154,99.2504,99.5502,99.5502,99.5502,N,N,,,Mason,20210219,212.645,183.214,1.161,Erin,20210219.1,20210219,Mason,,Adin,Adin,Adin,22B6,2/19/2021,1,2/19/2021,5a,5a,5a,5a,5a,5a,5a,1,1,5a,2762,2,2,B,6,1.001,-0.0254,-0.4572,-0.2032,-0.127,-0.1778,-0.127,0.0254
2763,11,6,7,38,3/22/2021,,28,SG47,30-A,0.67,10/23/2019,Will,Mason,HCS,HCS-67,6,1200,4980,3780,SA,2/24/2021,JL,9,110,25,d40g,2,2/24/2021,ET,20,3/16/2021,AW,5.2680,2.0790,2.0570,2.2480,1.8270,1.8090,1.9910,357.0,AW,3208,AW,8.99,20210316,2654,W,0.2624,99.48,0.0377,0.3391,2.9013,3.3,0.132,99.4003,100.15,96.8516,101.499,N,N,,,Zander,20210317,269.784,218.598,1.234,Mina,20210317,20210317,Zander,,Adin,Adin,Adin,28B6,3/17/2021,1,3/17/2021,5a,5a,5a,5a,5a,5a,5a,1,1,5a,2763,2,8,B,6,0.984,-0.0508,-0.1524,-0.3556,-0.127,-0.0254,-0.1524,0.0254
2764,12,6,7,29,12/8/2020,,17,SG47,30-A,0.75,10/23/2019,Will,Mason,HCS,HCS-54,6,1190,5035,3845,SA,11/19/2020,SA,9,110,25,d40g,3,11/19/2020,SA,14,12/3/2020,AW,5.2740,2.0880,2.0590,2.2490,1.8330,1.8120,1.9860,358.0,AW,3264,AW,9.12,20201203,2612,W,0.4872,97.90,0.0000,0.6891,3.5222,4.2,0.121,98.6507,96.1019,98.6507,98.2009,N,N,,,Erin,20201204,268.226,182.876,1.467,Adin,20201204.1,20201204,Erin,,Adin,Adin,Adin,17C6,12/4/2020,1,12/4/2020,5b,5a,5a,5b,5a,5a,5a,1,1,5b,2764,1,7,C,6,1.001,0.1016,0.0762,-0.3048,-0.1016,0.127,-0.0762,-0.1016
2765,13,6,7,27,11/17/2020,,15,SG47,29-B,0.50,10/23/2019,Mason,Zander,HCS,HCS-51,7,1195,5045,3850,SA,10/28/2020,SA,8,110,25,d40g,2,10/28/2020,ET,12,11/9/2020,AW,5.2740,2.0880,2.0630,2.2560,1.8320,1.8130,1.9950,359.5,AW,3352,AW,9.32,20201109,2660,W,1.4992,99.70,0.0000,0.7143,3.6466,4.4,0.134,99.4003,100,99.5502,99.8501,N,N,,,Zander,20201111,286.481,252.143,1.136,Adin,20201110.1,20201111,Zander,,Adin,Mason,Mason,15C6,11/11/2020,2,11/10/2020,5a,5a,5a,5a,5a,5a,5a,1,1,5a,2765,1,5,C,6,1.002,0.1016,0.0762,-0.2032,0.0762,0.1016,-0.0508,0.127
2766,14,6,7,25,10/26/2020,30-A / 29-B,13,SG47,30-A,0.67,10/23/2019,Mason,Will,HCS,HCS-47,7,1200,5075,3875,SA,10/2/2020,SA,8,110,25,d40g,2.5,10/5/2020,ET,7,10/12/2020,AW,5.2690,2.0880,2.0720,2.2600,1.8230,1.8140,1.9960,359.7,AW,3314,AW,9.21,20201012,2661,W,0.5622,99.74,0.0000,1.7663,5.3739,7.1,0.152,100.6,100.15,99.4003,98.8006,N,N,,,Will,20201014,271.163,237.512,1.142,Zander,20201014,20201014,Mason,,Adin,Mason,Mina,13B6,10/14/2020,2,10/14/2020,5a,5a,5a,5a,5a,5a,5a,1,1,5a,2766,1,3,B,6,1.009,-0.0254,0.0762,0.0254,0.1778,-0.127,-0.0254,0.1524
2767,15,6,7,28,11/23/2020,,16,SG47,30-A,0.50,10/24/2019,Zander,Emily,HCS,HCS-52,6,1190,5010,3820,SA,11/5/2020,SA,8,110,25,d40g,2.5,11/5/2020,ET,8,11/13/2020,AW,5.2500,2.0780,2.0640,2.2550,1.8160,1.8120,1.9960,356.7,AW,3304,AW,9.26,20201113,2644,W,2.6986,99.10,0.1891,1.9289,4.2360,6.4,0.148,98.3508,99.1004,99.4003,99.5502,N,N,,,Mina,20201119.1,368.561,251.96,1.463,Erin,20201119,20201118,Zander,,Adin,Adin,Mina,16C6,11/19/2020,6,11/19/2020,5a,5a,5a,5a,5a,5a,5a,1,1,5a,2767,1,6,C,6,0.994,-0.508,-0.1778,-0.1778,0.0508,-0.3048,-0.0762,0.1524
2768,16,6,7,27,11/17/2020,,16,SG47,30-A,0.37,10/24/2019,Emily,Mason,HCS,HCS-50,6,1195,5080,3885,SA,10/27/2020,SA,8,110,25,d40g,4,10/27/2020,ET,13,11/9/2020,AW,5.2740,2.0800,2.0640,2.2560,1.8260,1.8140,1.9970,359.1,AW,3290,AW,9.16,20201109,2652,W,0.5247,99.40,0.0754,1.5837,6.4103,8.1,0.182,100.3,100.75,98.8006,97.7511,N,N,,,Mason,20201110.1,331.81,251.105,1.321,Adin,20201110,20201111,Zander,,Adin,Zander,Mason,16A6,11/10/2020,1,11/10/2020,5a,5a,5a,5a,5a,5a,5a,1,1,5a,2768,1,6,A,6,1.011,0.1016,-0.127,-0.1778,0.0762,-0.0508,-0.0254,0.1778
2769,17,6,7,36,3/2/2021,,22,SG47,30-A,0.50,10/24/2019,Zander,Mason,HCS,HCS-60,7,1200,5075,3875,SA,1/20/2021,JL,9,110,25,d40g,1.5,1/21/2021,ET,18,2/8/2021,AW,5.2600,2.0720,2.0600,2.2500,1.8190,1.8150,2.0000,357.0,AW,3214,AW,9.00,20210208,2639,W,0.7496,98.91,0.1137,0.5305,4.8124,5.5,0.148,100.3,97.7511,98.9505,98.6507,N,N,,,Zander,20210210.3,110.352,75.6994,1.458,Mina,20210210.1,20210209,Mina,,Adin,Mason,Zander,22C6,2/10/2021,2,2/10/2021,5a,5a,5a,5a,5a,5a,5a,1,1,5a,2769,2,2,C,6,1.009,-0.254,-0.3302,-0.2794,-0.0762,-0.2286,0,0.254
2770,18,6,8,,,Low LT,,SG47,30-A,0.50,10/24/2019,Emily,Mina,HCS,HCS-70,7,1195,5010,3815,SA,3/11/2021,ET,10,110,25,d40g,2.5,3/11/2021,ET,49,4/29/2021,AW,5.2200,2.1010,2.0570,2.2430,1.8180,1.8060,1.9870,353.5,AW,3202,AW,9.06,20210429,2490,N,0.7871,93.33,1.2851,7.2289,12.8916,21.4,0.312,92.6537,93.2534,93.5532,93.8531,Y,Y,,,Jerome,20210430,163.161,181.89,0.897,Erin,20210430.1,20210430,Jerome,,Mason,Adin,Adin,,4/30/2021,1,4/30/2021,8,5a,5b,8,5c,8,5a,1,1,8,2770,,,,,0.993,-1.27,0.4064,-0.3556,-0.254,-0.254,-0.2286,-0.0762
2771,19,6,7,34,2/16/2021,,21,SG47,30-A,0.50,10/24/2019,Mason,Eyal,HCS,HCS-61,6,1190,4915,3725,SA,1/21/2021,JL,9,110,25,d40g,2,1/22/2021,ET,17,2/8/2021,AW,5.2700,2.0850,2.0680,2.2640,1.8320,1.8130,1.9980,360.3,AW,3236,AW,8.98,20210208,2655,W,0.4872,99.51,0.0000,0.4143,4.3315,4.7,0.121,101.649,98.051,99.2504,99.1004,N,N,Zander,,Zander,20210210.2,102.418,75.6994,1.353,Mina,20210210.1,20210209,Mina,,Adin,Mason,Zander,21C6,2/10/2021,2,2/10/2021,5a,5a,5a,5a,5a,5a,5a,1,1,5a,2771,2,1,C,6,0.97,0,0,-0.0762,0.2794,0.1016,-0.0508,0.2032
2772,20,6,7,37,3/15/2021,,27,SG47,30-A,0.67,10/25/2019,Will,Mason,HCS,HCS-65,6,1200,4950,3750,SA,2/12/2021,SA,9,110,25,d40g,3,2/12/2021,ET,21,3/5/2021,AW,5.2710,2.0930,2.0650,2.2530,1.8360,1.8150,1.9910,359.3,AW,3256,AW,9.06,20210305,2652,W,4.1604,99.40,0.1508,1.8477,5.9578,8.0,0.159,99.5502,99.7001,99.2504,99.1004,N,N,,,Jerome,20210309,229.295,148.035,1.549,Mina,20210310,20210309.3,Jerome,,Mason,Zander,Zander,27B6,3/9/2021,4,3/10/2021,5a,5a,5a,5a,5a,5a,5a,1,1,5a,2772,2,7,B,6,0.976,0.0254,0.2032,-0.1524,0,0.2032,0,0.0254
2773,21,6,7,35,2/23/2021,,22,SG47,30-A,0.75,10/25/2019,Will,Mina,HCS,HCS-62,7,1195,5050,3855,SA,1/29/2021,SA,9,110,25,d40g,2,1/29/2021,ET,20,2/18/2021,AW,5.2600,2.0530,2.0570,2.2530,1.8170,1.8160,1.9870,355.2,AW,3264,AW,9.19,20210218,2652,W,0.1124,99.40,0.0000,0.7164,5.0905,5.8,0.145,99.4003,99.4003,99.1004,99.7001,N,N,,,Mason,20210219,264.724,183.214,1.445,Erin,20210219.1,20210219,Mason,,Adin,Adin,Adin,22D6,2/19/2021,1,2/19/2021,5b,5a,5b,5a,5a,5a,5a,1,1,5a,2773,2,2,D,6,1.003,-0.254,-0.8128,-0.3556,0,-0.2794,0.0254,-0.0762
2774,22,6,7,27,11/17/2020,,18,SG47,30-A,3.00,10/25/2019,Ashe,Vrishin,HCS,HCS-51,7,1195,5125,3930,SA,11/2/2020,SA,8,110,25,d40g,3,11/2/2020,ET,7,11/9/2020,AW,5.2720,2.0790,2.0630,2.2540,1.8290,1.8100,1.9950,358.5,AW,3380,AW,9.43,20201109,2653,W,1.1994,99.44,0.0377,1.4700,4.7117,6.2,0.159,99.4003,99.5502,98.9505,99.8501,N,N,,,Zander,20201111,335.832,252.143,1.332,Adin,20201110.1,20201111,Zander,,Adin,Mason,Mason,18A6,11/11/2020,2,11/10/2020,5a,5a,5a,5a,5a,5a,5a,1,1,5a,2774,1,8,A,6,1.023,0.0508,-0.1524,-0.2032,0.0254,0.0254,-0.127,0.127
2775,23,6,8,,,cannot find probably died in machining graded 8 Sep 23 CKR,,SG47,30-A,1.00,10/25/2019,Ritvik,Eyal,HCS,HCS-71,7,1205,5045,3840,SA,3/16/2021,SA,10,110,25,d40g,3,3/16/2021,ET,22,4/7/2021,AW,5.2630,2.0070,2.0460,2.2650,1.7870,1.8110,2.0080,353.8,AW,3270,AW,9.24,20210407,#NUM!,,,,,,,,,,,,,,,,,,#NUM!,#NUM!,,,,,,,,Adin,,,,#NUM!,#NUM!,#NUM!,8,5a,8,#N/A,#N/A,#N/A,#N/A,FALSE,FALSE,#N/A,2775,,,,,0.999,-0.1778,-1.9812,-0.635,0.3048,-1.0414,-0.1016,0.4572
2776,24,6,8,,,,,SG47,30-A,0.55,10/25/2019,Mason,Zander,HCS,HCS-69,7,1200,4975,3775,SA,3/4/2021,SA,10,110,25,d40g,2,3/4/2021,ET,33,4/6/2021,AW,5.2450,2.0620,2.0520,2.2550,1.8180,1.8040,1.9890,354.2,AW,3240,AW,9.15,20210406,2551,W,1.8741,95.61,0.4704,3.9984,8.3497,12.8,0.213,98.3508,93.5532,96.5517,94.003,N,N,,,Mina,20210406.1,188.6,161.274,1.169,Zander,20210407,20210406.3,Jerome,,Adin,Adin,Mina,,4/6/2021,0,4/7/2021,8,5a,5b,8,5b,5a,5a,1,1,8,2776,,,,,0.983,-0.635,-0.5842,-0.4826,0.0508,-0.254,-0.2794,-0.0254
2777,25,6,8,,,low LT from dim fibers,,SG47,30-A,3.50,10/25/2019,Jerome,Vrishin,HCS,HCS-69,7,1200,5080,3880,SA,3/9/2021,SA,10,110,25,d40g,2,3/9/2021,ET,36,4/14/2021,AW/LR,5.2520,2.0530,2.0520,2.2490,1.7900,1.8040,1.9970,353.1,AW,3278,AW,9.28,20210414,2527,W,2.2863,94.72,0.2374,3.5615,9.5370,13.3,0.222,92.054,93.2534,96.1019,97.4513,N,N,,,Zander,20210421.1,229.029,282.323,0.811,Mina,20210421,20210421,Zander,,Mason,Adin,Adin,,4/21/2021,7,4/21/2021,8,5a,5b,8,5c,5a,5a,1,1,8,2777,,,,,1.01,-0.4572,-0.8128,-0.4826,-0.1016,-0.9652,-0.2794,0.1778
2778,26,6,7,41,4/13/2021,,31,SG47,30-A,2.00,10/25/2019,Eyal,Vrishin,HCS,HCS-70,8,1190,5010,3820,SA,3/15/2021,JL,10,110,25,d40g,2,3/15/2021,ET,23,4/7/2021,AW,5.2680,2.0910,2.0590,2.2480,1.8390,1.8040,1.9910,357.9,AW,3240,AW,9.05,20210407,2640,W,0.2998,98.95,0.2652,1.9318,6.2121,8.4,0.173,98.2009,98.9505,98.3508,100.3,N,N,,,Jerome,20210408.1,258.069,172.084,1.500,Mina,20210407.1,20210408,Jerome,,Adin,Adin,Adin,31D6,4/8/2021,1,4/7/2021,5a,5a,5a,5a,5a,5a,5a,1,1,5a,2778,3,1,D,6,0.994,-0.0508,0.1524,-0.3048,-0.127,0.2794,-0.2794,0.0254
2779,27,6,7,34,2/16/2021,,23,SG47,30-A,0.50,10/28/2019,Zander,Mason,HCS,HCS-60,7,1200,5070,3870,SA,1/15/2021,SA,9,110,25,d40g,2,1/15/2021,ET,17,2/1/2021,AW,5.2620,2.0680,2.0630,2.2500,1.8070,1.8050,1.9950,355.8,AW,3248,AW,9.13,20210201,2657,W,1.6867,99.59,0.0376,1.8066,6.1347,8.0,0.169,100.3,98.6507,98.8006,100.6,N,N,,,Mason,20210201.2,85.8958,67.7936,1.267,Adin,20210201.1,20210202,Mina,,Adin,Mina,Mason,23C6,2/1/2021,0,2/1/2021,5b,5a,5b,5a,5a,5a,5a,1,1,5a,2779,2,3,C,6,1.007,-0.2032,-0.4318,-0.2032,-0.0762,-0.5334,-0.254,0.127
2780,28,6,7,36,3/2/2021,,25,SG47,30-A,1.50,10/28/2019,Vrishin,Amanda,HCS,HCS-62,6,1200,5045,3845,SA,1/27/2021,JL,9,110,25,d40g,2.5,1/27/2021,ET,29,2/25/2021,AW,5.2680,2.0860,2.0650,2.2540,1.8290,1.8070,1.9880,358.0,AW,3198,AW,8.93,20210225,2658,W,1.9490,99.63,0.1129,1.4297,4.3642,5.9,0.151,100.15,100.3,97.901,100.15,N,N,,,Mason,20210226,391.034,294.213,1.329,Erin,20210226,20210226,Mason,,Adin,Adin,Adin,25D6,2/26/2021,1,2/26/2021,5a,5a,5a,5a,5a,5a,5a,1,1,5a,2780,2,5,D,6,1.001,-0.0508,0.0254,-0.1524,0.0254,0.0254,-0.2032,-0.0508
2781,29,6,7,27,11/17/2020,,15,SG47,30-A,0.60,10/28/2019,Mason,Emily,HCS,HCS-49,6,1200,5035,3835,SA,10/20/2020,SA,8,110,25,d40g,2.5,10/20/2020,ET,8,10/28/2020,AW,5.2700,2.0810,2.0690,2.2580,1.8180,1.8070,1.9900,358.1,AW,3286,AW,9.18,20201028,2655,W,0.2998,99.51,0.0377,0.8286,5.1224,6.0,0.137,99.8501,99.7001,99.7001,98.8006,N,N,,,Mina,20201029.1,274.819,200.716,1.369,Erin,20201030,20201029,Mina,,Adin,Adin,Adin,15D6,10/29/2020,1,10/30/2020,5a,5a,5a,5a,5a,5a,5a,1,1,5a,2781,1,5,D,6,0.998,0,-0.1016,-0.0508,0.127,-0.254,-0.2032,0
2782,30,6,7,38,3/22/2021,,28,SG47,30-A,1.00,10/28/2019,Amanda,Mason,HCS,HCS-64,5,1180,4885,3705,SA,2/8/2021,ET,9,110,25,d40g,2.5,2/8/2021,ET,36,3/16/2021,AW,5.2700,2.0850,2.0400,2.2540,1.8340,1.8000,1.9860,356.6,AW,3232,AW,9.06,20210316,2649,W,1.0120,99.29,0.0378,0.4908,1.5478,2.1,0.114,98.9505,99.2504,98.2009,100.75,N,N,,,Zander,20210317,289.22,218.598,1.323,Mina,20210317,20210317,Zander,,Adin,Adin,Adin,28C6,3/17/2021,1,3/17/2021,5b,5a,5b,5a,5a,5a,5a,1,1,5a,2782,2,8,C,6,0.964,0,0,-0.7874,0.0254,0.1524,-0.381,-0.1016
2783,31,6,7,39,3/30/2021,,26,SG47,30-A,1.00,10/28/2019,Vrishin,Ritvik,HCS,HCS-66,6,1200,4990,3790,SA,2/17/2021,JL,9,110,25,d40g,2.5,2/17/2021,ET,35,3/24/2021,AW,5.2700,2.0820,2.0600,2.2570,1.8330,1.8140,1.9900,358.6,AW,3226,AW,9.00,20210324,2653,W,1.3119,99.44,0.0000,1.0177,6.8602,7.9,0.170,99.8501,99.1004,99.4003,99.4003,N,N,,,Zander,20210324.1,245.708,184.535,1.331,Mina,20210324,20210324,Zander,,Adin,Mason,Adin,26A6,3/24/2021,0,3/24/2021,5a,5a,5a,5a,5a,5a,5a,1,1,5a,2783,2,6,A,6,0.986,0,-0.0762,-0.2794,0.1016,0.127,-0.0254,0
2784,32,6,7,54,7/13/2021,,40,SG47,30-A,0.50,10/28/2019,Mason,Ritvik,HCS,HCS-67,7,1195,5030,3835,SA,2/23/2021,SA,9,110,25,d40g,2.5,2/23/2021,ET,39,4/3/2021,AW,5.2480,2.0900,2.0420,2.2400,1.8250,1.7990,1.9840,353.6,AW,3282,AW,9.28,20210403,2572,W,1.0870,96.40,0.1944,3.1882,7.5428,10.9,0.205,97.7511,96.7016,95.5022,95.6522,N,N,,,Jerome,20210406,227.008,224.686,1.010,Erin,20210405,20210405.2,Erin,,Adin,Mina,Adin,40A6,4/6/2021,3,4/5/2021,5c,5a,5b,5c,5b,5a,5a,1,1,5b,2784,4,0,A,6,0.998,-0.5588,0.127,-0.7366,-0.3302,-0.0762,-0.4064,-0.1524
2785,33,6,7,25,10/26/2020,,13,SG47,30-A,0.50,10/28/2019,Mason,Emily,HCS,HCS-47,6,1190,5050,3860,SA,10/2/2020,VM,8,110,25,d40g,2,10/2/2020,ET,10,10/12/2020,AW,5.2700,2.0920,2.0710,2.2610,1.8390,1.8170,1.9980,361.0,AW,3338,AW,9.25,20201012,2647,W,0.3748,99.21,0.0378,2.0023,6.8757,8.9,0.165,100.75,98.9505,97.6012,99.5502,N,N,,,Will,20201014,278.421,237.512,1.172,Zander,20201014,20201014,Mason,,Adin,Mason,Mina,13C6,10/14/2020,2,10/14/2020,5a,5a,5a,5a,5a,5a,5a,1,1,5a,2785,1,3,C,6,1.005,0,0.1778,0,0.2032,0.2794,0.0508,0.2032
2786,34,6,7,27,11/17/2020,,15,SG47,30-A,6.00,10/28/2019,Rishi,Zander,HCS,HCS-51,6,1195,5040,3845,SA,10/30/2020,SA,8,110,25,d40g,5,10/30/2020,ET,10,11/9/2020,AW,5.2740,2.0790,2.0640,2.2570,1.8310,1.8130,1.9960,359.3,AW,3340,AW,9.30,20201109,2608,W,0.2249,97.75,0.0000,1.3420,4.4095,5.8,0.155,95.6522,97.0015,99.7001,98.6507,N,N,,,Mason,20201110.1,357.428,251.105,1.423,Adin,20201110,20201111,Zander,,Adin,Zander,Mason,15B6,11/10/2020,1,11/10/2020,5b,5a,5a,5b,5b,5a,5a,1,1,5b,2786,1,5,B,6,1.001,0.1016,-0.1524,-0.1778,0.1016,0.0762,-0.0508,0.1524
2787,35,6,7,29,12/8/2020,,18,SG47,30-A,3.00,10/28/2019,Shanay,Vrishin,HCS,HCS-54,7,1200,5050,3850,SA,11/23/2020,SA,9,110,25,d40g,2.5,11/23/2020,ET,10,12/3/2020,AW,5.2720,2.0820,2.0640,2.2510,1.8340,1.8150,1.9930,358.7,AW,3348,AW,9.33,20201203,2656,W,1.3493,99.55,0.0000,0.2259,2.2214,2.4,0.101,100,98.9505,99.7001,99.5502,N,N,,,Erin,20201204,258.271,182.876,1.412,Adin,20201204.1,20201204,Erin,,Adin,Adin,Adin,18B6,12/4/2020,1,12/4/2020,5a,5a,5a,5a,5a,5a,5a,1,1,5a,2787,1,8,B,6,1.002,0.0508,-0.0762,-0.1778,-0.0508,0.1524,0,0.0762
2788,36,6,7,38,3/22/2021,,31,SG47,30-A,0.90,10/28/2019,Amanda,Emily,HCS,HCS-65,7,1200,4955,3755,SA,2/11/2021,SA,9,110,25,d40g,2.5,2/11/2021,ET,33,3/16/2021,AW,5.2700,2.0610,2.0650,2.2530,1.8100,1.8140,1.9920,356.6,AW,3238,AW,9.08,20210316,2638,W,1.8366,98.88,0.0379,0.9856,2.6914,3.7,0.114,98.051,99.1004,98.5007,99.8501,N,N,,,Zander,20210317,323.486,218.598,1.480,Mina,20210317,20210317,Zander,,Adin,Adin,Adin,31C6,3/17/2021,1,3/17/2021,5b,5a,5b,5a,5a,5a,5a,1,1,5a,2788,3,1,C,6,0.977,0,-0.6096,-0.1524,0,-0.4572,-0.0254,0.0508
2789,37,6,7,27,11/17/2020,,16,SG47,30-A,0.50,10/28/2019,Mason,Emily,HCS,HCS-50,7,1190,4935,3745,SA,10/26/2020,SA,8,110,25,d40g,3.5,10/26/2020,ET,4,10/30/2020,AW,5.2740,2.0810,2.0580,2.2500,1.8360,1.8100,1.9890,358.0,AW,3258,AW,9.10,20201030,2653,W,0.6747,99.44,0.0377,0.7162,4.7117,5.5,0.133,100.75,98.2009,99.4003,99.4003,N,N,,,Will,20201104,237,142.669,1.661,Mason,20201104,20201104,Mason,,Adin,Mason,Mina,16D6,11/4/2020,5,11/4/2020,5a,5a,5a,5a,5a,5a,5a,1,1,5a,2789,1,6,D,6,0.975,0.1016,-0.1016,-0.3302,-0.0762,0.2032,-0.127,-0.0254
2790,38,6,7,25,10/26/2020,,13,SG47,30-A,2.00,10/28/2019,Nikita,Vrishin,HCS,HCS-48,7,1200,5100,3900,SA,10/8/2020,SA,8,110,25,d40g,2.5,10/9/2020,ET,7,10/16/2020,AW,5.2730,2.0850,2.0690,2.2640,1.8310,1.8120,2.0020,360.8,AW,3328,AW,9.22,20201016,2650,N,0.0374,99.33,0.1509,1.0566,4.0377,5.2,0.144,99.5502,99.4003,99.1004,99.2504,N,N,,,Mason,20201020,344.854,269.076,1.282,Zander,20201021,20201020,Mason,,Adin,Adin,Adin,13D6,10/20/2020,4,10/21/2020,5a,5a,5a,5a,5a,5a,5a,1,1,5a,2790,1,3,D,6,1.015,0.0762,0,-0.0508,0.2794,0.0762,-0.0762,0.3048
2791,39,6,7,26,11/2/2020,,14,SG47,30-A,0.50,10/28/2019,Mason,Eyal,HCS,HCS-49,7,1195,5105,3910,SA,10/16/2020,SA,8,110,25,d40g,4,10/16/2020,ET,6,10/22/2020,AW,5.2660,2.0860,2.0650,2.2550,1.8420,1.8160,1.9950,359.4,AW,3298,AW,9.18,20201022,2641,W,0.1124,98.99,0.0379,0.4922,4.2787,4.8,0.132,98.2009,99.4003,99.1004,99.2504,N,N,,,Erin,20201023.1,380.23,288.064,1.320,Erin,20201023,20201023,Erin,,Adin,Adin,Adin,14D6,10/23/2020,1,10/23/2020,5a,5a,5a,5a,5a,5a,5a,1,1,5a,2791,1,4,D,6,1.018,-0.1016,0.0254,-0.1524,0.0508,0.3556,0.0254,0.127
2792,40,6,7,29,12/8/2020,PATCH JOB,18,SG47,30-A,0.50,10/29/2019,Zander,Vrishin,HCS,HCS-53,6,1195,5015,3820,SA,11/10/2020,SA,9,110,25,d40g,2,11/10/2020,SA,13,11/23/2020,AW,5.2670,2.0710,2.0560,2.2470,1.8210,1.8100,1.9970,356.6,AW,3286,AW,9.21,20201123,2661,W,0.3748,99.74,0.0376,0.9395,5.1484,6.1,0.141,99.8501,99.7001,99.5502,99.8501,N,N,,,Mason,20201124.1,375.638,289.921,1.296,Adin,20201123.1,20201201.1,Adin,,Adin,Adin,Zander,18C6,11/24/2020,1,11/23/2020,5a,5a,5a,5a,5a,5a,5a,1,1,5a,2792,1,8,C,6,0.994,-0.0762,-0.3556,-0.381,-0.1524,-0.1778,-0.127,0.1778
2793,41,6,7,25,10/26/2020,,14,SG47,30-A,3.00,10/29/2019,Vrishin,Emily,HCS,HCS-47,6,1195,5020,3825,SA,10/6/2020,SA,8,110,25,d40g,1.5,10/7/2020,ET,5,10/12/2020,AW,5.2710,2.0910,2.0580,2.2650,1.8330,1.8140,1.9970,360.3,AW,3294,AW,9.14,20201012,2647,W,0.2249,99.21,0.1133,2.0023,5.2135,7.3,0.159,100.45,98.5007,99.5502,98.3508,N,N,,,Will,20201014,260.135,237.512,1.095,Zander,20201014,20201014,Mason,,Adin,Mason,Mina,14A6,10/14/2020,2,10/14/2020,5a,5a,5a,5a,5a,5a,5a,1,1,5a,2793,1,4,A,6,0.996,0.0254,0.1524,-0.3302,0.3048,0.127,-0.0254,0.1778
2794,42,6,7,41,4/13/2021,,31,SG47,30-A,3.00,10/30/2019,Ashe,Vrishin,HCS,HCS-68,6,1200,5015,3815,SA,3/3/2021,JL,10,110,25,d40g,3,3/3/2021,ET,35,4/7/2021,AW,5.2710,2.0800,2.0520,2.2510,1.8290,1.8030,1.9890,356.9,AW,3214,AW,9.01,20210407,2630,W,0.6372,98.58,0.0760,3.4981,7.6426,11.2,0.207,100,97.3013,98.051,98.9505,N,N,,,Jerome,20210408.1,258.497,172.084,1.502,Mina,20210407.1,20210408,Jerome,,Adin,Adin,Adin,31B6,4/8/2021,1,4/7/2021,5a,5a,5a,5a,5a,5a,5a,1,1,5a,2794,3,1,B,6,0.993,0.0254,-0.127,-0.4826,-0.0508,0.0254,-0.3048,-0.0254
2795,43,6,7,35,2/23/2021,,25,SG47,30-A,2.00,10/30/2019,Shanay,Will,HCS,HCS-63,7,1195,5000,3805,SA,2/2/2021,SA,9,110,25,d40g,2.5,2/2/2021,ET,16,2/18/2021,AW,5.2690,2.0700,2.0610,2.2440,1.8230,1.8120,1.9880,356.2,AW,3266,AW,9.17,20210218,2658,W,0.6747,99.63,0.0000,0.7901,4.0632,4.9,0.141,99.4003,100,99.5502,99.5502,N,N,,,Mason,20210219,260.934,183.214,1.424,Erin,20210219.1,20210219,Mason,,Adin,Adin,Adin,25C6,2/19/2021,1,2/19/2021,5a,5a,5a,5a,5a,5a,5a,1,1,5a,2795,2,5,C,6,0.99,-0.0254,-0.381,-0.254,-0.2286,-0.127,-0.0762,-0.0508
2796,44,6,7,29,12/8/2020,~20 buried fibers,17,SG47,30-A,2.00,10/30/2019,Nikita,Tim,HCS,HCS-54,7,1205,5050,3845,SA,11/18/2020,SA,9,110,25,d40g,2.5,11/18/2020,SA,6,11/24/2020,AW,5.2680,2.0820,2.0630,2.2540,1.8360,1.8100,1.9920,358.4,AW,3294,AW,9.19,20201124,2630,W,0.2998,98.58,0.0380,0.4183,2.8517,3.3,0.132,99.1004,99.7001,97.901,97.6012,N,N,,,Mason,20201125,434.232,283.049,1.534,Mason,20201125,20201201.1,Adin,,Adin,Adin,Zander,17D6,11/25/2020,1,11/25/2020,5a,5a,5a,5a,5a,5a,5a,1,1,5a,2796,1,7,D,6,1.001,-0.0508,-0.0762,-0.2032,0.0254,0.2032,-0.127,0.0508
2797,45,6,7,37,3/15/2021,PATCH JOB,27,SG47,30-A,0.30,10/31/2019,Emily,Mina,HCS,HCS-66,7,1195,5090,3895,SA,2/18/2021,SA,9,110,25,d40g,3,2/18/2021,ET,18,3/8/2021,AW,5.2670,2.0670,2.0580,2.2450,1.8230,1.8090,1.9910,355.9,AW,3302,AW,9.28,20210308,2655,W,1.5367,99.51,0.0377,0.7910,3.7288,4.6,0.131,99.7001,99.1004,99.4003,99.8501,N,N,,,Jerome,20210309,222.631,156.098,1.426,Jerome,20210308.1,20210309.3,Jerome,,Mason,Zander,Zander,27A6,3/9/2021,1,3/8/2021,5a,5a,5a,5a,5a,5a,5a,1,1,5a,2797,2,7,A,6,1.014,-0.0762,-0.4572,-0.3302,-0.2032,-0.127,-0.1524,0.0254
2798,46,6,7,27,11/17/2020,,18,SG47,30-A,0.35,10/31/2019,Emily,Ritvik,HCS,HCS-50,6,1190,5050,3860,SA,10/23/2020,SA,8,110,25,d40g,2,10/23/2020,ET,7,10/30/2020,AW,5.2740,2.0830,2.0660,2.2580,1.8280,1.8160,1.9950,359.6,AW,3320,AW,9.23,20201030,2657,W,0.8621,99.59,0.0000,0.9409,5.1562,6.1,0.136,99.7001,100,98.5007,100.15,N,N,,,Will,20201104,238.092,142.669,1.669,Mason,20201104,20201104,Mason,,Adin,Mason,Mina,18D6,11/4/2020,5,11/4/2020,5a,5a,5a,5a,5a,5a,5a,1,1,5a,2798,1,8,D,6,1.005,0.1016,-0.0508,-0.127,0.127,0,0.0254,0.127
2799,47,6,7,26,11/2/2020,,15,SG47,30-A,0.90,11/1/2019,Mina,Ritvik,HCS,HCS-48,7,1200,5080,3880,SA,10/14/2020,SA,8,110,25,d40g,1.5,10/14/2020,ET,8,10/22/2020,AW,5.2660,2.0820,2.0640,2.2600,1.8420,1.8180,1.9990,360.0,AW,3306,AW,9.18,20201022,2653,W,0.2624,99.44,0.0000,0.3015,3.2793,3.6,0.123,98.8006,99.7001,99.7001,99.5502,N,N,,,Erin,20201023.1,399.024,288.064,1.385,Erin,20201023,20201023,Erin,,Adin,Adin,Adin,15A6,10/23/2020,1,10/23/2020,5a,5a,5a,5a,5a,5a,5a,1,1,5a,2799,1,5,A,6,1.01,-0.1016,-0.0762,-0.1778,0.1778,0.3556,0.0762,0.2286
2800,48,6,7,29,12/8/2020,,19,SG47,30-A,0.75,11/1/2019,Will,Mina,HCS,HCS-53,6,1190,5050,3860,SA,11/13/2020,SA,9,110,25,d40g,2.5,11/13/2020,SA,11,11/24/2020,AW,5.2700,2.0850,2.0580,2.2550,1.8380,1.8170,1.9990,359.5,AW,3282,AW,9.13,20201124,2645,W,0.2623,99.14,0.0756,0.6805,3.7429,4.5,0.140,98.9505,99.1004,99.4003,99.1004,N,N,,,Mason,20201125,372.128,283.049,1.315,Mason,20201125,20201201.1,Adin,,Adin,Adin,Zander,19D6,11/25/2020,1,11/25/2020,5a,5a,5a,5a,5a,5a,5a,1,1,5a,2800,1,9,D,6,1.005,0,0,-0.3302,0.0508,0.254,0.0508,0.2286
2801,49,6,7,35,2/23/2021,Re-checked by Nicholas/ ~25buried fibers,25,SG47,30-A,0.91,11/1/2019,Mina,Eyal,HCS,HCS-63,6,1195,4945,3750,SA,2/3/2021,JL,9,110,25,d40g,2,2/3/2021,ET,15,2/18/2021,AW,5.2690,2.0780,2.0550,2.2510,1.8330,1.8110,1.9900,357.4,AW,3220,AW,9.01,20210218,2624,W,0.8995,98.35,0.0381,1.4863,6.5168,8.0,0.159,99.1004,97.7511,97.0015,99.5502,N,N,,,Mason,20210219,269.115,183.214,1.469,Erin,20210219.1,20210219,Mason,,Adin,Adin,Adin,25B6,2/19/2021,1,2/19/2021,5a,5a,5a,5a,5a,5a,5a,1,1,5a,2801,2,5,B,6,0.976,-0.0254,-0.1778,-0.4064,-0.0508,0.127,-0.1016,0
2802,50,6,8,,,DIED IN MACHINING,,SG47,30-A,5.50,11/1/2019,Naman,Ritvik,HCS,HCS-67,7,1195,5010,3815,SA,2/25/2021,SA,9,110,25,d40g,2,2/25/2021,ET,40,4/6/2021,AW,5.2280,2.0300,2.0440,2.2520,1.7820,1.8000,1.9850,348.9,AW,3200,AW,9.17,20210406,#NUM!,,,,,,,,,,,,,,,,,,#NUM!,#NUM!,,,,,,,,Adin,,,,#NUM!,#NUM!,#NUM!,8,5a,8,#N/A,#N/A,#N/A,#N/A,FALSE,FALSE,#N/A,2802,,,,,0.993,-1.0668,-1.397,-0.6858,-0.0254,-1.1684,-0.381,-0.127
2803,51,6,7,28,11/23/2020,,16,SG47,30-A,2.50,11/1/2019,Eyal,Mason,HCS,HCS-52,7,1200,5020,3820,SA,11/6/2020,SA,8,110,25,d40g,1.5,11/6/2020,SA,7,11/13/2020,AW,5.2680,2.0830,2.0720,2.2580,1.8240,1.8140,1.9950,359.2,AW,3298,AW,9.18,20201113,2642,W,2.7736,99.03,0.0379,1.7790,3.4444,5.3,0.145,97.6012,99.5502,99.4003,99.5502,N,N,,,Zander,20201118.1,230.801,172.696,1.336,Adin,20201117.1,20201118,Zander,,Adin,Adin,Mina,16B6,11/18/2020,5,11/17/2020,5a,5a,5a,5a,5a,5a,5a,1,1,5a,2803,1,6,B,6,0.994,-0.0508,-0.0508,0.0254,0.127,-0.1016,-0.0254,0.127
2804,52,6,7,39,3/30/2021,,26,SG47,30-A,2.00,11/4/2019,Vrishin,Will,HCS,HCS-66,6,1195,4910,3715,SA,2/19/2021,ET,9,110,25,d40g,2,2/19/2021,ET,33,3/24/2021,AW,5.2690,2.0890,2.0500,2.2540,1.8360,1.8000,1.9890,357.6,AW,3230,AW,9.03,20210324,2653,W,1.2744,99.44,0.0377,0.3392,3.7693,4.1,0.112,100.15,98.8006,98.9505,99.8501,N,N,,,Zander,20210324.1,243.413,184.535,1.319,Mina,20210324,20210324,Zander,,Adin,Mason,Adin,26C6,3/24/2021,0,3/24/2021,5b,5a,5b,5a,5a,5a,5a,1,1,5a,2804,2,6,C,6,0.967,-0.0254,0.1016,-0.5334,0.0254,0.2032,-0.381,-0.0254
2805,1,7,8,,,Low LT,,SG47,30-B,5.00,11/4/2019,Naman,Zander,HCS,HCS-66,6,1180,4790,3610,SA,2/17/2021,JL,9,110,25,d40g,2,2/17/2021,ET,71,4/29/2021,AW,5.1280,2.0690,2.0470,2.2190,1.8310,1.7810,1.9870,342.7,AW,3102,AW,9.05,20210429,2512,W,3.5982,94.15,0.7166,5.9713,10.3901,17.1,0.264,96.2519,96.1019,93.5532,90.7046,Y,N,,,Zander,20210503,233.45,213.195,1.095,Erin,20210430.3,20210430,Mason,,Mason,Mason,Adin,,5/3/2021,4,4/30/2021,8,5a,5b,8,5c,8,5a,1,1,8,2805,,,,,0.957,-1.9558,-0.4064,-0.4572,-0.6096,-0.0254,-0.8636,-0.0762
2806,2,7,7,35,2/23/2021,,22,SG47,30-B,2.00,11/4/2019,Ritvik,Eyal,HCS,HCS-63,7,1190,5020,3830,SA,2/2/2021,SA,9,110,25,d40g,2.5,2/2/2021,ET,16,2/18/2021,AW,5.2040,2.0640,2.0500,2.2490,1.8380,1.8190,1.9940,352.8,AW,3250,AW,9.21,20210218,2629,W,1.1994,98.54,0.0380,1.1792,4.2982,5.5,0.159,99.1004,98.8006,97.0015,99.2504,N,N,,,Mason,20210219,236.784,183.214,1.292,Erin,20210219.1,20210219,Mason,,Adin,Adin,Adin,22B7,2/19/2021,1,2/19/2021,5b,5a,5b,5a,5a,5a,5a,1,1,5a,2806,2,2,B,7,1.015,-0.0254,-0.5334,-0.381,0.1524,0.1524,0.1016,0.1016
2807,3,7,7,41,4/13/2021,,29,SG47,30-B,0.75,11/4/2019,Zander,Vrishin,HCS,HCS-66,6,1175,4830,3655,SA,2/19/2021,ET,9,110,25,d40g,2,2/19/2021,ET,47,4/7/2021,AW,5.1910,2.0740,2.0490,2.2410,1.8350,1.8000,1.9890,350.3,AW,3172,AW,9.05,20210407,2635,W,0.7121,98.76,0.1518,1.9734,5.1613,7.3,0.165,99.1004,98.9505,97.901,99.1004,N,N,,,Jerome,20210408.1,205.62,172.084,1.195,Mina,20210407.1,20210408,Jerome,,Adin,Adin,Adin,29D7,4/8/2021,1,4/7/2021,5a,5a,5a,5a,5a,5a,5a,1,1,5a,2807,2,9,D,7,0.969,-0.3556,-0.2794,-0.4064,-0.0508,0.0762,-0.381,-0.0254
2808,4,7,7,39,3/30/2021,,24,SG47,30-B,2.50,11/4/2019,Shanay,Emily,HCS,HCS-64,5,1175,4840,3665,SA,2/8/2021,ET,9,110,25,d40g,2.5,2/8/2021,ET,26,3/6/2021,AW,5.2050,2.0760,2.0320,2.2500,1.8340,1.8060,1.9920,351.8,AW,3172,AW,9.02,20210306,2651,W,2.8111,99.36,0.0377,1.8484,6.1486,8.0,0.152,101.049,97.901,99.5502,98.9505,N,N,,,Zander,20210309,292.97,148.035,1.979,Mina,20210310,20210309.2,Mina,,Mason,Zander,Zander,24D7,3/9/2021,3,3/10/2021,5b,5a,5b,5a,5a,5a,5a,1,1,5a,2808,2,4,D,7,0.972,0,-0.2286,-0.8382,0.1778,0.0508,-0.2286,0.0508
2809,5,7,7,36,3/2/2021,,22,SG47,30-B,3.00,11/5/2019,Jerome,Ritvik,HCS,HCS-65,7,1195,4900,3705,SA,2/16/2021,ET,9,110,25,d40g,2,2/16/2021,ET,9,2/25/2021,AW,5.1790,2.0690,2.0620,2.2470,1.8200,1.8190,1.9900,350.7,AW,3168,AW,9.03,20210225,2657,W,0.3748,99.59,0.0753,0.3764,4.2153,4.7,0.135,100.75,99.8501,98.6507,99.1004,N,N,,,Mason,20210226,273.612,294.213,0.930,Erin,20210226,20210226,Mason,,Adin,Adin,Adin,22A7,2/26/2021,1,2/26/2021,5a,5a,5a,5a,5a,5a,5a,1,1,5a,2809,2,2,A,7,0.982,-0.6604,-0.4064,-0.0762,0.1016,-0.3048,0.1016,0
2810,6,7,7,37,3/15/2021,,22,SG47,30-B,0.75,11/6/2019,Will,Vrishin,HCS,HCS-65,6,1180,4875,3695,SA,2/12/2021,SA,9,110,25,d40g,3,2/12/2021,ET,22,3/6/2021,AW,5.2050,2.0760,2.0520,2.2460,1.8100,1.8050,1.9880,351.0,AW,3204,AW,9.13,20210306,2640,W,2.7736,98.95,0.1136,1.8939,4.5455,6.6,0.144,100,97.1514,98.3508,100.3,N,N,,,Jerome,20210309,250.864,148.035,1.695,Mina,20210310,20210309.2,Mina,,Mason,Zander,Zander,22C7,3/9/2021,3,3/10/2021,5b,5a,5b,5a,5a,5a,5a,1,1,5a,2810,2,2,C,7,0.98,0,-0.2286,-0.3302,0.0762,-0.5588,-0.254,-0.0508
2811,7,7,7,35,2/23/2021,,23,SG47,30-B,1.50,11/6/2019,Vrishin,Ritvik,HCS,HCS-63,6,1180,4970,3790,SA,2/3/2021,JL,9,110,25,d40g,2,2/3/2021,ET,15,2/18/2021,AW,5.2020,2.0730,2.0530,2.2440,1.8260,1.8000,1.9890,351.1,AW,3206,AW,9.13,20210218,2643,W,0.4873,99.06,0.1135,1.3621,5.0700,6.5,0.157,100.75,98.6507,97.6012,99.2504,N,N,,,Mason,20210219,241.856,183.214,1.320,Erin,20210219.1,20210219,Mason,,Adin,Adin,Adin,23A7,2/19/2021,1,2/19/2021,5a,5a,5a,5a,5a,5a,5a,1,1,5a,2811,2,3,A,7,1.005,-0.0762,-0.3048,-0.3048,0.0254,-0.1524,-0.381,-0.0254
2812,8,7,7,26,11/2/2020,,14,SG47,30-B,1.50,11/6/2019,Vrishin,Ritvik,HCS,HCS-49,6,1170,4925,3755,SA,10/15/2020,SA,8,110,25,d40g,2,10/15/2020,ET,7,10/22/2020,AW,5.1980,2.0830,2.0630,2.2480,1.8370,1.8120,1.9910,353.2,AW,3236,AW,9.16,20201022,2656,W,0.0749,99.55,0.0000,0.1883,2.2590,2.4,0.113,101.349,98.6507,99.5502,98.6507,N,N,,,Erin,20201023,428.539,288.064,1.488,Erin,20201023,20201023,Erin,,Adin,Adin,Adin,14A7,10/23/2020,1,10/23/2020,5a,5a,5a,5a,5a,5a,5a,1,1,5a,2812,1,4,A,7,0.995,-0.1778,-0.0508,-0.0508,0.127,0.127,-0.0762,0.0254
2813,9,7,7,29,12/8/2020,,18,SG47,30-B,2.00,11/6/2019,Jerome,Mason,HCS,HCS-53,6,1170,4855,3685,SA,11/10/2020,SA,9,110,25,d40g,2,11/10/2020,SA,9,11/19/2020,AW,5.2030,2.0740,2.0640,2.2480,1.8280,1.8180,1.9960,353.5,AW,3200,AW,9.05,20201119,2661,W,1.7241,99.74,0.0000,1.0522,4.5847,5.6,0.132,100.6,99.8501,99.8501,98.6507,N,N,,,Erin,20201120,371.248,281.699,1.318,Mina,20201119.1,20201120,Erin,,Adin,Adin,Adin,18D7,11/20/2020,1,11/19/2020,5a,5a,5a,5a,5a,5a,5a,1,1,5a,2813,1,8,D,7,0.977,-0.0508,-0.2794,-0.0254,0.127,-0.1016,0.0762,0.1524
2814,10,7,7,27,11/17/2020,,16,SG47,30-B,1.75,11/6/2019,Jerome,Mason,HCS,HCS-50,6,1165,4910,3745,SA,10/23/2020,SA,8,110,25,d40g,2,10/23/2020,ET,7,10/30/2020,AW,5.2050,2.0800,2.0540,2.2520,1.8210,1.8150,1.9950,353.3,AW,3244,AW,9.18,20201030,2657,W,1.9115,99.59,0.0753,1.2044,5.8337,7.1,0.149,99.7001,100,99.8501,98.8006,N,N,,,Will,20201104,204.64,142.669,1.434,Mason,20201104,20201104,Mason,,Adin,Mason,Mina,16A7,11/4/2020,5,11/4/2020,5a,5a,5a,5a,5a,5a,5a,1,1,5a,2814,1,6,A,7,0.993,0,-0.127,-0.2794,0.2286,-0.2794,0,0.127
2815,11,7,7,30,1/4/2021,,18,SG47,30-B,2.00,11/7/2019,Vrishin,Zander,HCS,HCS-54,6,1165,4895,3730,SA,11/19/2020,SA,9,110,25,d40g,2,11/19/2020,SA,15,12/4/2020,AW,5.2070,2.0760,2.0550,2.2450,1.8280,1.8020,1.9970,352.5,AW,3210,AW,9.11,20201204,2644,W,4.0854,99.10,0.1135,4.1225,7.1861,11.4,0.207,98.6507,99.5502,99.1004,99.1004,N,N,,,Zander,20201209.3,388.056,243.479,1.594,Erin,20201210,20201209,Zander,,Adin,Adin,Adin,18A7,12/9/2020,5,12/10/2020,5a,5a,5a,5a,5a,5a,5a,1,1,5a,2815,1,8,A,7,0.989,0.0508,-0.2286,-0.254,0.0508,-0.1016,-0.3302,0.1778
2816,12,7,7,27,11/17/2020,,18,SG47,30-B,4.00,11/7/2019,Naman,Zander,HCS,HCS-52,7,1175,5030,3855,SA,11/2/2020,SA,8,110,25,d40g,3,11/2/2020,ET,7,11/9/2020,AW,5.2080,2.0780,2.0670,2.2530,1.8180,1.8100,1.9970,353.9,AW,3324,AW,9.39,20201109,2641,W,7.8336,98.99,0.2651,3.7864,8.1787,12.2,0.212,99.2504,98.051,99.4003,99.2504,N,N,,,Zander,20201111,257.593,252.143,1.022,Adin,20201110.1,20201111,Zander,,Adin,Mason,Mason,18B7,11/11/2020,2,11/10/2020,5a,5a,5a,5a,5a,5a,5a,1,1,5a,2816,1,8,B,7,1.022,0.0762,-0.1778,0.0508,0.254,-0.3556,-0.127,0.1778
