Repository: masonrh2/sphenix_cosmics

File: files/blocks_13-64.csv (part 12 of 56)
 DBN,Don't edit Block occurance,BL,Status,BNL shipment,Shipping date,Comment,Sector,Fiber type,Fiber batch,Filling time (h),FF date,Filled by,Checked by,W powder,W bucket number,Mold number,Empty mold (g),Filled mold (g),W filling mass (g),fibers loaded by,W filling date,W filled by,Epoxy batch,Resin mass (g),Hardener mass (g),potting notes,Epoxy filling time (min),Epoxy filling date,Epoxy preparer,Delta Mach-Pot,Machining date,Machined by,L (in),BT (in),BB (in),BH (in),ST (in),SB (in),SH (in),Volume (mL),Measured by,Mass (g),Measured by,Density(g/mL),Tested on,# Fibers N,Good end,ABS N-W (%),# Fibers / # Holes (%),10-15(%),15-50(%),50-75(%),r75 (%),R,T1(BL) Fiber %,T2(BR) Fiber %,T3(TL) Fiber %,T4(TR) Fiber %, missing row?,13 connected holes?,FOM_N,FOM_I,Tested by,Tested on,Scintillation (mV),Calibration (mV),Ratio (Calibrated Twice),Tested by,Tested on,Natural Pictures,Tested by,Retouch,Density Result Checked?,Light Checked?,Natural Pictures checked?,Sector ID (SSBBR),LT M/D/YYYY,Days Mach-LT,Scint M/D/YYYY,Block Grade,De,Di,LT,LTQ,Vi,Sci,Pic,X,LT-all,DBN,S-left,S-right,column,row,relative W weight,Δ(L) [mm],Δ(BT) [mm],Δ(BB) [mm],Δ(BH) [mm],Δ(ST) [mm],Δ(SB) [mm],Δ(SH) [mm]
2817,13,7,7,35,2/23/2021,,23,SG47,30-B,0.75,11/8/2019,Zander,Ritvik,HCS,HCS-60,7,1190,5015,3825,SA,1/15/2021,SA,9,110,25,d40g,2.5,1/15/2021,ET,25,2/9/2021,AW,5.2030,2.0750,2.0650,2.2450,1.8340,1.8120,1.9970,353.4,AW,3258,AW,9.22,20210209,2625,W,0.0375,98.39,0.2286,1.2952,4.1524,5.7,0.168,97.901,99.1004,99.2504,97.3013,N,N,,,Zander,20210210.1,129.486,75.6103,1.713,Mina,20210210,20210209,Mina,,Mason,Mason,Zander,23B7,2/10/2021,1,2/10/2021,5a,5a,5a,5a,5a,5a,5a,1,1,5a,2817,2,3,B,7,1.014,-0.0508,-0.254,0,0.0508,0.0508,-0.0762,0.1778
2818,14,7,7,34,2/16/2021,screens 1 2 3 arrows flipped,22,SG47,30-B,2.00,11/11/2019,Vrishin,Zander,HCS,HCS-61,6,1180,4865,3685,SA,1/21/2021,JL,9,110,25,d40g,2,1/22/2021,ET,18,2/9/2021,AW,5.2040,2.0840,2.0600,2.2450,1.8400,1.8150,1.9950,353.9,AW,3194,AW,9.03,20210209,2652,W,0.8621,99.40,0.3394,1.6968,2.2247,4.3,0.145,99.4003,98.9505,99.1004,100.15,N,N,,,Zander,20210210.1,95.03,75.6103,1.257,Mina,20210210,20210209,Mina,,Mason,Mason,Zander,22D7,2/10/2021,1,2/10/2021,5a,5a,5a,5a,5a,5a,5a,1,1,5a,2818,2,2,D,7,0.977,-0.0254,-0.0254,-0.127,0.0508,0.2032,0,0.127
2819,15,7,7,28,11/23/2020,,16,SG47,30-B,2.00,11/11/2019,Vrishin,Mason,HCS,HCS-52,6,1165,4935,3770,SA,11/5/2020,SA,8,110,25,d40g,2.5,11/5/2020,ET,8,11/13/2020,AW,5.2030,2.0750,2.0560,2.2440,1.8170,1.8090,2.0000,352.2,AW,3250,AW,9.23,20201113,2655,W,3.2608,99.51,0.1130,2.4106,3.7665,6.3,0.151,99.2504,99.7001,99.4003,99.7001,N,N,,,Zander,20201118.1,183.488,172.696,1.062,Adin,20201117.1,20201118,Zander,,Adin,Adin,Mina,16B7,11/18/2020,5,11/17/2020,5a,5a,5a,5a,5a,5a,5a,1,1,5a,2819,1,6,B,7,0.999,-0.0508,-0.254,-0.2286,0.0254,-0.381,-0.1524,0.254
2820,16,7,7,62,9/8/2021,,,SG47,30-B,3.50,11/11/2019,Rishi,Shanay,HCS,HCS-125,9,1150,4800,3650,SA,8/25/2021,SA,12,110,25,d40g,2,8/25/2021,ET,8,9/2/2021,AW/LR,5.2060,2.1000,2.0600,2.2380,1.8440,1.8000,1.9880,353.1,AW,3236,AW,9.16,20210902,2653,W,1.3868,99.44,0.0000,0.2639,2.5631,2.8,0.104,100.3,98.8006,99.4003,99.2504,N,N,,,LucasT,20210903.1,119.861,85.4862,1.402,EricH,20210903,20210903.1,LucasT,,Erin,Erin,Erin,,9/3/2021,1,9/3/2021,5a,5a,5a,5a,5a,5a,5a,1,1,5a,2820,,,,,0.968,0.0254,0.381,-0.127,-0.127,0.3048,-0.381,-0.0508
2821,17,7,7,34,2/16/2021,,25,SG47,30-B,0.75,11/13/2019,Will,Ritvik,HCS,HCS-61,5,1175,4820,3645,SA,1/22/2021,SA,9,110,25,d40g,2,1/22/2021,ET,18,2/9/2021,AW,5.2030,2.0700,2.0350,2.2350,1.8300,1.8050,1.9830,349.3,AW,3160,AW,9.05,20210209,2634,W,1.6117,98.73,0.0000,0.4176,4.2521,4.7,0.127,100.45,96.5517,99.8501,98.051,N,N,Zander,,Zander,20210210.3,100.64,75.6994,1.329,Mina,20210210.1,20210209,Mina,,Mason,Mason,Zander,25D7,2/10/2021,1,2/10/2021,5b,5a,5b,5a,5a,5a,5a,1,1,5a,2821,2,5,D,7,0.966,-0.0508,-0.381,-0.762,-0.2032,-0.0508,-0.254,-0.1778
2822,18,7,7,28,11/23/2020,,16,SG47,30-B,0.75,11/13/2019,Will,Emily,HCS,HCS-53,7,1175,4955,3780,JT,11/12/2020,SA,9,110,25,d40g,1.5,11/12/2020,SA,7,11/19/2020,AW,5.2040,2.0940,2.0490,2.2470,1.8410,1.8120,1.9950,353.9,AW,3256,AW,9.20,20201119,2650,W,1.5742,99.33,0.1132,2.9434,4.4528,7.5,0.161,98.8006,99.1004,99.8501,99.5502,N,N,,,Erin,20201120,405.774,281.699,1.440,Mina,20201119.1,20201120,Erin,,Adin,Adin,Adin,16C7,11/20/2020,1,11/19/2020,5a,5a,5a,5a,5a,5a,5a,1,1,5a,2822,1,6,C,7,1.002,-0.0254,0.2286,-0.4064,0.1016,0.2286,-0.0762,0.127
2823,19,7,7,35,2/23/2021,,23,SG47,30-B,2.00,11/13/2019,Shanay,Emily,HCS,HCS-63,7,1195,4960,3765,SA,2/4/2021,SA,9,110,25,d40g,3,2/4/2021,ET,14,2/18/2021,AW,5.2030,2.0590,2.0560,2.2500,1.8240,1.8090,1.9960,352.0,AW,3230,AW,9.18,20210218,2647,W,1.3119,99.21,0.1133,0.7178,4.4957,5.3,0.143,99.7001,99.4003,98.6507,99.1004,N,N,,,Mason,20210219,269.668,183.214,1.472,Erin,20210219.1,20210219,Mason,,Adin,Adin,Adin,23D7,2/19/2021,1,2/19/2021,5b,5a,5b,5a,5a,5a,5a,1,1,5a,2823,2,3,D,7,0.998,-0.0508,-0.6604,-0.2286,0.1778,-0.2032,-0.1524,0.1524
2824,20,7,8,40,4/6/2021,returned by Sean,,SG47,30-B,0.40,11/14/2019,Emily,Ritvik,HCS,HCS-65,7,1195,4965,3770,SA,2/11/2021,SA,9,110,25,d40g,2.5,2/11/2021,ET,14,2/25/2021,AW,5.1630,2.0720,2.0670,2.2510,1.8230,1.8120,1.9900,350.1,AW,3220,AW,9.20,20210225,2596,W,1.4992,97.30,0.1926,3.4284,6.2019,9.8,0.191,99.4003,98.5007,97.3013,94.003,N,N,,,Mason,20210330.1,205.452,162.384,1.265,Vrishin,20210330,20210330,Jerome,,Adin,Adin,Mason,,3/30/2021,33,3/30/2021,8,5a,5b,5b,5b,5a,5a,1,1,5b,2824,,,,,0.999,-1.0668,-0.3302,0.0508,0.2032,-0.2286,-0.0762,0
2825,21,7,7,25,10/26/2020,,13,SG47,30-B,0.40,11/14/2019,Emily,Zander,HCS,HCS-47,7,1180,4950,3770,SA,10/2/2020,VM,8,110,25,d40g,2,10/6/2020,ET,6,10/12/2020,AW,5.2050,2.0770,2.0700,2.2520,1.8260,1.8100,1.9950,353.9,AW,3256,AW,9.20,20201012,2625,N,10.3448,98.39,0.1905,1.9429,5.0286,7.2,0.144,98.6507,98.8006,98.8006,97.3013,N,N,,,Will,20201014,266.476,237.512,1.122,Zander,20201014,20201014,Mason,,Adin,Mason,Mina,13B7,10/14/2020,2,10/14/2020,5a,5a,5a,5a,5a,5a,5a,1,1,5a,2825,1,3,B,7,0.999,0,-0.2032,0.127,0.2286,-0.1524,-0.127,0.127
2826,22,7,7,27,11/17/2020,,14,SG47,30-B,0.75,11/14/2019,Zander,Saad,HCS,HCS-49,6,1165,4945,3780,SA,10/20/2020,SA,8,110,25,d40g,2,10/20/2020,ET,8,10/28/2020,AW,5.1990,2.0860,2.0680,2.2500,1.8270,1.8170,1.9940,353.9,AW,3236,AW,9.14,20201028,2647,W,1.0495,99.21,0.0378,1.2089,3.0979,4.3,0.136,99.8501,98.8006,98.2009,100,N,N,,,Mina,20201029.1,210.2,200.716,1.047,Erin,20201030,20201029,Mina,,Adin,Adin,Adin,14B7,10/29/2020,1,10/30/2020,5a,5a,5a,5a,5a,5a,5a,1,1,5a,2826,1,4,B,7,1.002,-0.1524,0.0254,0.0762,0.1778,-0.127,0.0508,0.1016
2827,23,7,7,28,11/23/2020,PATCH JOB,16,SG47,30-B,0.67,11/15/2019,Will,Mason,HCS,HCS-52,7,1180,4925,3745,SA,11/6/2020,SA,8,110,25,d40g,1.5,11/6/2020,SA,10,11/16/2020,AW,5.1950,2.0650,2.0580,2.2480,1.8100,1.7970,1.9930,350.3,AW,3216,AW,9.18,20201116,2633,W,3.8231,98.69,1.6711,98.3289,0.0000,100.0,0.131,98.8006,99.8501,98.051,98.051,N,N,,,Zander,20201118.1,318.611,219.831,1.449,Adin,20201117,20201118,Zander,,Adin,Adin,Mina,16D7,11/18/2020,2,11/17/2020,5b,5a,5b,5a,5a,5a,5a,1,1,5a,2827,1,6,D,7,0.993,-0.254,-0.508,-0.1778,0.127,-0.5588,-0.4572,0.0762
2828,24,7,7,36,3/2/2021,,25,SG47,30-B,0.60,11/15/2019,Will,Ritvik,HCS,HCS-64,6,1185,4885,3700,SA,2/9/2021,JL,9,110,25,d40g,3,2/9/2021,ET,16,2/25/2021,AW,5.2020,2.0830,2.0560,2.2370,1.8370,1.8110,1.9780,351.2,AW,3190,AW,9.08,20210225,2646,W,0.9370,99.18,0.1134,0.8314,4.7241,5.7,0.155,100.75,99.2504,98.5007,98.2009,N,N,,,Mason,20210226,264.281,294.213,0.898,Erin,20210226,20210226,Mason,,Adin,Adin,Adin,25C7,2/26/2021,1,2/26/2021,5a,5a,5a,5a,5a,5a,5a,1,1,5a,2828,2,5,C,7,0.981,-0.0762,-0.0508,-0.2286,-0.1524,0.127,-0.1016,-0.3048
2829,25,7,7,34,2/16/2021,,23,SG47,30-B,0.50,11/18/2019,Zander,Saad,HCS,HCS-61,7,1190,4975,3785,SA,1/20/2021,JL,9,110,25,d40g,2,1/21/2021,ET,19,2/9/2021,AW,5.2030,2.0700,2.0650,2.2500,1.8230,1.8150,1.9960,353.2,AW,3172,AW,8.98,20210209,2653,W,0.8246,99.44,0.0754,1.5831,4.4855,6.1,0.145,99.1004,99.5502,97.6012,101.499,N,N,Zander,,Zander,20210210.3,102.367,75.6994,1.352,Mina,20210210.1,20210209,Mina,,Mason,Mason,Zander,23C7,2/10/2021,1,2/10/2021,5a,5a,5a,5a,5a,5a,5a,1,1,5a,2829,2,3,C,7,1.003,-0.0508,-0.381,0,0.1778,-0.2286,0,0.1524
2830,26,7,7,37,3/15/2021,,25,SG47,30-B,0.50,11/18/2019,Zander,Saad,HCS,HCS-62,6,1180,4850,3670,SA,1/27/2021,JL,9,110,25,d40g,2.5,1/27/2021,ET,38,3/6/2021,AW,5.2050,2.0780,2.0550,2.2470,1.8280,1.8100,1.9920,352.6,AW,3154,AW,8.94,20210306,2648,W,1.7991,99.25,0.0000,0.4909,3.9653,4.5,0.133,99.8501,98.5007,99.2504,99.4003,N,N,,,Zander,20210310.2,160.672,132.732,1.211,Vrishin,20210309,20210309,Mina,,Mason,Adin,Zander,25B7,3/10/2021,4,3/9/2021,5a,5a,5a,5a,5a,5a,5a,1,1,5a,2830,2,5,B,7,0.973,0,-0.1778,-0.254,0.1016,-0.1016,-0.127,0.0508
2831,27,7,7,26,11/2/2020,,14,SG47,30-B,0.75,11/19/2019,Zander,Will,HCS,HCS-48,7,1180,4975,3795,SA,10/14/2020,SA,8,110,25,d40g,2,10/14/2020,ET,8,10/22/2020,AW,5.2040,2.0760,2.0600,2.2470,1.8240,1.8160,1.9890,352.6,AW,3242,AW,9.20,20201022,2659,W,0.1500,99.66,0.0000,0.5265,5.0019,5.5,0.132,99.8501,100.75,99.8501,98.2009,N,N,,,Erin,20201023,439.989,288.064,1.527,Erin,20201023,20201023,Erin,,Adin,Adin,Adin,14C7,10/23/2020,1,10/23/2020,5a,5a,5a,5a,5a,5a,5a,1,1,5a,2831,1,4,C,7,1.006,-0.0254,-0.2286,-0.127,0.1016,-0.2032,0.0254,-0.0254
2832,28,7,7,36,3/2/2021,,31,SG47,30-B,0.50,11/19/2019,Zander,Saad,HCS,HCS-62,7,1190,4930,3740,SA,1/29/2021,SA,9,110,25,d40g,2,1/29/2021,ET,20,2/18/2021,AW,5.1900,2.0550,2.0520,2.2440,1.8140,1.7970,1.9880,348.7,AW,3158,AW,9.06,20210218,2639,W,1.0869,98.91,0.3031,2.9557,7.6544,10.9,0.205,99.5502,97.7511,98.8006,99.5502,N,N,,,Mason,20210219,232.503,183.214,1.269,Erin,20210219.1,20210219,Mason,,Adin,Adin,Adin,31D7,2/19/2021,1,2/19/2021,5b,5a,5b,5a,5a,5a,5a,1,1,5a,2832,3,1,D,7,0.992,-0.381,-0.762,-0.3302,0.0254,-0.4572,-0.4572,-0.0508
2833,29,7,7,27,11/17/2020,,18,SG47,30-B,0.50,11/19/2019,Zander,Saad,HCS,HCS-51,7,1180,4935,3755,SA,10/28/2020,SA,8,110,25,d40g,2,10/28/2020,ET,12,11/9/2020,AW,5.2090,2.0850,2.0700,2.2480,1.8230,1.8020,1.9970,353.9,AW,3290,AW,9.30,20201109,2659,W,1.1620,99.66,0.0376,0.1880,1.7676,2.0,0.105,99.5502,99.8501,99.5502,99.7001,N,N,,,Mason/Mina,20201112,361.089,252.143,1.432,Adin,20201110.1,20201111,Zander,,Adin,Adin,Mason,18C7,11/12/2020,3,11/10/2020,5a,5a,5a,5a,5a,5a,5a,1,1,5a,2833,1,8,C,7,0.995,0.1016,0,0.127,0.127,-0.2286,-0.3302,0.1778
2834,30,7,7,44,5/4/2021,,32,SG47,30-B,0.75,11/19/2019,Zander,Emily,HCS,HCS-75,8,1155,4770,3615,SA,4/7/2021,JL,10,110,25,d40g,2,4/7/2021,ET,19,4/26/2021,AW/LR,5.2030,2.0770,2.0510,2.2380,1.8320,1.8100,1.9930,351.7,AW,3178,AW,9.04,20210426,2648,W,3.3359,99.25,0.1133,1.5106,4.5695,6.2,0.157,99.4003,99.4003,99.8501,98.3508,N,N,,,Saad,20210426.3,273.089,241.406,1.131,Saad,20210427,20210428,Zander,,Adin,Adin,Mason,32A7,4/26/2021,0,4/27/2021,5a,5a,5a,5a,5a,5a,5a,1,1,5a,2834,3,2,A,7,0.958,-0.0508,-0.2032,-0.3556,-0.127,0,-0.127,0.0762
2835,31,7,7,27,11/17/2020,,17,SG47,30-B,0.60,11/20/2019,Will,Mason,HCS,HCS-50,7,1180,4865,3685,SA,10/26/2020,SA,8,110,25,d40g,2,10/26/2020,ET,4,10/30/2020,AW,5.2060,2.0710,2.0540,2.2540,1.8130,1.8000,1.9960,352.2,AW,3234,AW,9.18,20201030,2658,W,4.5352,99.63,0.0376,2.5959,6.0948,8.7,0.183,100.6,98.8006,99.5502,99.5502,N,N,,,Will,20201104,201.591,142.669,1.413,Mason,20201104,20201104,Mason,,Adin,Mason,Mina,17A7,11/4/2020,5,11/4/2020,5a,5a,5a,5a,5a,5a,5a,1,1,5a,2835,1,7,A,7,0.977,0.0254,-0.3556,-0.2794,0.2794,-0.4826,-0.381,0.1524
2836,32,7,7,30,1/4/2021,30-B & 31-A,17,SG47,30-B,0.80,11/20/2019,Will,Zander,HCS,HCS-54,7,1180,5025,3845,SA,11/23/2020,SA,9,110,25,d40g,3,11/23/2020,ET,11,12/4/2020,AW,5.2080,2.0740,2.0680,2.2350,1.8010,1.7930,1.9960,350.6,AW,3296,AW,9.40,20201204,2652,W,3.5232,99.40,0.0754,1.9608,6.9382,9.0,0.171,98.9505,99.7001,99.7001,99.2504,N,N,,,Zander,20201209.3,391.167,243.479,1.607,Erin,20201210,20201209,Zander,,Adin,Adin,Adin,17B7,12/9/2020,5,12/10/2020,5b,5a,5b,5a,5a,5a,5a,1,1,5a,2836,1,7,B,7,1.019,0.0762,-0.2794,0.0762,-0.2032,-0.7874,-0.5588,0.1524
2837,33,7,7,27,11/17/2020,,15,SG47,30-B,0.66,11/20/2019,Mina,Mason,HCS,HCS-50,6,1175,4845,3670,SA,10/27/2020,SA,8,110,25,d40g,4,10/27/2020,ET,3,10/30/2020,AW,5.2070,2.0590,2.0570,2.2470,1.8340,1.8140,1.9940,352.5,AW,3248,AW,9.21,20201030,2662,W,2.2863,99.78,0.0376,0.4508,4.5455,5.0,0.132,100.15,99.8501,99.2504,99.8501,N,N,,,Will,20201104,239.651,142.669,1.680,Mason,20201104,20201104,Mason,,Adin,Mason,Mina,15C7,11/4/2020,5,11/4/2020,5b,5a,5b,5a,5a,5a,5a,1,1,5a,2837,1,5,C,7,0.973,0.0508,-0.6604,-0.2032,0.1016,0.0508,-0.0254,0.1016
2838,34,7,7,43,4/27/2021,,30,SG47,30-B,0.88,11/20/2019,Mina,Amanda,HCS,HCS-75,9,1140,4820,3680,SA,4/6/2021,SA,10,110,25,d40g,2,4/6/2021,ET,13,4/19/2021,AW/LR,5.1790,2.0940,2.0540,2.2450,1.8470,1.8000,1.9930,351.9,AW,3214,AW,9.13,20210419,2606,W,1.7242,97.68,0.2686,2.1105,6.7537,9.1,0.187,98.9505,97.901,98.051,95.8021,N,N,,,Zander,20210421.3,171.721,163.417,1.051,Mason,20210421.1,20210421,Zander,,Adin,Adin,Adin,30A7,4/21/2021,2,4/21/2021,5b,5a,5a,5b,5b,5a,5a,1,1,5b,2838,3,0,A,7,0.976,-0.6604,0.2286,-0.2794,0.0508,0.381,-0.381,0.0762
2839,35,7,7,27,11/17/2020,,19,SG47,30-B,1.50,11/20/2019,Jerome,Mason,HCS,HCS-50,7,1185,4925,3740,SA,10/21/2020,SA,8,110,25,d40g,1.5,10/21/2020,ET,7,10/28/2020,AW,5.2060,2.0800,2.0650,2.2450,1.8150,1.8040,1.9930,352.4,AW,3198,AW,9.08,20201028,2650,W,0.9745,99.33,0.2642,3.1321,6.3396,9.7,0.177,100.6,99.5502,98.9505,98.2009,N,N,,,Mina,20201029.1,221.446,200.716,1.103,Erin,20201030,20201029,Mina,,Adin,Adin,Adin,19D7,10/29/2020,1,10/30/2020,5a,5a,5a,5a,5a,5a,5a,1,1,5a,2839,1,9,D,7,0.992,0.0254,-0.127,0,0.0508,-0.4318,-0.2794,0.0762
2840,36,7,7,32,1/26/2021,,31,SG47,30-B,2.00,11/20/2019,Jerome,Tim,HCS,HCS-58,7,1190,4955,3765,SA,1/6/2021,SA,9,110,25,d40g,2,1/6/2021,ET,8,1/14/2021,AW,5.2040,2.0560,2.0600,2.2620,1.8120,1.8150,1.9920,352.6,AW,3230,AW,9.16,20210114,2652,W,0.2999,99.40,0.0754,0.4525,5.3167,5.8,0.141,99.7001,98.9505,99.1004,99.8501,N,N,,,Mason,20210115,261.987,234.412,1.118,Mason,20210115,20210115,Mason,,Adin,Adin,Adin,31C7,1/15/2021,1,1/15/2021,5b,5a,5b,5a,5a,5a,5a,1,1,5a,2840,3,1,C,7,0.998,-0.0254,-0.7366,-0.127,0.4826,-0.508,0,0.0508
2841,37,7,7,38,3/22/2021,,,SG47,30-B,0.40,11/21/2019,Emily,Zander,HCS,HCS-61,7,1190,4955,3765,SA,1/26/2021,SA,9,110,25,d40g,2.5,1/26/2021,ET,50,3/17/2021,AW,5.2050,2.0580,2.0550,2.2440,1.8060,1.8050,1.9900,350.1,AW,3208,AW,9.16,20210317,2651,W,3.4108,99.36,0.0000,1.0562,5.5074,6.6,0.136,99.4003,99.7001,99.2504,99.1004,N,N,,,Jerome,20210318.1,200.194,150.548,1.330,Jerome,20210318,20210318,Jerome,,Adin,Adin,Adin,,3/18/2021,1,3/18/2021,5b,5a,5b,5a,5a,5a,5a,1,1,5a,2841,,,,,0.998,0,-0.6858,-0.254,0.0254,-0.6604,-0.254,0
2842,38,7,7,33,2/2/2021,,21,SG47,31-A,0.50,11/21/2019,Zander,Mason,HCS,HCS-59,6,1180,4750,3570,SA,1/8/2021,JL,9,110,25,d40g,2,1/8/2021,ET,12,1/20/2021,AW,5.2010,2.0680,2.0530,2.2270,1.8260,1.8130,1.9930,350.1,AW,3158,AW,9.02,20210121,2656,W,1.1244,99.55,0.0000,0.4895,4.4804,5.0,0.138,100.3,99.1004,99.2504,99.5502,N,N,,,Mason,20210121,258.045,128.004,2.016,Jerome,20210126.1,20200121,Mason,,Adin,Adin,Adin,21D7,1/21/2021,1,1/26/2021,5a,5a,5a,5a,5a,5a,5a,1,1,5a,2842,2,1,D,7,0.946,-0.1016,-0.4318,-0.3048,-0.4064,-0.1524,-0.0508,0.0762
2843,39,7,7,33,2/2/2021,,21,SG47,31-A,0.35,11/21/2019,Emily,Mason,HCS,HCS-58,6,1175,4870,3695,SA,1/4/2021,SA,9,110,25,d40g,2,1/5/2021,ET,15,1/20/2021,AW,5.2050,2.0630,2.0500,2.2220,1.8320,1.8150,1.9920,349.9,AW,3180,AW,9.09,20210121,2651,W,0.5997,99.36,0.0377,1.0562,4.9793,6.1,0.147,100.45,98.051,99.2504,99.7001,N,N,,,Mason,20210121,303.848,128.004,2.374,Jerome,20210126.1,20200121,Mason,,Adin,Adin,Adin,21C7,1/21/2021,1,1/26/2021,5b,5a,5b,5a,5a,5a,5a,1,1,5a,2843,2,1,C,7,0.98,0,-0.5588,-0.381,-0.5334,0,0,0.0508
2844,40,7,7,25,10/26/2020,,13,SG47,31-A,0.32,11/21/2019,Emily,Mason,HCS,HCS-48,6,1170,4830,3660,SA,10/9/2020,SA,8,110,25,d40g,3,10/12/2020,ET,4,10/16/2020,AW,5.2080,2.0850,2.0620,2.2550,1.8360,1.8160,1.9980,355.3,AW,3216,AW,9.05,20201016,2664,W,0.1125,99.85,0.0000,0.4129,3.7913,4.2,0.127,100.3,99.2504,100,99.8501,N,N,,,Mason,20201020,398.83,269.076,1.482,Zander,20201021,20201020,Mason,,Adin,Adin,Adin,13C7,10/20/2020,4,10/21/2020,5a,5a,5a,5a,5a,5a,5a,1,1,5a,2844,1,3,C,7,0.97,0.0762,0,-0.0762,0.3048,0.1016,0.0254,0.2032
2845,41,7,7,34,2/16/2021,,25,SG47,31-A,0.50,11/21/2019,Zander,Tim,HCS,HCS-60,6,1170,4885,3715,SA,1/14/2021,JL,9,110,25,d40g,2,1/14/2021,ET,19,2/2/2021,AW,5.1990,2.0800,2.0560,2.2540,1.8350,1.8120,2.0000,354.0,AW,3236,AW,9.14,20210202,2658,W,1.2744,99.63,0.0000,1.9940,9.7066,11.7,0.158,99.4003,99.7001,98.3508,101.049,N,N,,,Zander,20210203.1,412.261,199.361,2.068,Vrishin,20210202.1,20210203,Zander,,Mason,Mason,Mina,25A7,2/3/2021,1,2/2/2021,5a,5a,5a,5a,5a,5a,5a,1,1,5a,2845,2,5,A,7,0.985,-0.1524,-0.127,-0.2286,0.2794,0.0762,-0.0762,0.254
2846,42,7,7,27,11/17/2020,,15,SG47,31-A,0.50,11/21/2019,Eyal/Mina,Saad,HCS,HCS-51,6,1170,4920,3750,SA,10/30/2020,SA,8,110,25,d40g,6,10/30/2020,ET,10,11/9/2020,AW,5.2100,2.0880,2.0580,2.2520,1.8350,1.8100,1.9920,354.3,AW,3244,AW,9.16,20201109,2658,W,0.9745,99.63,0.0752,2.3702,5.9819,8.4,0.171,100.6,98.8006,99.5502,99.5502,N,N,,,Mason,20201111.2,361.205,252.143,1.433,Adin,20201110.1,20201111,Zander,,Adin,Mina,Mason,15A7,11/11/2020,2,11/10/2020,5a,5a,5a,5a,5a,5a,5a,1,1,5a,2846,1,5,A,7,0.994,0.127,0.0762,-0.1778,0.2286,0.0762,-0.127,0.0508
2847,43,7,7,36,3/2/2021,,31,SG47,31-A,1.00,11/22/2019,Amanda,Mina,HCS,HCS-60,6,1180,4895,3715,SA,1/19/2021,SA,9,110,25,d40g,2,1/19/2021,ET,14,2/2/2021,AW,5.2050,2.0830,2.0570,2.2270,1.8320,1.8150,1.9980,352.0,AW,3204,AW,9.10,20210202,2582,N,1.0120,96.78,2.1689,97.5213,0.0000,99.7,0.139,94.003,94.1529,99.4003,99.5502,N,N,,,Zander,20210203,424.309,199.361,2.128,Vrishin,20210202.1,20210203,Zander,,Mason,Mason,Mina,31B7,2/3/2021,1,2/2/2021,5c,5a,5a,5c,5b,5a,5a,1,1,5b,2847,3,1,B,7,0.985,0,-0.0508,-0.2032,-0.4064,0,0,0.2032
2848,44,7,7,32,1/26/2021,,21,SG47,31-A,2.00,11/25/2019,Shanay,Mason,HCS,HCS-58,5,1170,4875,3705,SA,1/7/2021,SA,9,110,25,d40g,2.5,1/7/2021,ET,7,1/14/2021,AW,5.2050,2.0690,2.0350,2.2470,1.8270,1.7980,1.9970,351.1,AW,3192,AW,9.09,20210114,2658,W,0.5622,99.63,0.0376,0.7524,4.5147,5.3,0.137,99.7001,99.7001,97.901,101.199,N,N,,,Mason,20210115,256.6,234.412,1.095,Mason,20210115,20210115,Mason,,Adin,Adin,Adin,21B7,1/15/2021,1,1/15/2021,5b,5a,5b,5a,5a,5a,5a,1,1,5a,2848,2,1,B,7,0.982,0,-0.4064,-0.762,0.1016,-0.127,-0.4318,0.1778
2849,45,7,7,30,1/4/2021,,19,SG47,31-A,1.50,11/25/2019,Shanay,Shanay,HCS,HCS-55,6,1165,4885,3720,ET,12/1/2020,ET,9,110,25,d40g,2.5,12/1/2020,ET,7,12/8/2020,AW,5.1910,2.0850,2.0550,2.2470,1.8400,1.8100,1.9930,352.6,AW,3200,AW,9.08,20201208,2662,W,99.7751,99.78,0.0000,0.4132,2.0286,2.4,0.103,99.7001,99.7001,100,99.7001,N,N,,,Erin,20201211.1,254.799,209.289,1.217,Adin,20201210.1,20201215,Zander,,Adin,Zander,Adin,19C7,12/11/2020,3,12/10/2020,5a,5a,5a,5a,5a,5a,5a,1,1,5a,2849,1,9,C,7,0.986,-0.3556,0,-0.254,0.1016,0.2032,-0.127,0.0762
2850,46,7,8,,,PATCH JOB/ low LT (tested twice),,SG47,31-A,3.00,11/26/2019,Jared,Mason,HCS,HCS-61,7,1185,4790,3605,ET,1/21/2021,JL,9,110,25,d40g,2,12/23/2020,ET,29,1/21/2021,AW,5.1720,2.0930,2.0680,2.2480,1.8390,1.8050,1.9930,352.1,AW,3262,AW,9.26,20210121,2509,W,0.3374,94.04,0.3587,4.7031,7.2539,12.3,0.223,93.7031,98.051,89.955,94.4528,N,N,,,Mason,20210129.1,255.667,128.004,1.997,Jerome,20210126.1,20210201,Mason,,Adin,Adin,Adin,,1/29/2021,8,1/26/2021,8,5a,5b,8,5b,5a,5a,1,1,8,2850,,,,,0.956,-0.8382,0.2032,0.0762,0.127,0.1778,-0.254,0.0762
2851,47,7,7,31,1/11/2021,,20,SG47,31-A,2.00,11/27/2019,Jared,Mina,HCS,HCS-57,7,1175,4875,3700,ET,12/16/2020,ET,9,110,25,d40g,2.5,12/16/2020,ET,20,1/5/2021,AW,5.2070,2.0750,2.0590,2.2450,1.8080,1.7970,1.9960,351.5,AW,3194,AW,9.09,20210105,2656,W,0.0000,99.55,0.0000,0.1883,4.5181,4.7,0.129,99.7001,99.5502,99.4003,99.5502,N,N,,,Mason,20210107.1,201.015,159.465,1.261,Adin,20210106,20210107,Mason,,Adin,Adin,Adin,20A7,1/7/2021,2,1/6/2021,5b,5a,5b,5a,5a,5a,5a,1,1,5a,2851,2,0,A,7,0.981,0.0508,-0.254,-0.1524,0.0508,-0.6096,-0.4572,0.1524
2852,48,7,7,25,10/26/2020,,13,SG47,31-A,2.00,12/2/2019,Nikita,Eyal,HCS,HCS-47,6,1170,4985,3815,SA,10/2/2020,VM,8,110,25,d40g,2.5,10/2/2020,ET,10,10/12/2020,AW,5.2030,2.0700,2.0580,2.2570,1.8310,1.8100,1.9980,353.7,AW,3246,AW,9.18,20201012,2655,W,0.1499,99.51,0.0377,0.7156,5.3484,6.1,0.143,100.75,99.1004,99.1004,99.1004,N,N,,,Mason,20201014.1,252.138,237.512,1.062,Zander,20201014,20201014,Mason,,Adin,Mina,Mina,13D7,10/14/2020,2,10/14/2020,5a,5a,5a,5a,5a,5a,5a,1,1,5a,2852,1,3,D,7,1.011,-0.0508,-0.381,-0.1778,0.3556,-0.0254,-0.127,0.2032
2853,49,7,7,33,2/2/2021,PATCH JOB,24,SG47,31-A,0.50,12/2/2019,Zander,Tim,HCS,HCS-59,7,1190,4975,3785,SA,1/12/2021,JL,9,110,25,d40g,2,1/12/2021,ET,16,1/28/2021,AW,5.1560,2.0950,2.0670,2.2400,1.8170,1.7980,1.9930,349.2,AW,3204,AW,9.18,20210128,2575,W,2.5487,96.51,0.4660,3.8835,7.8447,12.2,0.225,96.8516,96.7016,94.6027,97.901,N,N,,,Mason,20210201,327.493,177.985,1.840,Jerome,20210201,20210201,Mason,,Adin,Adin,Adin,24C7,2/1/2021,4,2/1/2021,5c,5a,5b,5c,5b,5a,5a,1,1,5b,2853,2,4,C,7,1.003,-1.2446,0.254,0.0508,-0.0762,-0.381,-0.4318,0.0762
2854,50,7,7,25,10/26/2020,,15,SG47,31-A,0.50,12/3/2019,Zander,Tim,HCS,HCS-48,7,1180,5005,3825,SA,10/8/2020,SA,8,110,25,d40g,1.5,10/9/2020,ET,7,10/16/2020,AW,5.2090,2.0760,2.0670,2.2560,1.8270,1.8070,1.9960,354.3,AW,3252,AW,9.18,20201016,2660,W,0.1499,99.70,0.0000,0.7895,3.7970,4.6,0.143,99.7001,100.15,99.4003,99.5502,N,N,,,Mason,20201020,331.266,269.076,1.231,Zander,20201021,20201020,Mason,,Adin,Adin,Adin,15B7,10/20/2020,4,10/21/2020,5a,5a,5a,5a,5a,5a,5a,1,1,5a,2854,1,5,B,7,1.014,0.1016,-0.2286,0.0508,0.3302,-0.127,-0.2032,0.1524
2855,51,7,7,25,10/26/2020,,14,SG47,31-A,0.50,12/3/2019,Zander,Tim,HCS,HCS-47,6,1170,4895,3725,SA,10/6/2020,SA,8,110,25,d40g,2,10/7/2020,ET,5,10/12/2020,AW,5.2060,2.0740,2.0590,2.2500,1.8310,1.8160,1.9990,353.9,AW,3212,AW,9.08,20201012,2654,W,1.1994,99.48,0.0754,1.5825,6.8199,8.5,0.167,100,99.2504,99.7001,98.9505,N,N,,,Mason,20201014.1,232.155,237.512,0.977,Zander,20201014,20201014,Mason,,Adin,Mina,Mina,14D7,10/14/2020,2,10/14/2020,5a,5a,5a,5a,5a,5a,5a,1,1,5a,2855,1,4,D,7,0.988,0.0254,-0.2794,-0.1524,0.1778,-0.0254,0.0254,0.2286
2856,1,8,7,34,2/16/2021,,23,SG47,31-A,1.50,12/3/2019,Sparsh/Shanay,Saad,HCS,HCS-61,6,1185,4790,3605,SA,1/21/2021,JL,9,110,25,d40g,2,1/22/2021,ET,18,2/9/2021,AW,5.1530,2.0750,2.0610,2.2450,1.8300,1.8150,1.9930,349.4,AW,3118,AW,8.92,20210209,2641,W,1.8741,98.99,0.0000,1.0223,5.6039,6.6,0.145,101.349,98.051,98.6507,97.901,N,N,Zander,,Zander,20210210.3,108.76,75.6994,1.437,Mina,20210210.1,20210209,Mina,,Mason,Mason,Zander,23D8,2/10/2021,1,2/10/2021,5a,5a,5a,5a,5a,5a,5a,1,1,5a,2856,2,3,D,8,0.963,-0.0508,-0.254,0.0254,0.2794,-0.1778,0,0.1016
2857,2,8,7,29,12/8/2020,,18,SG47,31-A,1.50,12/3/2019,Jerome,Zander,HCS,HCS-53,6,1170,4925,3755,SA,11/13/2020,SA,9,110,25,d40g,2.5,11/13/2020,SA,7,11/20/2020,AW,5.1530,2.0780,2.0520,2.2430,1.8470,1.8140,1.9980,350.0,AW,3184,AW,9.10,20201120,2589,W,3.1484,97.04,0.2704,3.0900,6.3345,9.7,0.184,95.0525,94.7526,99.1004,99.2504,N,N,,,Mason,20201123,412.735,318.732,1.295,Mason,20201123,20201123,Mason,,Adin,Adin,Adin,18A8,11/23/2020,3,11/23/2020,5b,5a,5a,5b,5b,5a,5a,1,1,5b,2857,1,8,A,8,1.003,-0.0508,-0.1778,-0.2032,0.2286,0.254,-0.0254,0.2286
2858,3,8,7,29,12/8/2020,,18,SG47,31-A,1.75,12/3/2019,Jerome,Zander,HCS,HCS-54,6,1170,4905,3735,SA,11/19/2020,SA,9,110,25,d40g,3,11/19/2020,SA,6,11/25/2020,AW,5.1550,2.0790,2.0470,2.2370,1.8450,1.8080,1.9910,348.6,AW,3146,AW,9.03,20201125,2642,W,1.3493,99.03,0.0379,1.1355,3.8229,5.0,0.140,98.2009,100.3,99.1004,98.5007,N,N,,,Mina,20201203,366.548,281.658,1.301,Adin,20201201,20201201.1,Adin,,Adin,Adin,Zander,18B8,12/3/2020,8,12/1/2020,5a,5a,5a,5a,5a,5a,5a,1,1,5a,2858,1,8,B,8,0.998,0,-0.1524,-0.3302,0.0762,0.2032,-0.1778,0.0508
2859,4,8,7,30,1/4/2021,,18,SG47,31-A,1.67,12/4/2019,Jerome,Eyal,HCS,HCS-55,7,1165,4955,3790,SA,11/23/2020,SA,9,110,25,d40g,3,11/23/2020,ET,11,12/4/2020,AW,5.1580,2.0770,2.0610,2.2360,1.8300,1.8030,1.9940,348.7,AW,3210,AW,9.21,20201204,2631,W,5.3223,98.61,0.3801,2.3185,7.7537,10.5,0.187,97.0015,99.8501,99.7001,97.901,N,N,,,Zander,20201209.4,167.968,209.289,0.803,Adin,20201210.1,20201209,Zander,,Adin,Adin,Adin,18C8,12/9/2020,5,12/10/2020,5a,5a,5a,5a,5a,5a,5a,1,1,5a,2859,1,8,C,8,1.013,0.0762,-0.2032,0.0254,0.0508,-0.1778,-0.3048,0.127
2860,5,8,7,29,12/8/2020,,18,SG47,31-A,1.50,12/4/2019,Jerome,Saad,HCS,HCS-53,6,1170,4890,3720,SA,11/11/2020,SA,9,110,25,d40g,2.5,11/11/2020,SA,9,11/20/2020,AW,5.1520,2.0830,2.0540,2.2320,1.8420,1.8070,1.9940,348.5,AW,3220,AW,9.24,20201120,2644,W,1.6116,99.10,0.3026,2.9123,8.0560,11.3,0.191,98.5007,99.7001,99.5502,98.6507,N,N,,,Mason,20201123,365.311,259.924,1.405,Adin,20201120.1,20201123,Mason,,Adin,Adin,Adin,18D8,11/23/2020,3,11/20/2020,5a,5a,5a,5a,5a,5a,5a,1,1,5a,2860,1,8,D,8,0.994,-0.0762,-0.0508,-0.1524,-0.0508,0.127,-0.2032,0.127
2861,6,8,7,29,12/8/2020,,17,SG47,31-A,0.75,12/5/2019,Will,Zander,HCS,HCS-54,7,1165,4920,3755,SA,11/18/2020,SA,9,110,25,d40g,2.5,11/18/2020,SA,7,11/25/2020,AW,5.1550,2.0840,2.0510,2.2410,1.8510,1.8120,1.9870,349.5,AW,3172,AW,9.08,20201125,2632,W,2.0240,98.65,0.4939,1.1778,5.2052,6.9,0.177,98.6507,97.0015,99.7001,99.2504,N,N,,,Mina,20201203,337.382,281.658,1.198,Adin,20201201,20201201.1,Adin,,Adin,Adin,Zander,17A8,12/3/2020,8,12/1/2020,5a,5a,5a,5a,5a,5a,5a,1,1,5a,2861,1,7,A,8,1.003,0,-0.0254,-0.2286,0.1778,0.3556,-0.0762,-0.0508
2862,7,8,7,27,11/17/2020,,16,SG47,31-A,2.00,12/5/2019,Nikita,Saad,HCS,HCS-51,6,1180,4995,3815,SA,10/27/2020,SA,8,110,25,d40g,3.5,10/27/2020,ET,3,10/30/2020,AW,5.1580,2.0600,2.0480,2.2410,1.8250,1.8130,1.9930,347.8,AW,3230,AW,9.29,20201030,2643,W,1.9865,99.06,0.1135,1.9675,5.7510,7.8,0.163,100.3,99.2504,97.1514,99.5502,N,N,,,Will,20201104,227.344,142.669,1.594,Mason,20201104,20201104,Mason,,Adin,Mason,Mina,16C8,11/4/2020,5,11/4/2020,5b,5a,5b,5a,5a,5a,5a,1,1,5a,2862,1,6,C,8,1.02,0.0762,-0.635,-0.3048,0.1778,-0.3048,-0.0508,0.1016
2863,8,8,7,28,11/23/2020,,16,SG47,31-A,1.00,12/18/2019,Shanay,Shanay,HCS,HCS-52,7,1165,4880,3715,SA,11/6/2020,SA,8,110,25,d40g,1.5,11/6/2020,SA,7,11/13/2020,AW,5.1540,2.0750,2.0590,2.2440,1.8260,1.8050,1.9950,348.9,AW,3190,AW,9.14,20201113,2648,W,2.9985,99.25,0.1133,2.6057,4.9849,7.7,0.159,99.5502,100,99.4003,98.051,N,N,,,Zander,20201118.1,179.581,172.696,1.040,Adin,20201117.1,20201118,Zander,,Adin,Adin,Mina,16D8,11/18/2020,5,11/17/2020,5a,5a,5a,5a,5a,5a,5a,1,1,5a,2863,1,6,D,8,0.993,-0.0254,-0.254,-0.0254,0.254,-0.2794,-0.254,0.1524
2864,9,8,7,28,11/23/2020,,16,SG47,31-A,0.75,12/5/2019,Will,Shanay,HCS,HCS-52,6,1170,4945,3775,SA,11/5/2020,SA,8,110,25,d40g,2.5,11/5/2020,ET,8,11/13/2020,AW,5.1540,2.0820,2.0530,2.2400,1.8300,1.8120,1.9960,349.1,AW,3234,AW,9.26,20201113,2657,W,10.5322,99.59,0.0376,2.5216,6.5864,9.1,0.159,100.75,99.5502,99.4003,98.6507,N,N,,,Zander,20201118,192.829,172.696,1.117,Adin,20201117.1,20201118,Zander,,Adin,Adin,Mina,16B8,11/18/2020,5,11/17/2020,5a,5a,5a,5a,5a,5a,5a,1,1,5a,2864,1,6,B,8,1.009,-0.0254,-0.0762,-0.1778,0.1524,-0.1778,-0.0762,0.1778
2865,10,8,7,34,2/16/2021,,22,SG47,31-A,0.95,12/6/2019,Mina,Saad,HCS,HCS-60,6,1170,4885,3715,SA,1/14/2021,JL,9,110,25,d40g,2,1/14/2021,ET,26,2/9/2021,AW,5.1530,2.0810,2.0610,2.2430,1.8380,1.8130,1.9950,350.0,AW,3178,AW,9.08,20210209,2645,W,1.4617,99.14,0.0000,1.6257,7.4858,9.1,0.156,100.45,98.2009,98.9505,98.9505,N,N,Zander,,Zander,20210210.3,99.612,75.6994,1.316,Mina,20210210.1,20210209,Mina,,Mason,Mason,Zander,22A8,2/10/2021,1,2/10/2021,5a,5a,5a,5a,5a,5a,5a,1,1,5a,2865,2,2,A,8,0.993,-0.0508,-0.1016,0.0254,0.2286,0.0254,-0.0508,0.1524
2866,11,8,7,27,11/17/2020,Soft spot,15,SG47,31-A,0.75,12/9/2019,Zander,Emily,HCS,HCS-49,6,1175,4945,3770,SA,10/15/2020,SA,8,110,25,d40g,2,10/15/2020,ET,8,10/23/2020,AW,5.1550,2.0790,2.0530,2.2410,1.8480,1.8200,1.9940,350.1,AW,3208,AW,9.16,20201023,2645,W,0.8246,99.14,0.0000,0.3781,4.4234,4.8,0.131,99.2504,98.9505,98.8006,99.5502,N,N,,,Zander/Erin,20201029,203.534,170.651,1.193,testrun,20201028,20201029,Erin,,Adin,Adin,Adin,15A8,10/29/2020,6,10/28/2020,5a,5a,5a,5a,5a,5a,5a,1,1,5a,2866,1,5,A,8,1.007,0,-0.1524,-0.1778,0.1778,0.2794,0.127,0.127
2867,12,8,7,33,2/2/2021,5.35,21,SG47,31-A,1.50,12/9/2019,Rishi/Shanay,Saad,HCS,HCS-58,7,1170,4855,3685,SA,1/6/2021,SA,9,110,25,d40g,2,1/6/2021,ET,14,1/20/2021,AW,5.1550,2.0640,2.0550,2.2400,1.8300,1.8150,1.9910,348.2,AW,3150,AW,9.05,20210121,2663,W,0.6747,99.81,0.0376,0.7135,3.5299,4.3,0.130,100.15,99.7001,99.2504,100.15,N,N,,,Mason,20210121,253.861,128.004,1.983,Jerome,20210126.1,20200121,Mason,,Adin,Adin,Adin,21D8,1/21/2021,1,1/26/2021,5b,5a,5b,5a,5a,5a,5a,1,1,5a,2867,2,1,D,8,0.985,0,-0.5334,-0.127,0.1524,-0.1778,0,0.0508
2868,13,8,7,37,3/15/2021,,26,SG47,31-B,0.50,12/10/2019,Emily,Mason,HCS,HCS-66,7,1170,4880,3710,SA,2/18/2021,SA,9,110,25,d40g,2,2/18/2021,ET,16,3/6/2021,AW,5.1550,2.0740,2.0580,2.2400,1.8350,1.8130,2.0000,349.6,AW,3220,AW,9.21,20210306,2656,W,1.9115,99.55,0.0753,2.1084,5.6852,7.9,0.165,100.75,98.9505,99.4003,99.1004,N,N,,,Jerome,20210309,225.432,148.035,1.523,Mina,20210310,20210309.2,Mina,,Mason,Zander,Zander,26A8,3/9/2021,3,3/10/2021,5a,5a,5a,5a,5a,5a,5a,1,1,5a,2868,2,6,A,8,0.991,0,-0.2794,-0.0508,0.1524,-0.0508,-0.0508,0.2794
2869,14,8,7,27,11/17/2020,,15,SG47,31-A,0.75,12/10/2019,Zander,"Shanay
",HCS,HCS-51,6,1175,4845,3670,SA,10/30/2020,SA,8,110,25,d40g,2,10/30/2020,ET,10,11/9/2020,AW,5.1600,2.0670,2.0640,2.2470,1.8350,1.8160,1.9970,350.4,AW,3220,AW,9.19,20201109,2654,W,2.9985,99.48,0.0754,0.7536,3.8433,4.7,0.139,99.8501,99.2504,99.4003,99.4003,N,N,,,Mason/Mina,20201112,333.724,252.143,1.324,Adin,20201110.1,20201111,Zander,,Adin,Adin,Mason,15B8,11/12/2020,3,11/10/2020,5a,5a,5a,5a,5a,5a,5a,1,1,5a,2869,1,5,B,8,0.981,0.127,-0.4572,0.1016,0.3302,-0.0508,0.0254,0.2032
2870,15,8,7,27,11/17/2020,,16,SG47,31-A,1.00,12/10/2019,Zander/Saad,Saad,HCS,HCS-52,7,1165,4930,3765,SA,11/2/2020,SA,8,110,25,d40g,2.5,11/2/2020,ET,7,11/9/2020,AW,5.1610,2.0760,2.0580,2.2500,1.8350,1.7980,2.0020,350.5,AW,3192,AW,9.11,20201109,2640,W,2.0989,98.95,0.3788,2.3485,5.2652,8.0,0.176,99.4003,97.4513,99.4003,99.5502,N,N,,,Zander,20201111,321.946,252.143,1.277,Adin,20201110.1,20201111,Zander,,Adin,Mason,Mason,16A8,11/11/2020,2,11/10/2020,5a,5a,5a,5a,5a,5a,5a,1,1,5a,2870,1,6,A,8,1.006,0.1524,-0.2286,-0.0508,0.4064,-0.0508,-0.4318,0.3302
2871,52,7,7,29,12/8/2020,PATCH JOB,19,SG47,31-A,0.75,12/10/2019,Jerome/Mina,Saad,HCS,HCS-53,6,1165,4865,3700,SA,11/13/2020,SA,9,110,25,d40g,2,11/13/2020,SA,12,11/25/2020,AW,5.1960,2.0840,2.0530,2.2510,1.8390,1.8070,1.9970,353.3,AW,3200,AW,9.06,20201125,2647,W,1.1994,99.21,0.1511,0.6045,2.5690,3.3,0.131,98.8006,98.6507,99.8501,99.5502,N,N,,,Zander/Mina,20201203,315.576,281.658,1.120,Adin,20201201,20201201.1,Adin,,Adin,Adin,Zander,19B7,12/3/2020,8,12/1/2020,5a,5a,5a,5a,5a,5a,5a,1,1,5a,2871,1,9,B,7,0.981,-0.2286,-0.0254,-0.3048,0.2032,0.1778,-0.2032,0.1778
2872,16,8,7,25,10/26/2020,,15,SG47,31-A,0.60,12/11/2019,Will,Shanay,HCS,HCS-48,7,1170,4885,3715,SA,10/8/2020,SA,8,110,25,d40g,2,10/9/2020,ET,10,10/19/2020,AW,5.1570,2.0800,2.0660,2.2450,1.8350,1.8100,1.9930,350.2,AW,3192,AW,9.12,20201019,2662,W,0.5247,99.78,0.0000,2.8550,6.4989,9.4,0.170,100,99.5502,99.8501,99.7001,N,N,,,Mason,20201020,393.606,269.076,1.463,Zander,20201021,20201020,Mason,,Adin,Adin,Adin,15D8,10/20/2020,1,10/21/2020,5a,5a,5a,5a,5a,5a,5a,1,1,5a,2872,1,5,D,8,0.993,0.0508,-0.127,0.1524,0.2794,-0.0508,-0.127,0.1016
2873,17,8,7,38,3/22/2021,,27,SG47,31-A,0.60,12/11/2019,Will,Shanay,HCS,HCS-66,6,1170,4735,3565,SA,2/19/2021,ET,9,110,25,d40g,2,2/19/2021,ET,26,3/17/2021,AW,5.1540,2.0610,2.0310,2.2310,1.8320,1.8030,1.9800,344.8,AW,3070,AW,8.90,20210317,2648,W,2.0990,99.25,0.0755,1.9260,6.9109,8.9,0.157,99.7001,100.45,98.051,98.8006,N,N,,,Jerome,20210318,251.972,218.598,1.153,Mina,20210317,20210318,Jerome,,Adin,Adin,Adin,27D8,3/18/2021,1,3/17/2021,5b,5a,5b,5a,5a,5a,5a,1,1,5a,2873,2,7,D,8,0.953,-0.0254,-0.6096,-0.7366,-0.0762,-0.127,-0.3048,-0.2286
2874,18,8,7,27,11/17/2020,,19,SG47,31-A,2.00,12/17/2019,Naman,Saad,HCS,HCS-50,7,1175,4790,3615,SA,10/21/2020,SA,8,110,25,d40g,2,10/21/2020,ET,7,10/28/2020,AW,5.1550,2.0680,2.0480,2.2400,1.8300,1.8080,1.9960,348.1,AW,3126,AW,8.98,20201028,2654,W,0.9746,99.48,0.2261,1.6579,5.4258,7.3,0.159,101.049,97.3013,100,99.5502,N,N,,,Mina,20201029.1,297.943,200.716,1.484,Erin,20201030,20201029,Mina,,Adin,Adin,Adin,19D8,10/29/2020,1,10/30/2020,5a,5a,5a,5a,5a,5a,5a,1,1,5a,2874,1,9,D,8,0.966,0,-0.4318,-0.3048,0.1524,-0.1778,-0.1778,0.1778
2875,19,8,7,26,11/2/2020,,14,SG47,31-B,1.50,12/18/2019,Shanay,Mina,HCS,HCS-50,6,1175,4930,3755,SA,10/23/2020,SA,8,110,25,d40g,2,10/23/2020,ET,5,10/28/2020,AW,5.1550,2.0880,2.0600,2.2460,1.8390,1.8100,2.0010,351.0,AW,3202,AW,9.12,20201028,2645,W,0.1499,99.14,0.1134,1.0208,4.9149,6.0,0.139,100.9,97.7511,98.9505,98.9505,N,N,,,Mina,20201029.1,265.284,200.716,1.322,Erin,20201030,20201029,Mina,,Adin,Adin,Adin,14B8,10/29/2020,1,10/30/2020,5a,5a,5a,5a,5a,5a,5a,1,1,5a,2875,1,4,B,8,1.003,0,0.0762,0,0.3048,0.0508,-0.127,0.3048
2876,20,8,7,26,11/2/2020,,14,SG47,31-B,1.00,12/20/2019,Shanay,Mason,HCS,HCS-48,7,1170,4930,3760,SA,10/14/2020,SA,8,110,25,d40g,2,10/14/2020,ET,9,10/23/2020,AW,5.1550,2.0810,2.0580,2.2420,1.8480,1.8120,1.9940,350.2,AW,3224,AW,9.21,20201023,2662,W,0.1874,99.78,0.0000,0.2630,1.7656,2.0,0.108,100.75,99.1004,99.7001,99.5502,N,N,,,Erin,20201029,224.708,170.651,1.317,testrun,20201028,20201029,Erin,,Adin,Adin,Adin,14A8,10/29/2020,6,10/28/2020,5a,5a,5a,5a,5a,5a,5a,1,1,5a,2876,1,4,A,8,1.005,0,-0.1016,-0.0508,0.2032,0.2794,-0.0762,0.127
2877,53,7,7,29,12/8/2020,PATCH JOB,19,SG47,31-A,2.50,12/19/2019,Caroline,Saad,HCS,HCS-54,7,1185,4920,3735,SA,11/18/2020,SA,9,110,25,d40g,2.5,11/18/2020,SA,7,11/25/2020,AW,5.2050,2.0740,2.0600,2.2500,1.8100,1.8080,1.9910,352.0,AW,3214,AW,9.13,20201125,2620,W,1.9115,98.20,0.4580,3.7786,8.1298,12.4,0.210,97.3013,98.051,99.2504,98.2009,N,N,,,Zander,20201202.2,384.92,281.658,1.367,Adin,20201201,20201201.1,Adin,,Adin,Mina,Zander,19A7,12/2/2020,7,12/1/2020,5b,5a,5b,5a,5a,5a,5a,1,1,5a,2877,1,9,A,7,0.99,0,-0.2794,-0.127,0.1778,-0.5588,-0.1778,0.0254
2878,54,7,7,26,11/2/2020,,15,SG47,31-A,2.50,12/19/2019,Caroline,Amanda,HCS,HCS-49,7,1185,4995,3810,SA,10/16/2020,SA,8,110,25,d40g,1.5,10/16/2020,ET,6,10/22/2020,AW,5.2050,2.0780,2.0600,2.2400,1.8220,1.8030,1.9810,350.8,AW,3220,AW,9.18,20201022,2659,W,0.1125,99.66,0.1128,0.0752,1.7676,2.0,0.102,100.75,99.7001,99.1004,99.1004,N,N,,,Erin,20201023,442.563,288.064,1.536,Erin,20201023,20201023,Erin,,Adin,Adin,Adin,15D7,10/23/2020,1,10/23/2020,5a,5a,5a,5a,5a,5a,5a,1,1,5a,2878,1,5,D,7,1.01,0,-0.1778,-0.127,-0.0762,-0.254,-0.3048,-0.2286
2879,21,8,7,34,2/16/2021,,23,SG47,31-B,1.00,12/20/2019,Shanay,Saad,HCS,HCS-61,5,1155,4870,3715,SA,1/22/2021,SA,9,110,25,d40g,2,1/22/2021,ET,18,2/9/2021,AW,5.1500,2.0660,2.0380,2.2250,1.8420,1.8130,1.9920,346.3,AW,3110,AW,8.98,20210209,2643,W,1.5742,99.06,0.0378,1.4756,2.9890,4.5,0.141,100.3,97.901,99.7001,98.3508,N,N,Zander,,Zander,20210210.2,122.856,75.6994,1.623,Mina,20210210.1,20210209,Mina,,Mason,Mason,Zander,23C8,2/10/2021,1,2/10/2021,5b,5a,5b,5a,5a,5a,5a,1,1,5a,2879,2,3,C,8,0.993,-0.127,-0.4826,-0.5588,-0.2286,0.127,-0.0508,0.0762
2880,22,8,7,27,11/17/2020,,14,SG47,31-B,1.00,1/13/2020,Amanda,Mason,HCS,HCS-49,7,1170,5010,3840,SA,10/16/2020,SA,8,110,25,d40g,2,10/16/2020,ET,7,10/23/2020,AW,5.1530,2.0800,2.0450,2.2400,1.8460,1.8120,1.9860,348.5,AW,3206,AW,9.20,20201023,2659,W,0.1874,99.66,0.0752,0.5265,3.0087,3.6,0.132,99.5502,99.7001,99.7001,99.7001,N,N,,,Mina,20201029.1,247.353,200.716,1.232,Erin,20201030,20201029,Mina,,Adin,Adin,Adin,14C8,10/29/2020,6,10/30/2020,5a,5a,5a,5a,5a,5a,5a,1,1,5a,2880,1,4,C,8,1.026,-0.0508,-0.127,-0.381,0.1524,0.2286,-0.0762,-0.0762
2881,23,8,7,26,11/2/2020,,14,SG47,31-B,1.00,1/14/2020,Amanda,Mason,HCS,HCS-49,6,1185,5005,3820,SA,10/20/2020,SA,8,110,25,d40g,2,10/20/2020,ET,8,10/28/2020,AW,5.1580,2.0730,2.0580,2.2430,1.8270,1.8190,2.0000,349.9,AW,3232,AW,9.24,20201028,2642,W,0.0000,99.03,0.0757,1.6276,5.8668,7.6,0.152,99.5502,98.8006,99.2504,98.5007,N,N,,,Mina,20201029.1,258.32,200.716,1.287,Erin,20201030,20201029,Mina,,Adin,Adin,Adin,14D8,10/29/2020,1,10/30/2020,5a,5a,5a,5a,5a,5a,5a,1,1,5a,2881,1,4,D,8,1.021,0.0762,-0.3048,-0.0508,0.2286,-0.254,0.1016,0.2794
2882,24,8,7,25,10/26/2020,,13,SG47,31-B,1.00,1/14/2020,Amanda,Mason,HCS,HCS-47,6,1175,4970,3795,SA,10/6/2020,SA,8,110,25,d40g,2,10/7/2020,ET,6,10/13/2020,AW,5.1570,2.0780,2.0600,2.2460,1.8420,1.7970,1.9950,349.8,AW,3208,AW,9.17,20201013,2650,W,0.4123,99.33,0.0000,0.7547,6.3019,7.1,0.136,100.3,99.2504,98.6507,99.1004,N,N,,,Erin,20201016.1,230.348,185.429,1.242,Adin,20201015,20201016,Erin,,Adin,Adin,Adin,13A8,10/16/2020,3,10/15/2020,5a,5a,5a,5a,5a,5a,5a,1,1,5a,2882,1,3,A,8,1.014,0.0508,-0.1778,0,0.3048,0.127,-0.4572,0.1524
2883,25,8,7,25,10/26/2020,,13,SG47,31-B,0.83,1/15/2020,Amanda,Mason,HCS,HCS-47,7,1170,4930,3760,SA,10/2/2020,VM,8,110,25,d40g,2,10/6/2020,ET,7,10/13/2020,AW,5.1580,2.0830,2.0570,2.2430,1.8450,1.8130,1.9950,350.5,AW,3196,AW,9.12,20201013,2660,W,1.9865,99.70,0.0000,0.4135,2.7820,3.2,0.103,100.45,99.8501,98.5007,100,N,N,,,Erin,20201016.1,224.295,185.429,1.210,Adin,20201015,20201016,Erin,,Adin,Adin,Adin,13B8,10/16/2020,3,10/15/2020,5a,5a,5a,5a,5a,5a,5a,1,1,5a,2883,1,3,B,8,1.005,0.0762,-0.0508,-0.0762,0.2286,0.2032,-0.0508,0.1524
2884,26,8,7,27,11/17/2020,,19,SG47,31-B,1.00,1/15/2020,Amanda,Mason,HCS,HCS-51,7,1165,4860,3695,SA,10/28/2020,SA,8,110,25,d40g,2,10/28/2020,ET,12,11/9/2020,AW,5.1600,2.0800,2.0590,2.2440,1.8320,1.8130,1.9980,350.4,AW,3232,AW,9.22,20201109,2643,W,7.9086,99.06,0.2649,1.7405,3.2160,5.2,0.152,100.75,97.4513,99.8501,98.2009,N,N,,,Zander,20201111,308.537,252.143,1.224,Adin,20201110.1,20201111,Zander,,Adin,Mason,Mason,19C8,11/11/2020,2,11/10/2020,5a,5a,5a,5a,5a,5a,5a,1,1,5a,2884,1,9,C,8,0.987,0.127,-0.127,-0.0254,0.254,-0.127,-0.0508,0.2286
2885,27,8,7,27,11/17/2020,,15,SG47,31-B,1.00,1/15/2020,Mason,Amanda,HCS,HCS-50,7,1170,4860,3690,SA,10/26/2020,SA,8,110,25,d40g,1.5,10/26/2020,ET,4,10/30/2020,AW,5.1570,2.0650,2.0610,2.2410,1.8220,1.8130,1.9930,348.5,AW,3172,AW,9.10,20201030,2659,W,1.3119,99.66,0.0376,0.7898,5.0019,5.8,0.136,100.45,99.7001,99.1004,99.4003,N,N,,,Will,20201104,229.924,142.669,1.612,Mason,20201104,20201104,Mason,,Adin,Mason,Mina,15C8,11/4/2020,5,11/4/2020,5a,5a,5a,5a,5a,5a,5a,1,1,5a,2885,1,5,C,8,0.986,0.0508,-0.508,0.0254,0.1778,-0.381,-0.0508,0.1016
2886,28,8,7,34,2/16/2021,,22,SG47,31-B,0.66,1/15/2020,Mason,Amanda,HCS,HCS-60,7,1175,4735,3560,SA,1/20/2021,JL,9,110,25,d40g,1.5,1/21/2021,ET,19,2/9/2021,AW,5.1520,2.0720,2.0520,2.2410,1.8290,1.8130,1.9930,348.3,AW,3064,AW,8.80,20210209,2660,W,1.5742,99.70,0.0000,1.4662,3.0827,4.5,0.128,100.6,98.9505,99.1004,100.15,N,N,Zander,,Zander,20210210.3,130.504,75.6994,1.724,Mina,20210210.1,20210209,Mina,,Mason,Mason,Zander,22B8,2/10/2021,1,2/10/2021,5b,5b,5a,5a,5a,5a,5a,1,1,5a,2886,2,2,B,8,0.951,-0.0762,-0.3302,-0.2032,0.1778,-0.2032,-0.0508,0.1016
2887,29,8,7,33,2/2/2021,,21,SG47,31-B,0.66,1/15/2020,Mason,Saad,HCS,HCS-58,5,1155,4825,3670,SA,1/4/2021,SA,9,110,25,d40g,3,1/5/2021,ET,15,1/20/2021,AW,5.1540,2.0580,2.0400,2.2150,1.8240,1.8080,1.9800,343.6,AW,3116,AW,9.07,20210121,2654,W,0.8621,99.48,0.0000,1.1681,3.8433,5.0,0.146,99.8501,99.4003,98.6507,100,N,N,,,Mason,20210121,230.954,195.581,1.181,Jerome,20210126,20200121,Mason,,Adin,Adin,Adin,21C8,1/21/2021,1,1/26/2021,5b,5a,5b,5a,5a,5a,5a,1,1,5a,2887,2,1,C,8,0.981,-0.0254,-0.6858,-0.508,-0.4826,-0.3302,-0.1778,-0.2286
2888,30,8,7,30,1/4/2021,,19,SG47,31-B,0.66,1/16/2020,Mason,Saad,HCS,HCS-55,6,1170,4890,3720,ET,12/1/2020,ET,9,110,25,d40g,3,12/1/2020,ET,10,12/11/2020,AW,5.1550,2.0920,2.0540,2.2380,1.8380,1.8000,1.9960,349.4,AW,3146,AW,9.00,20201211,2600,N,97.4513,97.45,1.0385,3.0000,5.7692,9.8,0.198,95.6522,95.5022,99.1004,99.5502,N,N,,,Zander,20201215,318.583,164.358,1.938,Erin,20201217,20201215,Zander,,Adin,Adin,Adin,19B8,12/15/2020,4,12/17/2020,5b,5a,5a,5b,5b,5a,5a,1,1,5b,2888,1,9,B,8,0.994,0,0.1778,-0.1524,0.1016,0.0254,-0.381,0.1778
2889,31,8,7,25,10/26/2020,,13,SG47,31-B,0.50,1/16/2020,Mason,Saad,HCS,HCS-47,6,1170,4955,3785,SA,10/2/2020,VM,8,110,25,d40g,3,10/2/2020,ET,11,10/13/2020,AW,5.1580,2.0920,2.0640,2.2450,1.8490,1.8120,2.0000,351.9,AW,3256,AW,9.25,20201013,2653,W,0.5248,99.44,0.0754,1.2439,5.8048,7.1,0.142,99.8501,99.8501,98.8006,99.2504,N,N,,,Mina,20201015.3,225.561,185.429,1.216,Adin,20201015,20201016,Erin,,Adin,Adin,Adin,13C8,10/15/2020,2,10/15/2020,5a,5a,5a,5a,5a,5a,5a,1,1,5a,2889,1,3,C,8,1.011,0.0762,0.1778,0.1016,0.2794,0.3048,-0.0762,0.2794
2890,32,8,7,33,2/2/2021,,23,SG47,31-B,0.60,1/16/2020,Mason,Saad,HCS,HCS-59,6,1190,4810,3620,SA,1/8/2021,JL,9,110,25,d40g,2,1/8/2021,ET,12,1/20/2021,AW,5.1550,2.0720,2.0550,2.2360,1.8280,1.8100,1.9910,347.9,AW,3186,AW,9.16,20210121,2655,W,0.7871,99.51,0.0000,0.7156,5.4991,6.2,0.137,100,99.5502,98.2009,100.3,N,N,,,Mason,20210121,201.903,195.581,1.032,Jerome,20210126,20200121,Mason,,Adin,Adin,Adin,23B8,1/21/2021,1,1/26/2021,5a,5a,5a,5a,5a,5a,5a,1,1,5a,2890,2,3,B,8,0.967,0,-0.3302,-0.127,0.0508,-0.2286,-0.127,0.0508
