Repository: masonrh2/sphenix_cosmics

File: files/blocks_13-64.csv (part 14 of 56)
 DBN,Don't edit Block occurance,BL,Status,BNL shipment,Shipping date,Comment,Sector,Fiber type,Fiber batch,Filling time (h),FF date,Filled by,Checked by,W powder,W bucket number,Mold number,Empty mold (g),Filled mold (g),W filling mass (g),fibers loaded by,W filling date,W filled by,Epoxy batch,Resin mass (g),Hardener mass (g),potting notes,Epoxy filling time (min),Epoxy filling date,Epoxy preparer,Delta Mach-Pot,Machining date,Machined by,L (in),BT (in),BB (in),BH (in),ST (in),SB (in),SH (in),Volume (mL),Measured by,Mass (g),Measured by,Density(g/mL),Tested on,# Fibers N,Good end,ABS N-W (%),# Fibers / # Holes (%),10-15(%),15-50(%),50-75(%),r75 (%),R,T1(BL) Fiber %,T2(BR) Fiber %,T3(TL) Fiber %,T4(TR) Fiber %, missing row?,13 connected holes?,FOM_N,FOM_I,Tested by,Tested on,Scintillation (mV),Calibration (mV),Ratio (Calibrated Twice),Tested by,Tested on,Natural Pictures,Tested by,Retouch,Density Result Checked?,Light Checked?,Natural Pictures checked?,Sector ID (SSBBR),LT M/D/YYYY,Days Mach-LT,Scint M/D/YYYY,Block Grade,De,Di,LT,LTQ,Vi,Sci,Pic,X,LT-all,DBN,S-left,S-right,column,row,relative W weight,Δ(L) [mm],Δ(BT) [mm],Δ(BB) [mm],Δ(BH) [mm],Δ(ST) [mm],Δ(SB) [mm],Δ(SH) [mm]
2965,3,10,7,64,9/22/2021,needs patch,,SG47,32-C,0.66,1/30/2020,Mason,Mina,HCS,HCS-72,7,1155,4870,3715,SA,3/24/2021,JL,10,110,25,d40g,1.5,3/24/2021,ET,173,9/13/2021,AW,5.0310,2.0890,2.0440,2.1930,1.8540,1.7900,1.9810,335.7,AW,3062,AW,9.12,20210913,2573,W,0.2249,96.44,0.3498,4.2752,10.4547,15.1,0.230,96.4018,96.2519,96.4018,96.7016,N,N,,,Erin,20210914.4,88.3339,74.9875,1.178,Mason,20210914.2,20210914,Nicholas,,Mina,Mason,Erin,,9/14/2021,1,9/14/2021,5c,5a,5b,5c,5a,5a,5a,1,1,5c,2965,,,,,1.002,-1.6002,0.1016,-0.1778,-0.5842,0.2032,-0.635,-0.2032
2966,4,10,7,29,12/8/2020,,18,SG47,32-C,1.00,1/30/2020,Mina,Mason,HCS,HCS-53,7,1150,4845,3695,SA,11/12/2020,SA,9,110,25,d40g,2,11/12/2020,SA,8,11/20/2020,AW,5.0910,2.0680,2.0410,2.2220,1.8460,1.8190,1.9930,342.8,AW,3124,AW,9.11,20201120,2652,W,1.5742,99.40,0.3017,2.9035,4.7888,8.0,0.182,99.2504,99.4003,99.4003,99.5502,N,N,,,Mason,20201123,365.408,259.924,1.406,Adin,20201120.1,20201123,Mason,,Adin,Adin,Adin,18A10,11/23/2020,3,11/20/2020,5a,5a,5a,5a,5a,5a,5a,1,1,5a,2966,1,8,A,10,0.997,-0.0762,-0.4318,-0.254,0.1524,0,0.1016,0.1016
2967,5,10,7,36,3/2/2021,,22,SG47,32-C,0.60,1/30/2020,Zander,Mason,HCS,HCS-63,7,1155,4835,3680,SA,2/5/2021,SA,9,110,25,d40g,2,2/5/2021,ET,22,2/27/2021,AW,5.0770,2.0520,2.0530,2.2150,1.8180,1.8120,2.0000,340.2,AW,3136,AW,9.22,20210227,2597,W,2.0989,97.34,0.3080,2.6569,5.8529,8.8,0.184,99.2504,99.1004,92.6537,98.3508,N,N,,,Zander,20210301.1,204.891,167.115,1.226,Adin,20210301.1,20210301.1,Zander,,Adin,Adin,Adin,22A10,3/1/2021,2,3/1/2021,5b,5a,5b,5b,5c,5a,5a,1,1,5b,2967,2,2,A,10,0.993,-0.4318,-0.8382,0.0508,-0.0254,-0.7112,-0.0762,0.2794
2968,6,10,7,34,2/16/2021,,20,SG47,32-C,2.00,1/30/2020,Vrishin,Mason,HCS,HCS-62,7,1145,4805,3660,SA,1/29/2021,SA,9,110,25,d40g,2,1/29/2021,ET,12,2/10/2021,AW,5.0920,2.0540,2.0400,2.2200,1.8210,1.8120,1.9860,340.2,AW,3094,AW,9.10,20210211,2652,W,1.4618,99.40,0.1508,6.0709,4.3741,10.6,0.214,100.45,98.6507,98.8006,99.7001,N,N,,,Mason,20210212,117.857,80.5164,1.464,Jerome,20210211,20210212,Erin,,Adin,Adin,Mason,20A10,2/12/2021,2,2/11/2021,5b,5a,5b,5a,5a,5a,5a,1,1,5a,2968,2,0,A,10,0.987,-0.0508,-0.7874,-0.2794,0.1016,-0.635,-0.0762,-0.0762
2969,7,10,8,,,PATCH JOB/13 connected holes,,SG47,32-C,0.60,1/30/2020,Zander,Will,HCS,HCS-58,5,1145,4815,3670,SA,12/30/2020,SA,9,110,25,d40g,2,1/5/2021,ET,16,1/21/2021,AW,5.0800,2.0620,2.0300,2.2090,1.8340,1.8010,1.9810,338.0,AW,3066,AW,9.07,20210121,2630,W,0.7121,98.58,0.1521,3.0418,6.6540,9.8,0.197,98.9505,97.4513,97.4513,100.45,N,Y,,,Mason,20210121.1,308.984,128.004,2.414,Jerome,20210126.1,20200121,Mason,,Adin,Adin,Adin,,1/21/2021,0,1/26/2021,8,5a,5b,5a,5a,8,5a,1,1,8,2969,,,,,0.99,-0.3556,-0.5842,-0.5334,-0.1778,-0.3048,-0.3556,-0.2032
2970,8,10,7,27,11/17/2020,,15,SG47,32-C,0.66,1/30/2020,Mason,Ritvik,HCS,HCS-50,6,1165,4780,3615,SA,10/23/2020,SA,8,110,25,d40g,2.5,10/23/2020,ET,7,10/30/2020,AW,5.0970,2.0730,2.0480,2.2210,1.8370,1.7940,1.9980,342.7,AW,3126,AW,9.12,20201030,2660,W,1.6866,99.70,0.1128,1.3534,4.0977,5.6,0.139,98.6507,98.051,101.799,100.3,N,N,,,Will,20201104,230.85,142.669,1.618,Mason,20201104,20201104,Mason,,Adin,Mason,Mina,15D10,11/4/2020,5,11/4/2020,5b,5a,5b,5a,5a,5a,5a,1,1,5a,2970,1,5,D,10,0.975,0.0762,-0.3048,-0.0762,0.127,-0.2286,-0.5334,0.2286
2971,9,10,7,36,3/2/2021,has a few short fibers but should be OK/ ~45 buried fibers,28,SG47,32-C,1.00,1/30/2020,Mina,Mason,HCS,HCS-64,6,1175,4810,3635,SA,2/9/2021,SA,9,110,25,d40g,3,2/9/2021,ET,18,2/27/2021,AW,5.0910,2.0840,2.0440,2.2160,1.8530,1.7980,1.9980,343.0,AW,3132,AW,9.13,20210227,2591,W,2.2488,97.11,0.3088,2.2771,4.7472,7.3,0.164,99.1004,98.3508,95.0525,95.952,N,N,,,Zander,20210301.1,191.546,167.115,1.146,Adin,20210301.1,20210301.1,Zander,,Adin,Adin,Adin,28A10,3/1/2021,2,3/1/2021,5b,5a,5a,5b,5b,5a,5a,1,1,5b,2971,2,8,A,10,0.981,-0.0762,-0.0254,-0.1778,0,0.1778,-0.4318,0.2286
2972,10,10,7,41,4/13/2021,,30,SG47,32-C,1.25,1/30/2020,Jerome,Ritvik,HCS,HCS-73,8,1130,4810,3680,SA,3/26/2021,ET,10,110,25,d40g,2,3/26/2021,ET,13,4/8/2021,AW,5.0970,2.0640,2.0290,2.2250,1.8350,1.7880,1.9900,340.8,AW,3104,AW,9.11,20210408,2658,W,0.5248,99.63,0.0000,0.3762,5.4176,5.8,0.139,100.3,99.2504,99.5502,99.4003,N,N,,,Erin,20210409,198.725,149.487,1.329,Erin,20210409,20210409,Jerome,,Adin,Adin,Adin,30B10,4/9/2021,1,4/9/2021,5b,5a,5b,5a,5a,5a,5a,1,1,5a,2972,3,0,B,10,0.993,0.0762,-0.5334,-0.5588,0.2286,-0.2794,-0.6858,0.0254
2973,11,10,7,25,10/26/2020,,13,SG47,32-C,0.66,1/30/2020,Mason,Zander,HCS,HCS-48,6,1170,4825,3655,SA,10/9/2020,SA,8,110,25,d40g,1.5,10/12/2020,ET,7,10/19/2020,AW,5.0960,2.0850,2.0500,2.2150,1.8390,1.8070,1.9900,342.8,AW,3120,AW,9.10,20201019,2651,W,0.0375,99.36,0.0000,0.6413,5.8846,6.5,0.143,100.6,98.5007,99.5502,98.8006,N,N,,,Mason,20201020.1,225.153,194.028,1.160,Adin,20201020,20201020,Mason,,Adin,Adin,Adin,13A10,10/20/2020,1,10/20/2020,5a,5a,5a,5a,5a,5a,5a,1,1,5a,2973,1,3,A,10,0.986,0.0508,0,-0.0254,-0.0254,-0.1778,-0.2032,0.0254
2974,12,10,7,35,2/23/2021,,22,SG47,32-C,2.00,1/30/2020,Eyal,Mason,HCS,HCS-63,7,1155,4860,3705,SA,2/2/2021,SA,9,110,25,d40g,6,2/2/2021,ET,17,2/19/2021,AW,5.0930,2.0580,2.0420,2.2250,1.8330,1.8160,1.9880,341.8,AW,3152,AW,9.22,20210219,2631,W,0.9745,98.61,0.2661,2.3945,7.1836,9.8,0.193,97.7511,97.0015,100.15,99.5502,N,N,,,Zander,20210222.5,215.124,250.619,0.858,Erin,20210222.1,20210222,Jerome,,Adin,Mason,Zander,22D10,2/22/2021,3,2/22/2021,5b,5a,5b,5a,5a,5a,5a,1,1,5a,2974,2,2,D,10,0.999,-0.0254,-0.6858,-0.2286,0.2286,-0.3302,0.0254,-0.0254
2975,13,10,7,33,2/2/2021,,23,SG47,32-C,1.10,1/30/2020,Jerome,Will,HCS,HCS-59,6,1170,4650,3480,SA,1/8/2021,JL,9,110,25,d40g,2,1/8/2021,ET,12,1/20/2021,AW,5.0960,2.0800,2.0500,2.2210,1.8440,1.8140,1.9960,344.0,AW,3068,AW,8.92,20210121,2656,W,0.5997,99.55,0.0753,0.6401,4.1039,4.8,0.138,101.199,98.2009,99.4003,99.4003,N,N,,,Mason,20210121.1,93.6362,128.004,0.732,Jerome,20210126.1,20200121,Mason,,Adin,Adin,Adin,23C10,1/21/2021,1,1/26/2021,5a,5a,5a,5a,5a,5a,5a,1,1,5a,2975,2,3,C,10,0.939,0.0508,-0.127,-0.0254,0.127,-0.0508,-0.0254,0.1778
2976,14,10,7,29,12/8/2020,PATCH JOB,18,SG47,32-C,1.50,1/31/2020,Ritvik,Will,HCS,HCS-51,6,1165,4855,3690,SA,10/30/2020,SA,8,110,25,d40g,1.5,10/30/2020,ET,24,11/23/2020,AW,5.0750,2.0750,2.0410,2.2200,1.8320,1.8110,1.9950,341.1,AW,3172,AW,9.30,20201123,2650,W,0.2623,99.33,0.0000,1.8868,6.5660,8.5,0.160,101.199,99.1004,98.8006,98.2009,N,N,,,Mason,20201124.1,384.114,289.921,1.325,Adin,20201123.1,20201201.1,Adin,R,Adin,Adin,Zander,18B10,11/24/2020,1,11/23/2020,5a,5a,5a,5a,5a,5a,5a,1,1,5a,2976,1,8,B,10,0.995,-0.4826,-0.254,-0.254,0.1016,-0.3556,-0.1016,0.1524
2977,15,10,7,28,11/23/2020,,16,SG47,32-C,2.00,1/31/2020,Shanay,Vrishin,HCS,HCS-52,7,1160,4875,3715,SA,11/2/2020,SA,8,110,25,d40g,2.5,11/2/2020,ET,8,11/10/2020,AW,5.0980,2.0690,2.0490,2.2210,1.8330,1.8050,1.9940,342.6,AW,3158,AW,9.22,20201110,2610,W,3.1110,97.83,0.4981,3.0651,6.1303,9.7,0.197,97.7511,97.3013,99.5502,96.7016,N,N,,,Zander,20201111.1,311.063,207.169,1.501,Mason,20201111,20201112,Mina,,Adin,Mason,Adin,16D10,11/11/2020,1,11/11/2020,5b,5a,5a,5b,5a,5a,5a,1,1,5b,2977,1,6,D,10,1.002,0.1016,-0.4064,-0.0508,0.127,-0.3302,-0.254,0.127
2978,16,10,7,36,3/2/2021,,25,SG47,32-C,0.60,1/31/2020,Zander,Vrishin,HCS,HCS-64,5,1150,4770,3620,SA,2/8/2021,ET,9,110,25,d40g,2,2/8/2021,ET,19,2/27/2021,AW,5.0900,2.0960,2.0490,2.2290,1.8380,1.8000,1.9920,343.8,AW,3068,AW,8.92,20210227,2648,W,2.7362,99.25,0.1511,1.2840,5.2492,6.7,0.155,100.75,97.7511,99.7001,98.8006,N,N,,,Zander,20210301.1,203.744,167.115,1.219,Adin,20210301.1,20210301.1,Zander,,Adin,Adin,Adin,25D10,3/1/2021,2,3/1/2021,5a,5a,5a,5a,5a,5a,5a,1,1,5a,2978,2,5,D,10,0.977,-0.1016,0.2794,-0.0508,0.3302,-0.2032,-0.381,0.0762
2979,17,10,7,28,11/23/2020,,16,SG47,32-C,0.45,1/31/2020,Will,Zander,HCS,HCS-52,6,1160,4855,3695,SA,11/5/2020,SA,8,110,25,d40g,2,11/5/2020,ET,8,11/13/2020,AW,5.0930,2.0720,2.0370,2.2150,1.8280,1.8120,1.9950,341.5,AW,3176,AW,9.30,20201113,2626,W,3.5607,98.43,2.1325,97.8675,0.0000,100.0,0.124,99.5502,98.8006,98.3508,97.0015,N,N,,,Zander,20201118,345.115,219.831,1.570,Adin,20201117,20201118,Zander,,Adin,Adin,Mina,16A10,11/18/2020,5,11/17/2020,5a,5a,5a,5a,5a,5a,5a,1,1,5a,2979,1,6,A,10,0.997,-0.0254,-0.3302,-0.3556,-0.0254,-0.4572,-0.0762,0.1524
2980,18,10,7,34,2/16/2021,,22,SG47,32-C,1.25,1/31/2020,Jerome,Vrishin,HCS,HCS-60,6,1165,4695,3530,SA,1/14/2021,JL,9,110,25,d40g,1.5,1/14/2021,ET,27,2/10/2021,AW,5.0930,2.0810,2.0430,2.2180,1.8330,1.8110,1.9890,342.1,AW,3082,AW,9.01,20210211,2655,W,0.3373,99.51,0.0377,2.1092,6.8550,9.0,0.172,100.9,100,98.2009,98.9505,N,N,,,Mason,20210212,112.93,80.5164,1.403,Jerome,20210211,20210212,Erin,,Adin,Adin,Mason,22B10,2/12/2021,2,2/11/2021,5a,5a,5a,5a,5a,5a,5a,1,1,5a,2980,2,2,B,10,0.952,-0.0254,-0.1016,-0.2032,0.0508,-0.3302,-0.1016,0
2981,19,10,7,34,2/16/2021,,22,SG47,32-C,0.45,1/31/2020,Will,Vrishin,HCS,HCS-60,6,1175,4765,3590,SA,1/19/2021,JL,9,110,25,d40g,2.5,1/20/2021,ET,21,2/10/2021,AW,5.0890,2.0870,2.0430,2.2230,1.8540,1.8140,1.9860,343.3,AW,3070,AW,8.94,20210211,2654,W,0.5623,99.48,0.0377,1.5448,5.4635,7.0,0.155,100.6,98.6507,98.6507,100,N,N,,,Mason,20210212,131.467,80.5164,1.633,Jerome,20210211,20210212,Erin,,Adin,Adin,Mason,22C10,2/12/2021,2,2/11/2021,5a,5a,5a,5a,5a,5a,5a,1,1,5a,2981,2,2,C,10,0.968,-0.127,0.0508,-0.2032,0.1778,0.2032,-0.0254,-0.0762
2982,20,10,7,26,11/2/2020,,14,SG47,32-C,0.60,1/31/2020,Zander,Mason,HCS,HCS-50,7,1155,4735,3580,SA,10/21/2020,SA,8,110,25,d40g,1.5,10/21/2020,ET,5,10/26/2020,AW,5.0900,2.0700,2.0380,2.2360,1.8400,1.8160,2.0030,344.3,AW,3132,AW,9.10,20201026,2660,W,0.5997,99.70,0.1504,2.4060,7.2181,9.8,0.168,100.3,98.9505,99.8501,99.7001,N,N,,,Mason,20201027.2,241.938,186.689,1.296,Adin,20201027,20201027,Mason,,Adin,Zander,Zander,14B10,10/27/2020,1,10/27/2020,5a,5a,5a,5a,5a,5a,5a,1,1,5a,2982,1,4,B,10,0.966,-0.1016,-0.381,-0.3302,0.508,-0.1524,0.0254,0.3556
2983,21,10,7,33,2/2/2021,,21,SG47,32-C,1.00,1/31/2020,Jerome,Mason,HCS,HCS-59,5,1145,4750,3605,SA,1/11/2021,JL,9,110,25,d40g,2,1/11/2021,ET,9,1/20/2021,AW,5.0960,2.0790,2.0410,2.2060,1.8420,1.8050,1.9870,341.1,AW,3028,AW,8.88,20210121,2650,W,1.0869,99.33,0.1132,0.9811,4.8679,6.0,0.146,100.45,98.8006,98.3508,99.7001,N,N,,,Mason,20210121.1,100.505,128.004,0.785,Jerome,20210126.1,20200121,Mason,,Adin,Adin,Adin,21A10,1/21/2021,1,1/26/2021,5a,5a,5a,5a,5a,5a,5a,1,1,5a,2983,2,1,A,10,0.972,0.0508,-0.1524,-0.254,-0.254,-0.1016,-0.254,-0.0508
2984,22,10,7,25,10/26/2020,,14,SG47,32-C,0.50,1/31/2020,Will,Zander,HCS,HCS-47,6,1165,4935,3770,SA,10/2/2020,VM,8,110,25,d40g,2,10/5/2020,ET,8,10/13/2020,AW,5.0950,2.0850,2.0490,2.2250,1.8360,1.7950,1.9950,343.3,AW,3152,AW,9.18,20201013,2656,W,0.4498,99.55,0.1506,0.3765,2.3343,2.9,0.123,99.7001,99.2504,99.5502,99.7001,N,N,,,Mina,20201015.1,208.353,164.3,1.268,Erin,20201016,20201015,Mina,,Adin,Adin,Adin,14C10,10/15/2020,2,10/16/2020,5a,5a,5a,5a,5a,5a,5a,1,1,5a,2984,1,4,C,10,1.017,0.0254,0,-0.0508,0.2286,-0.254,-0.508,0.1524
2985,23,10,7,29,12/8/2020,,16,SG47,32-C,0.60,1/31/2020,Zander,Mason,HCS,HCS-54,6,1160,4900,3740,SA,11/16/2020,SA,9,110,25,d40g,2.5,11/16/2020,SA,4,11/20/2020,AW,5.0910,2.0740,2.0350,2.2170,1.8370,1.8050,1.9960,341.7,AW,3166,AW,9.27,20201120,2629,W,1.4243,98.54,0.1141,2.0540,3.9939,6.2,0.159,97.3013,98.5007,99.1004,99.2504,N,N,,,Mason,20201123,342.213,259.924,1.317,Adin,20201120.1,20201123,Mason,,Adin,Adin,Adin,16C10,11/23/2020,3,11/20/2020,5a,5a,5a,5a,5a,5a,5a,1,1,5a,2985,1,6,C,10,1.009,-0.0762,-0.2794,-0.4064,0.0254,-0.2286,-0.254,0.1778
2986,24,10,7,25,10/26/2020,,13,SG47,32-C,2.00,1/31/2020,Vrishin,Eyal,HCS,HCS-48,7,1155,4875,3720,SA,10/8/2020,SA,8,110,25,d40g,1.5,10/9/2020,ET,10,10/19/2020,AW,5.0970,2.0700,2.0380,2.2180,1.8350,1.8050,1.9860,341.3,AW,3112,AW,9.12,20201019,2652,W,0.1874,99.40,0.0000,0.2640,4.2232,4.5,0.129,99.5502,100,98.3508,99.7001,N,N,,,Mason,20201020.2,399.314,244.354,1.634,Adin,20201020.1,20201021,Will,,Adin,Adin,Mason,13B10,10/20/2020,1,10/20/2020,5a,5a,5a,5a,5a,5a,5a,1,1,5a,2986,1,3,B,10,1.004,0.0762,-0.381,-0.3302,0.0508,-0.2794,-0.254,-0.0762
2987,25,10,7,26,11/2/2020,,14,SG47,32-C,0.66,1/31/2020,Mason,Vrishin,HCS,HCS-49,6,1170,4890,3720,SA,10/21/2020,SA,8,110,25,d40g,2.5,10/21/2020,ET,5,10/26/2020,AW,5.0940,2.0620,2.0510,2.2250,1.8140,1.8150,2.0000,342.5,AW,3118,AW,9.10,20201026,2617,W,0.1875,98.09,0.6496,5.5025,9.7822,15.9,0.246,99.5502,95.2024,98.5007,99.1004,N,N,,,Mason,20201027.2,304.376,186.689,1.630,Adin,20201027,20201027,Mason,,Adin,Zander,Zander,14A10,10/27/2020,1,10/27/2020,5b,5a,5b,5a,5b,5a,5a,1,1,5b,2987,1,4,A,10,1.004,0,-0.5842,0,0.2286,-0.8128,0,0.2794
2988,26,10,7,34,2/16/2021,,25,SG47,32-C,0.60,1/31/2020,Zander,Vrishin,HCS,HCS-61,7,1150,4740,3590,SA,1/21/2021,JL,9,110,25,d40g,2,1/21/2021,ET,12,2/2/2021,AW,5.0950,2.0480,2.0440,2.2190,1.8150,1.8130,1.9920,340.4,AW,3018,AW,8.86,20210202,2658,W,3.2984,99.63,0.0752,2.7841,4.7780,7.6,0.165,98.9505,100,98.3508,101.199,N,N,,,Zander,20210203.1,421.73,199.361,2.115,Vrishin,20210202.1,20210203,Zander,,Mason,Mason,Mina,25C10,2/3/2021,1,2/2/2021,5b,5a,5b,5a,5a,5a,5a,1,1,5a,2988,2,5,C,10,0.968,0.0254,-0.9398,-0.1778,0.0762,-0.7874,-0.0508,0.0762
2989,27,10,7,25,10/26/2020,,14,SG47,32-C,3.00,1/31/2020,Sparsh,Mason,HCS,HCS-47,6,1165,4960,3795,SA,10/6/2020,SA,8,110,25,d40g,2,10/7/2020,ET,6,10/13/2020,AW,5.0950,2.0830,2.0520,2.2200,1.8350,1.8100,1.9920,343.2,AW,3160,AW,9.21,20201013,2646,W,0.1874,99.18,0.0000,0.3779,3.8927,4.3,0.128,100,98.9505,99.1004,98.6507,N,N,,,Erin,20201016,237.34,179.794,1.320,Adin,20201016.1,20201016,Erin,,Adin,Adin,Adin,14D10,10/16/2020,3,10/16/2020,5a,5a,5a,5a,5a,5a,5a,1,1,5a,2989,1,4,D,10,1.024,0.0254,-0.0508,0.0254,0.1016,-0.2794,-0.127,0.0762
2990,28,10,7,34,2/16/2021,,23,SG47,32-C,2.00,2/3/2020,Daniel,Jerome,HCS,HCS-61,5,1150,4735,3585,SA,1/22/2021,SA,9,110,25,d40g,2,1/22/2021,ET,11,2/2/2021,AW,5.0950,2.0730,2.0380,2.2230,1.8430,1.8070,1.9850,342.0,AW,3054,AW,8.93,20210202,2653,W,1.3119,99.44,0.0000,0.7916,4.8624,5.7,0.139,99.8501,98.9505,99.5502,99.4003,N,N,,,Mina,20210202.1,173.253,199.361,0.869,Vrishin,20210202.1,20210203,Zander,,Mason,Zander,Mina,23B10,2/2/2021,0,2/2/2021,5a,5a,5a,5a,5a,5a,5a,1,1,5a,2990,2,3,B,10,0.967,0.0254,-0.3048,-0.3302,0.1778,-0.0762,-0.2032,-0.1016
2991,29,10,7,28,11/23/2020,,15,SG47,32-C,1.25,2/3/2020,Jerome,Amanda,HCS,HCS-51,7,1150,4780,3630,SA,10/28/2020,SA,8,110,25,d40g,2,10/28/2020,ET,13,11/10/2020,AW,5.0970,2.0750,2.0490,2.2240,1.8380,1.8120,1.9980,343.9,AW,3178,AW,9.24,20201110,2625,W,1.1994,98.39,0.3048,2.9333,4.9143,8.2,0.193,97.1514,98.051,99.2504,99.1004,N,N,,,Zander,20201111.1,291.356,207.169,1.406,Mason,20201111,20201112,Mina,,Adin,Mason,Adin,15C10,11/11/2020,1,11/11/2020,5a,5a,5a,5a,5a,5a,5a,1,1,5a,2991,1,5,C,10,0.979,0.0762,-0.254,-0.0508,0.2032,-0.2032,-0.0762,0.2286
2992,30,10,7,32,1/26/2021,,19,SG47,32-C,2.00,2/3/2020,Daniel,Zander,HCS,HCS-58,6,1170,4885,3715,SA,1/4/2021,SA,9,110,25,d40g,2,1/5/2021,ET,7,1/12/2021,AW,5.0840,2.0820,2.0380,2.2160,1.8490,1.8160,1.9980,342.7,AW,3140,AW,9.16,20210112,2654,W,0.2999,99.48,0.1130,1.0550,6.2547,7.4,0.153,100.6,98.5007,99.2504,99.5502,N,N,,,Mason,20210112,255.775,220.879,1.158,Adin,20210112.2,20210112,Mason,,Adin,Adin,Adin,19C10,1/12/2021,0,1/12/2021,5a,5a,5a,5a,5a,5a,5a,1,1,5a,2992,1,9,C,10,1.002,-0.254,-0.0762,-0.3302,0,0.0762,0.0254,0.2286
2993,31,10,7,33,2/2/2021,PATCH JOB,21,SG47,32-C,0.83,2/3/2020,Amanda,Zander,HCS,HCS-58,7,1150,4780,3630,SA,1/6/2021,SA,9,110,25,d40g,2,1/6/2021,ET,15,1/21/2021,AW,5.0730,2.0520,2.0380,2.2220,1.8100,1.8110,1.9940,339.0,AW,3076,AW,9.07,20210121,2641,W,1.0870,98.99,0.0000,1.2874,4.1272,5.4,0.138,99.5502,99.1004,98.6507,98.6507,N,N,,,Mason,20210121.1,213.848,195.581,1.093,Jerome,20210126,20200121,Mason,,Adin,Adin,Adin,21D10,1/21/2021,0,1/26/2021,5b,5a,5b,5a,5a,5a,5a,1,1,5a,2993,2,1,D,10,0.979,-0.5334,-0.8382,-0.3302,0.1524,-0.9144,-0.1016,0.127
2994,32,10,7,30,1/4/2021,PATCH JOB,17,SG47,32-C,1.25,2/3/2020,Jerome,Vrishin,HCS,HCS-54,7,1145,4895,3750,SA,11/18/2020,SA,9,110,25,d40g,6,11/18/2020,SA,19,12/7/2020,AW,5.0990,2.0660,2.0410,2.2160,1.8310,1.8040,1.9910,341.4,AW,3140,AW,9.20,20201207,2643,W,2.4363,99.06,0.0757,1.1351,4.6916,5.9,0.160,97.4513,99.5502,99.7001,99.5502,N,N,,,Zander,20201209,365.074,292.358,1.249,Adin,20201208.1,20201209,Zander,,Adin,Adin,Adin,17A10,12/9/2020,2,12/8/2020,5a,5a,5a,5a,5a,5a,5a,1,1,5a,2994,1,7,A,10,1.012,0.127,-0.4826,-0.254,0,-0.381,-0.2794,0.0508
2995,33,10,7,29,12/8/2020,,18,SG47,32-C,0.75,2/4/2020,Mason,Zander,HCS,HCS-54,6,1160,4870,3710,SA,11/20/2020,SA,9,110,25,d40g,2,11/20/2020,SA,11,12/1/2020,AW,5.0950,2.0760,2.0460,2.2250,1.8420,1.8100,1.9960,343.6,AW,3138,AW,9.13,20201201,2629,W,1.4992,98.54,0.5325,3.9178,6.2001,10.7,0.211,99.1004,99.7001,99.4003,95.952,N,N,,,Zander,20201202.2,412.645,281.314,1.467,Erin,20201204,20201202.2,Zander,,Caroline,Mina,Mina,18C10,12/2/2020,1,12/4/2020,5b,5a,5a,5a,5b,5a,5a,1,1,5b,2995,1,8,C,10,1.001,0.0254,-0.2286,-0.127,0.2286,-0.1016,-0.127,0.1778
2996,34,10,7,34,2/16/2021,,25,SG47,32-C,0.60,2/4/2020,Zander,Mason,HCS,HCS-62,6,1175,4660,3485,SA,1/27/2021,JL,9,110,25,d40g,2,1/27/2021,ET,14,2/10/2021,AW,5.0910,2.0890,2.0500,2.2200,1.8460,1.8060,1.9860,343.0,AW,3010,AW,8.78,20210211,2660,W,1.0119,99.70,0.0752,0.7143,4.7368,5.5,0.133,101.649,98.051,99.5502,99.5502,N,N,,,Mason,20210212,117.388,80.5164,1.458,Jerome,20210211,20210212,Erin,,Adin,Adin,Mason,25B10,2/12/2021,2,2/11/2021,5b,5b,5a,5a,5a,5a,5a,1,1,5a,2996,2,5,B,10,0.94,-0.0762,0.1016,-0.0254,0.1016,0,-0.2286,-0.0762
2997,35,10,7,27,11/17/2020,,15,SG47,32-C,0.60,2/4/2020,Zander,Mason,HCS,HCS-50,7,1150,4750,3600,SA,10/26/2020,SA,8,110,25,d40g,2.5,10/26/2020,ET,4,10/30/2020,AW,5.0980,2.0550,2.0370,2.2200,1.8330,1.8110,1.9900,341.2,AW,3054,AW,8.95,20201030,2642,W,0.5248,99.03,0.1893,2.4603,6.4345,9.1,0.172,98.2009,99.7001,99.5502,98.6507,N,N,,,Mason,20201104.1,391.46,210.768,1.857,Erin,20201105,20201104,Mason,,Adin,Mina,Mina,15A10,11/4/2020,5,11/5/2020,5b,5a,5b,5a,5a,5a,5a,1,1,5a,2997,1,5,A,10,0.971,0.1016,-0.762,-0.3556,0.1016,-0.3302,-0.1016,0.0254
2998,36,10,7,35,2/23/2021,,23,SG47,32-C,0.60,2/4/2020,Mason,Will,HCS,HCS-63,6,1175,4875,3700,SA,2/4/2021,SA,9,110,25,d40g,2.5,2/4/2021,ET,15,2/19/2021,AW,5.0940,2.0760,2.0380,2.2220,1.8250,1.8030,1.9920,341.6,AW,3134,AW,9.17,20210219,2647,W,0.8621,99.21,0.0000,0.9067,8.6135,9.5,0.171,101.049,99.4003,98.6507,97.7511,N,N,,,Zander,20210222.5,270.853,250.619,1.081,Erin,20210222.1,20210222,Jerome,,Adin,Mason,Zander,23A10,2/22/2021,3,2/22/2021,5b,5a,5b,5a,5a,5a,5a,1,1,5a,2998,2,3,A,10,0.998,0,-0.2286,-0.3302,0.1524,-0.5334,-0.3048,0.0762
2999,37,10,7,26,11/2/2020,,13,SG47,32-C,0.50,2/4/2020,Mason,Zander,HCS,HCS-49,7,1160,4870,3710,SA,10/19/2020,SA,8,110,25,d40g,1.5,10/19/2020,ET,7,10/26/2020,AW,5.0930,2.0610,2.0430,2.2300,1.8360,1.8150,2.0030,343.6,AW,3142,AW,9.14,20201026,2645,W,0.3373,99.14,0.1890,1.0586,3.9698,5.2,0.156,99.4003,99.7001,98.051,99.4003,N,N,,,Mason,20201027.2,289.95,186.689,1.553,Adin,20201027,20201027,Mason,,Adin,Zander,Zander,13C10,10/27/2020,1,10/27/2020,5b,5a,5b,5a,5a,5a,5a,1,1,5a,2999,1,3,C,10,1.001,-0.0254,-0.6096,-0.2032,0.3556,-0.254,0,0.3556
3000,38,10,8,,,Buried fibers scattered throughout,,SG47,32-C,0.60,2/4/2020,Zander,Vrishin,HCS,HCS-51,6,1170,4975,3805,SA,10/27/2020,SA,8,110,25,d40g,3,10/27/2020,ET,3,10/30/2020,AW,5.0960,2.0700,2.0410,2.2250,1.8420,1.8100,1.9930,343.0,AW,3182,AW,9.28,20201030,2541,W,0.0750,95.24,0.0787,2.1645,5.9819,8.2,0.165,97.4513,97.4513,91.3043,94.7526,N,N,,,Mason,20201104.1,354.224,210.768,1.681,Erin,20201105,20201104,Mason,,Adin,Mina,Mina,,11/4/2020,5,11/5/2020,8,5a,5a,8,5b,5a,5a,1,1,8,3000,,,,,1.026,0.0508,-0.381,-0.254,0.2286,-0.1016,-0.127,0.1016
3001,39,10,7,37,3/15/2021,,25,SG47,43-A,0.35,11/13/2020,Will,Caroline,HCS,HCS-66,6,1170,4765,3595,SA,2/17/2021,JL,9,110,25,d40g,2,2/17/2021,ET,20,3/9/2021,AW,5.0920,2.0880,2.0480,2.2170,1.8250,1.8030,1.9890,341.9,AW,3042,AW,8.90,20210309,2640,W,1.6117,98.95,0.2652,3.1439,9.0152,12.4,0.212,97.7511,100,97.4513,100.6,N,N,,,Zander,20210310.3,124.533,91.2352,1.365,Vrishin,20210309.1,20210310,Zander,,Adin,Adin,Adin,25A10,3/10/2021,1,3/9/2021,5b,5a,5b,5a,5a,5a,5a,1,1,5a,3001,2,5,A,10,0.97,-0.0508,0.0762,-0.0762,0.0254,-0.5334,-0.3048,0
3002,40,10,7,34,2/16/2021,,24,SG47,46-C,1.50,11/12/2020,Raihana,Caroline,HCS,HCS-60,7,1150,4675,3525,SA,1/15/2021,JL,9,110,25,d40g,2,1/19/2021,ET,14,2/2/2021,AW,5.0950,2.0680,2.0490,2.2300,1.8400,1.8090,1.9920,343.4,AW,3086,AW,8.99,20210202,2658,W,1.2744,99.63,0.0752,0.6396,3.8751,4.6,0.116,97.6012,101.499,98.8006,100.6,N,N,,,Mina,20210202.2,480.629,202.997,2.368,Mina,20210203,20210203,Mina,,Mason,Zander,Mason,24C10,2/2/2021,0,2/3/2021,5a,5a,5a,5a,5a,5a,5a,1,1,5a,3002,2,4,C,10,0.951,0.0254,-0.4318,-0.0508,0.3556,-0.1524,-0.1524,0.0762
3003,41,10,7,37,3/15/2021,,24,SG47,43-A,0.50,11/13/2020,Will,Caroline,HCS,HCS-65,7,1155,4760,3605,SA,2/16/2021,ET,9,110,25,d40g,2.5,2/16/2021,ET,21,3/9/2021,AW,5.0930,2.0650,2.0440,2.2270,1.8250,1.8080,1.9880,341.7,AW,3092,AW,9.05,20210309,2652,W,1.8366,99.40,0.0754,0.6033,6.6365,7.3,0.148,99.2504,99.7001,98.9505,99.7001,N,N,,,Zander,20210310.3,152.867,91.2352,1.676,Vrishin,20210309.1,20210310,Zander,,Adin,Adin,Adin,24D10,3/10/2021,1,3/9/2021,5b,5a,5b,5a,5a,5a,5a,1,1,5a,3003,2,4,D,10,0.972,-0.0254,-0.508,-0.1778,0.2794,-0.5334,-0.1778,-0.0254
3004,42,10,7,34,2/16/2021,,24,SG47,none,1.20,11/10/2020,Raihana,Mason,HCS,HCS-61,6,1170,4890,3720,SA,1/25/2021,JL,9,110,25,d40g,2,1/25/2021,ET,8,2/2/2021,AW,5.0960,2.0830,2.0470,2.2250,1.8450,1.8100,1.9960,344.2,AW,3108,AW,9.03,20210202,2660,W,0.3748,99.70,0.0000,0.4511,4.9624,5.4,0.125,100,100,99.5502,99.2504,N,N,,,Mina,20210202.1,176.043,202.997,0.867,Mina,20210203,20210203,Mina,,Mason,Zander,Mason,24B10,2/2/2021,0,2/3/2021,5a,5a,5a,5a,5a,5a,5a,1,1,5a,3004,2,4,B,10,1.004,0.0508,-0.0508,-0.1016,0.2286,-0.0254,-0.127,0.1778
3005,43,10,8,,,Died in Potting,,SG47,32-C,0.50,2/4/2020,Will,Saad,HCS,HCS-49,6,1165,4915,3750,SA,10/15/2020,SA,8,110,25,d40g,2.5,10/15/2020,ET,-44119,,,,,,,,,,0.0,,,,#DIV/0!,,#NUM!,,,,,,,,,,,,,,,,,,#NUM!,#NUM!,,,,,,,,,,,,#NUM!,#NUM!,#NUM!,8,#DIV/0!,8,#N/A,#N/A,#N/A,#N/A,FALSE,FALSE,#N/A,3005,,,,,1.012,-129.3876,-52.959,-52.0954,-56.2864,-46.8884,-46.101,-50.5206
3006,44,10,8,,,32-C/32-A,,SG47,32-C,1.00,2/4/2020,Shanay,Saad,HCS,HCS-73,7,1155,4845,3690,SA,3/30/2021,SA,10,110,25,d40g,2,3/30/2021,ET,9,4/8/2021,AW,5.0970,2.0470,2.0350,2.2160,1.8260,1.8050,1.9900,339.8,AW,3088,AW,9.09,20210408,2428,W,7.3463,91.00,0.0824,1.2356,4.0362,5.4,0.133,93.8531,92.3538,90.5547,87.2564,N,Y,,,Erin,20210409,191.765,149.487,1.283,Erin,20210409,20210409,Jerome,,Adin,Adin,Adin,,4/9/2021,1,4/9/2021,8,5a,5b,8,5c,8,5a,1,1,8,3006,,,,,0.995,0.0762,-0.9652,-0.4064,0,-0.508,-0.254,0.0254
3007,45,10,7,31,1/11/2021,32-C/33-A 5-10 buried fibers,19,SG47,32-C,2.00,2/4/2020,Rishi,Jerome,HCS,HCS-57,6,1160,4880,3720,JT,12/15/2020,ET,9,110,25,d40g,3,12/15/2020,ET,3,12/18/2020,AW,5.0890,2.0850,2.0460,2.2270,1.8490,1.8130,1.9960,344.3,AW,3148,AW,9.14,20201218,2623,W,1.6117,98.31,0.1906,1.7156,4.4224,6.3,0.167,97.901,98.3508,98.9505,98.051,N,N,,,Mason,20201222.1,173.601,165.397,1.050,Adin,20201221,20201222,Mason,,Adin,Adin,Adin,19D10,12/22/2020,4,12/21/2020,5a,5a,5a,5a,5a,5a,5a,1,1,5a,3007,1,9,D,10,1.004,-0.127,0,-0.127,0.2794,0.0762,-0.0508,0.1778
3008,46,10,7,43,4/27/2021,,31,SG47,33-A,2.00,2/4/2020,Dhriti,Saad,HCS,HCS-74,8,1130,4870,3740,SA,4/1/2021,SA,10,110,25,d40g,2,4/1/2021,ET,13,4/14/2021,AW/LR,5.0850,2.0760,2.0400,2.2160,1.8400,1.8070,1.9870,341.0,AW,3126,AW,9.17,20210414,2635,W,0.5997,98.76,0.1139,3.6812,10.2087,14.0,0.230,97.6012,99.1004,98.2009,100.15,N,N,,,Zander,20210421,212.896,282.323,0.754,Mina,20210421,20210421,Zander,,Mason,Adin,Adin,31D10,4/21/2021,7,4/21/2021,5a,5a,5a,5a,5a,5a,5a,1,1,5a,3008,3,1,D,10,1.009,-0.2286,-0.2286,-0.2794,0,-0.1524,-0.2032,-0.0508
3009,47,10,7,33,2/2/2021,PATCH JOB,21,SG47,33-A,6.25,2/4/2020,OLeary,Jerome,HCS,HCS-57,7,1150,4845,3695,SA,12/30/2020,SA,9,110,25,d40g,2,1/4/2021,ET,17,1/21/2021,AW,5.0720,2.0720,2.0470,2.2210,1.8200,1.7970,1.9910,339.8,AW,3102,AW,9.13,20210121,2625,W,0.4873,98.39,0.3429,3.7714,6.3619,10.5,0.208,97.7511,98.5007,97.7511,99.5502,N,N,,,Mason,20210121.1,250.037,195.581,1.278,Jerome,20210126,20200121,Mason,,Adin,Adin,Adin,21B10,1/21/2021,0,1/26/2021,5b,5a,5b,5a,5a,5a,5a,1,1,5a,3009,2,1,B,10,0.997,-0.5588,-0.3302,-0.1016,0.127,-0.6604,-0.4572,0.0508
3010,48,10,7,30,1/4/2021,PATCH JOB,17,SG47,33-A,1.75,2/4/2020,Adam,Saad,HCS,HCS-55,7,1150,4910,3760,ET,11/25/2020,ET,9,110,25,d40g,2.5,11/25/2020,ET,13,12/8/2020,AW,5.0910,2.0740,2.0410,2.2200,1.8190,1.7950,1.9870,340.4,AW,3122,AW,9.17,20201208,2640,W,2.0614,98.95,0.0758,1.8939,5.9470,7.9,0.173,99.4003,97.1514,99.5502,99.7001,N,N,,,Zander,20201209.3,382.944,243.479,1.573,Erin,20201210,20201209,Zander,,Adin,Adin,Adin,17B10,12/9/2020,1,12/10/2020,5b,5a,5b,5a,5a,5a,5a,1,1,5a,3010,1,7,B,10,1.014,-0.0762,-0.2794,-0.254,0.1016,-0.6858,-0.508,-0.0508
3011,49,10,7,29,12/8/2020,,18,SG47,33-A,0.40,2/7/2020,Will,Saad,HCS,HCS-55,7,1165,4870,3705,SA,11/23/2020,SA,9,110,25,d40g,3,11/23/2020,ET,8,12/1/2020,AW,5.0950,2.0680,2.0420,2.2310,1.8360,1.8100,1.9980,343.5,AW,3144,AW,9.15,20201201,2659,W,0.5623,99.66,0.0376,0.3385,3.1967,3.6,0.126,99.5502,99.7001,99.7001,99.7001,N,N,,,Mina,20201203,426.724,281.314,1.517,Erin,20201204,20201202.2,Zander,,Caroline,Adin,Mina,18D10,12/3/2020,2,12/4/2020,5a,5a,5a,5a,5a,5a,5a,1,1,5a,3011,1,8,D,10,0.999,0.0254,-0.4318,-0.2286,0.381,-0.254,-0.127,0.2286
3012,50,10,7,42,4/20/2021,mislabeled and machined as a 12,31,SG47,33-A,1.75,2/4/2020,Adam,Saad,HCS,HCS-71,7,1155,4855,3700,SA,3/19/2021,ET,10,110,25,d40g,2,3/19/2021,ET,21,4/9/2021,AW/LR,5.0820,2.0650,2.0340,2.2060,1.8310,1.7780,1.9840,337.4,AW,3068,AW,9.09,20210409,2639,W,1.9490,98.91,0.0379,0.6821,4.3577,5.1,0.141,98.5007,98.6507,98.9505,99.5502,N,N,,,Zander,20210412.1,279.728,260.39,1.074,Erin,20210412.1,20210412,Zander,,Adin,Mason,Mason,31D12,4/12/2021,3,4/12/2021,5b,5a,5b,5a,5a,5a,5a,1,1,5a,3012,3,1,D,12,0.998,-0.3048,-0.508,-0.4318,-0.254,-0.381,-0.9398,-0.127
3013,51,10,7,26,11/2/2020,,15,SG47,33-A,3.50,2/5/2020,Henry,Zander,HCS,HCS-48,7,1155,4855,3700,SA,10/14/2020,SA,8,110,25,d40g,1.5,10/14/2020,ET,12,10/26/2020,AW,5.0930,2.0630,2.0390,2.2280,1.8420,1.8080,1.9930,342.5,AW,3138,AW,9.16,20201026,2659,W,0.5623,99.66,0.0752,0.7146,2.9710,3.8,0.128,101.049,100,99.2504,98.3508,N,N,,,Mason,20201027,212.18,170.651,1.243,testrun,20201028,20201027,Mason,,Adin,Zander,Zander,15B10,10/27/2020,1,10/28/2020,5b,5a,5b,5a,5a,5a,5a,1,1,5a,3013,1,5,B,10,0.998,-0.0254,-0.5588,-0.3048,0.3048,-0.1016,-0.1778,0.1016
3014,52,10,7,25,10/26/2020,,13,SG47,33-A,1.00,2/5/2020,Eyal / Zander,Vrishin,HCS,HCS-47,7,1155,4900,3745,SA,10/5/2020,SA,8,110,25,d40g,2,10/6/2020,ET,7,10/13/2020,AW,5.0950,2.0830,2.0470,2.2200,1.8520,1.8060,1.9960,343.8,AW,3142,AW,9.14,20201013,2662,W,0.1124,99.78,0.0000,0.1503,2.4042,2.6,0.102,100.6,99.1004,99.7001,99.7001,N,N,,,Mina,20201015.2,239.374,179.794,1.331,Adin,20201016.1,20201015,Mina,,Adin,Adin,Adin,13D10,10/15/2020,2,10/16/2020,5a,5a,5a,5a,5a,5a,5a,1,1,5a,3014,1,3,D,10,1.01,0.0254,-0.0508,-0.1016,0.1016,0.1524,-0.2286,0.1778
3015,1,11,7,37,3/15/2021,,25,SG47,33-A,0.55,2/6/2020,Mason,Zander,HCS,HCS-66,7,1150,4805,3655,SA,2/18/2021,SA,9,110,25,d40g,3,2/18/2021,ET,19,3/9/2021,AW,5.0810,2.0700,2.0420,2.1990,1.8370,1.8070,1.9850,338.8,AW,3066,AW,9.05,20210309,2656,W,1.4992,99.55,0.1883,1.6190,4.4051,6.2,0.166,99.5502,99.7001,99.4003,99.5502,N,N,,,Zander,20210310.4,191.91,148.035,1.296,Mina,20210310,20210309.1,Mina,,Adin,Adin,Zander,25C11,3/10/2021,1,3/10/2021,5a,5a,5a,5a,5a,5a,5a,1,1,5a,3015,2,5,C,11,0.987,-0.0254,-0.381,-0.127,-0.2286,-0.3302,-0.2032,-0.1016
3016,2,11,5m,,,,,SG47,33-A,0.50,2/6/2020,Mason,Mina,HCS,HCS-62,6,1175,4885,3710,SA,1/28/2021,SA,9,110,25,d40g,2,1/28/2021,ET,13,2/10/2021,AW,5.0780,2.0610,2.0120,2.1900,1.8480,1.8000,1.9780,335.7,AW,3058,AW,9.11,20210211,2542,W,5.8846,95.28,3.5799,96.3808,0.0000,100.0,0.129,97.0015,94.003,93.7031,96.4018,N,Y,,,Mason,20210708.2,129.745,105.376,1.231,Erin,20210708,20210212,Erin,,Adin,Adin,Mason,,7/8/2021,148,7/8/2021,8,5a,5b,8,5b,8,5a,1,1,8,3016,,,,,1.002,-0.1016,-0.6096,-0.889,-0.4572,-0.0508,-0.381,-0.2794
3017,3,11,7,29,12/8/2020,,17,SG47,33-A,1.00,2/6/2020,Vrishin,Mina,HCS,HCS-53,6,1165,4830,3665,SA,11/11/2020,SA,9,110,25,d40g,2,11/11/2020,SA,9,11/20/2020,AW,5.0810,2.0750,2.0350,2.2120,1.8460,1.8140,1.9910,341.0,AW,3084,AW,9.04,20201120,2647,W,0.5997,99.21,0.0756,2.2667,6.1957,8.5,0.168,98.9505,99.7001,99.1004,99.1004,N,N,,,Mason,20201123.1,396.65,259.924,1.526,Adin,20201120.1,20201123,Mason,,Adin,Adin,Adin,17A11,11/23/2020,3,11/20/2020,5a,5a,5a,5a,5a,5a,5a,1,1,5a,3017,1,7,A,11,0.989,-0.0254,-0.254,-0.3048,0.1016,-0.1016,-0.0254,0.0508
3018,4,11,7,37,3/15/2021,,22,SG47,33-A,0.50,2/6/2020,Mason,Vrishin,HCS,HCS-64,6,1180,4840,3660,SA,2/9/2021,SA,9,110,25,d40g,2,2/9/2021,ET,28,3/9/2021,AW,5.0790,2.0710,2.0430,2.2000,1.8380,1.8130,1.9920,339.7,AW,3090,AW,9.10,20210309,2644,W,1.1619,99.10,0.1513,2.5719,5.0681,7.8,0.169,97.901,99.7001,97.6012,101.199,N,N,,,Zander,20210310.5,195.673,148.035,1.322,Mina,20210310,20210309.1,Mina,,Adin,Adin,Zander,22B11,3/10/2021,1,3/10/2021,5a,5a,5a,5a,5a,5a,5a,1,1,5a,3018,2,2,B,11,0.988,-0.0762,-0.3556,-0.1016,-0.2032,-0.3048,-0.0508,0.0762
3019,5,11,7,32,1/26/2021,,22,SG47,33-A,0.80,2/6/2020,Mina,Jerome,HCS,HCS-58,6,1175,4860,3685,SA,1/4/2021,SA,9,110,25,d40g,2,1/5/2021,ET,9,1/14/2021,AW,5.0840,2.0610,2.0420,2.2160,1.8300,1.8100,2.0020,341.2,AW,3094,AW,9.07,20210114,2656,W,0.5247,99.55,0.0377,1.0542,4.2922,5.4,0.137,99.8501,99.5502,98.9505,99.8501,N,N,,,Mason,20210115,259.22,234.412,1.106,Mason,20210115,20210115,Mason,,Adin,Adin,Adin,22C11,1/15/2021,1,1/15/2021,5b,5a,5b,5a,5a,5a,5a,1,1,5a,3019,2,2,C,11,0.995,0.0508,-0.6096,-0.127,0.2032,-0.508,-0.127,0.3302
3020,6,11,7,30,1/4/2021,,18,SG47,33-A,0.60,2/6/2020,Zander,Vrishin,HCS,HCS-55,7,1145,4835,3690,ET,12/3/2020,ET,9,110,25,d40g,2,12/4/2020,ET,5,12/9/2020,AW,5.0820,2.0600,2.0500,2.2050,1.8270,1.8070,1.9940,339.6,AW,3066,AW,9.03,20201209,2658,W,1.8366,99.63,0.0376,0.3762,2.4831,2.9,0.107,99.5502,102.549,97.4513,98.9505,N,N,,,Erin,20201211.2,173.923,209.289,0.831,Adin,20201210.1,20201215,Zander,,Adin,Zander,Adin,18A11,12/11/2020,2,12/10/2020,5b,5a,5b,5a,5a,5a,5a,1,1,5a,3020,1,8,A,11,0.996,0,-0.635,0.0762,-0.0762,-0.5842,-0.2032,0.127
3021,7,11,7,34,2/16/2021,,22,SG47,33-A,1.50,2/6/2020,Shanay,Jerome,HCS,HCS-62,7,1155,4705,3550,SA,1/26/2021,SA,9,110,25,d40g,2.5,1/26/2021,ET,15,2/10/2021,AW,5.0800,2.0530,2.0250,2.2020,1.8270,1.8180,1.9900,337.9,AW,3044,AW,9.01,20210211,2658,W,0.4498,99.63,0.0000,1.1663,4.7028,5.9,0.149,100.6,99.1004,98.3508,100.45,N,N,,,Mason,20210212,153.307,80.5164,1.904,Jerome,20210211,20210212,Erin,,Adin,Adin,Mason,22A11,2/12/2021,2,2/11/2021,5b,5a,5b,5a,5a,5a,5a,1,1,5a,3021,2,2,A,11,0.958,-0.0508,-0.8128,-0.5588,-0.1524,-0.5842,0.0762,0.0254
3022,8,11,7,35,2/23/2021,,23,SG47,33-A,1.00,2/6/2020,Vrishin,Jerome,HCS,HCS-63,7,1155,4670,3515,SA,2/3/2021,JL,9,110,25,d40g,1.5,2/3/2021,ET,16,2/19/2021,AW,5.0800,2.0630,2.0380,2.1990,1.8210,1.8150,1.9800,337.6,AW,2964,AW,8.78,20210219,2644,W,2.8110,99.10,0.2269,0.7186,4.6520,5.6,0.140,98.051,99.4003,99.2504,99.7001,N,N,,,Zander,20210222.5,278.441,250.619,1.111,Erin,20210222.1,20210222,Jerome,,Adin,Mason,Zander,23D11,2/22/2021,3,2/22/2021,5b,5b,5b,5a,5a,5a,5a,1,1,5a,3022,2,3,D,11,0.949,-0.0508,-0.5588,-0.2286,-0.2286,-0.7366,0,-0.2286
3023,9,11,8,,,33-A & B DIED IN MACHINING,,SG47,33-A,1.00,2/6/2020,Mina,Mason,HCS,HCS-61,5,1145,4740,3595,SA,1/22/2021,SA,9,110,25,d40g,2,1/22/2021,ET,11,2/2/2021,,,,,,,,,0.0,,,,#DIV/0!,,#NUM!,,,,,,,,,,,,,,,,,,#NUM!,#NUM!,,,,,,,,,,,,#NUM!,#NUM!,#NUM!,8,#DIV/0!,8,#N/A,#N/A,#N/A,#N/A,FALSE,FALSE,#N/A,3023,,,,,0.971,-129.0828,-52.959,-51.9938,-56.0832,-46.99,-46.101,-50.5206
3024,10,11,7,36,3/2/2021,,25,SG47,33-A,1.25,2/6/2020,Jerome,Vrishin,HCS,HCS-65,7,1155,4805,3650,SA,2/16/2021,ET,9,110,25,d40g,2,2/16/2021,ET,11,2/27/2021,AW,5.0780,2.0640,2.0510,2.2000,1.8200,1.8050,1.9900,338.5,AW,3026,AW,8.94,20210227,2632,W,1.8741,98.65,0.0380,0.9498,5.8891,6.9,0.151,98.2009,98.5007,98.3508,99.5502,N,N,,,Zander,20210301.1,230.354,221.327,1.041,Jerome,20210301,20210301.1,Zander,,Adin,Adin,Adin,25A11,3/1/2021,2,3/1/2021,5b,5a,5b,5a,5a,5a,5a,1,1,5a,3024,2,5,A,11,0.985,-0.1016,-0.5334,0.1016,-0.2032,-0.762,-0.254,0.0254
3025,11,11,7,27,11/17/2020,,16,SG47,33-A,1.50,2/6/2020,Shanay,Jerome,HCS,HCS-50,7,1150,4780,3630,SA,10/26/2020,SA,8,110,25,d40g,1.5,10/26/2020,ET,4,10/30/2020,AW,5.0860,2.0630,2.0320,2.2100,1.8400,1.8130,1.9970,340.6,AW,3080,AW,9.04,20201030,2650,W,0.8620,99.33,0.1509,1.6981,8.7170,10.6,0.178,99.4003,99.4003,99.1004,99.4003,N,N,,,Mason,20201104.1,392.654,210.768,1.863,Erin,20201105,20201104,Mason,,Adin,Mina,Mina,16B11,11/4/2020,5,11/5/2020,5b,5a,5b,5a,5a,5a,5a,1,1,5a,3025,1,6,B,11,0.98,0.1016,-0.5588,-0.381,0.0508,-0.254,-0.0508,0.2032
3026,12,11,7,32,1/26/2021,,23,SG47,33-A,2.50,2/7/2020,Dhriti,Eyal,HCS,HCS-57,7,1150,4895,3745,SA,12/30/2020,SA,9,110,25,d40g,2,1/4/2021,ET,8,1/12/2021,AW,5.0730,2.0540,2.0400,2.2050,1.8290,1.8150,1.9900,338.4,AW,3100,AW,9.16,20210112,2641,W,0.7121,98.99,0.1515,0.7952,5.1496,6.1,0.155,98.8006,98.9505,98.6507,99.5502,N,N,,,Mason,20210112,248.191,220.879,1.124,Adin,20210112.2,20210112,Mason,,Adin,Adin,Adin,23A11,1/12/2021,0,1/12/2021,5b,5a,5b,5a,5a,5a,5a,1,1,5a,3026,2,3,A,11,1.011,-0.2286,-0.7874,-0.1778,-0.0762,-0.5334,0,0.0254
3027,13,11,7,33,2/2/2021,,21,SG47,33-A,1.25,2/7/2020,Jerome,Zander,HCS,HCS-59,7,1150,4560,3410,SA,1/12/2021,JL,9,110,25,d40g,2,1/12/2021,ET,10,1/22/2021,AW,5.0810,2.0490,2.0410,2.2100,1.8260,1.8150,1.9930,339.3,AW,3002,AW,8.85,20210122,2630,W,1.7241,98.58,0.3042,0.9506,3.6122,4.9,0.145,99.4003,98.051,97.4513,99.4003,N,N,,,Mason,20210126,356.332,276.049,1.291,Mina,20210127.1,20210126,Mason,,Adin,Mina,Adin,21D11,1/26/2021,4,1/27/2021,5b,5a,5b,5a,5a,5a,5a,1,1,5a,3027,2,1,D,11,0.921,-0.0254,-0.9144,-0.1524,0.0508,-0.6096,0,0.1016
3028,14,11,7,27,11/17/2020,,14,SG47,33-A,2.00,2/7/2020,Daniel,Saad,HCS,HCS-51,6,1165,4975,3810,SA,10/27/2020,ET,8,110,25,d40g,2,10/27/2020,ET,3,10/30/2020,AW,5.0840,2.0750,2.0340,2.2070,1.8440,1.8070,1.9940,340.6,AW,3158,AW,9.27,20201030,2641,W,1.2369,98.99,0.1136,3.7864,6.9292,10.8,0.195,97.901,99.7001,99.2504,99.1004,N,N,,,Mason,20201104.1,408.686,210.768,1.939,Erin,20201105,20201104,Mason,,Adin,Mina,Mina,14A11,11/4/2020,5,11/5/2020,5a,5a,5a,5a,5a,5a,5a,1,1,5a,3028,1,4,A,11,1.029,0.0508,-0.254,-0.3302,-0.0254,-0.1524,-0.2032,0.127
3029,15,11,7,37,3/15/2021,,22,SG47,33-A,0.60,2/7/2020,Zander,Saad,HCS,HCS-66,6,1170,4810,3640,SA,2/17/2021,JL,9,110,25,d40g,2.5,2/17/2021,ET,20,3/9/2021,AW,5.0800,2.0820,2.0410,2.2020,1.8400,1.8140,1.9890,340.3,AW,3066,AW,9.01,20210309,2639,W,2.0614,98.91,0.0758,2.8041,5.5703,8.5,0.173,98.3508,99.5502,97.901,99.8501,N,N,,,Zander,20210310.5,144.038,148.035,0.973,Mina,20210310,20210309.1,Mina,,Adin,Adin,Zander,22D11,3/10/2021,1,3/10/2021,5a,5a,5a,5a,5a,5a,5a,1,1,5a,3029,2,2,D,11,0.983,-0.0508,-0.0762,-0.1524,-0.1524,-0.254,-0.0254,0
3030,16,11,7,29,12/8/2020,,18,SG47,33-A,1.00,2/7/2020,Vrishin,Zander,HCS,HCS-52,7,1160,4820,3660,SA,11/9/2020,SA,8,110,25,d40g,1.5,11/9/2020,SA,4,11/13/2020,AW,5.0830,2.0830,2.0420,2.2250,1.8460,1.8100,2.0050,343.8,AW,3142,AW,9.14,20201113,2655,W,3.3358,99.51,0.0753,0.9040,7.4576,8.4,0.139,100.75,98.2009,99.5502,99.5502,N,N,,,Mina,20201119.1,383.86,251.96,1.524,Erin,20201119,20201118,Zander,,Adin,Adin,Mina,18B11,11/19/2020,6,11/19/2020,5a,5a,5a,5a,5a,5a,5a,1,1,5a,3030,1,8,B,11,0.988,0.0254,-0.0508,-0.127,0.4318,-0.1016,-0.127,0.4064
3031,17,11,7,37,3/15/2021,33-A & B ,25,SG47,33-A,0.75,2/7/2020,Zander,Saad,HCS,HCS-65,6,1170,4845,3675,SA,2/12/2021,SA,9,110,25,d40g,2.5,2/12/2021,ET,25,3/9/2021,AW,5.0800,2.0860,2.0390,2.1900,1.8460,1.8120,1.9910,339.6,AW,3086,AW,9.09,20210309,2622,W,1.2744,98.28,0.1144,1.1823,3.9283,5.2,0.139,99.7001,98.5007,98.2009,96.7016,N,N,,,Zander,20210310.5,184.9,148.035,1.249,Mina,20210310,20210309.1,Mina,,Adin,Adin,Zander,25B11,3/10/2021,1,3/10/2021,5a,5a,5a,5a,5a,5a,5a,1,1,5a,3031,2,5,B,11,0.992,-0.0508,0.0254,-0.2032,-0.4572,-0.1016,-0.0762,0.0508
3032,18,11,8,,,PATCH JOB/ top shaved off/missing row,,SG47,33-A,1.00,2/7/2020,Jerome,Saad,HCS,HCS-64,5,1150,4720,3570,SA,2/8/2021,ET,9,110,25,d40g,2.5,2/8/2021,ET,46,3/26/2021,AW,5.0610,2.0910,2.0360,2.1750,1.8340,1.7820,1.9640,333.4,AW,2992,AW,8.97,20210326,#NUM!,,,,,,,,,,,,,,,,,,#NUM!,#NUM!,,,,,,,,Adin,,,,#NUM!,#NUM!,#NUM!,8,5a,5b,#N/A,#N/A,#N/A,#N/A,FALSE,FALSE,#N/A,3032,,,,,0.964,-0.5334,0.1524,-0.2794,-0.8382,-0.4064,-0.8382,-0.635
3033,54,9,7,36,3/2/2021,32-A and 32-B,28,SG47,32-B,1.00,2/7/2020,Jerome,"Eyal
",HCS,HCS-64,6,1175,4820,3645,SA,2/9/2021,SA,9,110,25,d40g,1.5,2/9/2021,ET,16,2/25/2021,AW,5.1160,2.0830,2.0420,2.2200,1.8460,1.8100,1.9940,344.8,AW,3136,AW,9.10,20210225,2646,W,0.9370,99.18,0.0756,0.4913,4.0438,4.6,0.125,99.4003,98.5007,98.6507,100.15,N,N,,,Mason,20210226.2,312.99,294.213,1.064,Erin,20210226,20210226,Mason,,Adin,Adin,Adin,28C9,2/26/2021,1,2/26/2021,5a,5a,5a,5a,5a,5a,5a,1,1,5a,3033,2,8,C,9,0.979,-0.0508,-0.0508,-0.3556,-0.127,0.127,-0.127,0.127
3034,55,9,7,30,1/4/2021,PATCH JOB,18,SG47,32-B,1.50,2/7/2020,Adam,Saad,HCS,HCS-55,6,1170,4885,3715,ET,12/1/2020,ET,9,110,25,d40g,3.5,12/1/2020,ET,7,12/8/2020,AW,5.1100,2.0820,2.0480,2.2200,1.8390,1.8070,1.9850,343.5,AW,3128,AW,9.11,20201208,2653,W,3.5233,99.44,0.0377,0.8669,4.3724,5.3,0.136,100.75,97.4513,100.15,99.4003,N,N,,,Erin,20201211.2,199.761,209.289,0.954,Adin,20201210.1,20201215,Zander,,Adin,Zander,Adin,18D9,12/11/2020,3,12/10/2020,5a,5a,5a,5a,5a,5a,5a,1,1,5a,3034,1,8,D,9,0.997,-0.2032,-0.0762,-0.2032,-0.127,-0.0508,-0.2032,-0.1016
3035,19,11,7,29,12/8/2020,,17,SG47,33-B,4.50,2/7/2020,Dwij,Zander,HCS,HCS-53,7,1145,4745,3600,SA,11/12/2020,SA,9,110,25,d40g,1.5,11/12/2020,SA,8,11/20/2020,AW,5.0810,2.0510,2.0420,2.2020,1.8320,1.8150,1.9960,339.2,AW,3058,AW,9.02,20201120,2633,W,2.0615,98.69,0.4937,2.0129,4.3676,6.9,0.171,95.8021,99.5502,99.7001,99.7001,N,N,,,Mason,20201123,375.761,259.924,1.446,Adin,20201120.1,20201123,Mason,,Adin,Adin,Adin,17B11,11/23/2020,3,11/20/2020,5b,5a,5b,5a,5b,5a,5a,1,1,5b,3035,1,7,B,11,0.972,-0.0254,-0.8636,-0.127,-0.1524,-0.4572,0,0.1778
3036,20,11,7,28,11/23/2020,,16,SG47,33-B,2.25,2/7/2020,Daniel,Saad,HCS,HCS-51,6,1175,4830,3655,SA,10/30/2020,SA,8,110,25,d40g,3.5,10/30/2020,ET,11,11/10/2020,AW,5.0790,2.0700,2.0440,2.2120,1.8400,1.8130,2.0050,341.8,AW,3146,AW,9.20,20201110,2649,W,1.6492,99.29,0.4908,3.2088,5.3983,9.1,0.194,100.3,97.901,100,98.9505,N,N,,,Zander,20201111.1,346.257,207.169,1.671,Mason,20201111,20201112,Mina,,Adin,Mason,Adin,16D11,11/11/2020,1,11/11/2020,5a,5a,5a,5a,5a,5a,5a,1,1,5a,3036,1,6,D,11,0.987,-0.0762,-0.381,-0.0762,0.1016,-0.254,-0.0508,0.4064
3037,21,11,8,,,Low LT; Tested twice,,SG47,33-B,2.10,2/10/2020,Daniel,Amanda,HCS,HCS-61,7,1150,4745,3595,SA,1/21/2021,JL,9,110,25,d40g,2,1/21/2021,ET,29,2/19/2021,AW,5.0360,2.0580,2.0100,2.2000,1.8140,1.7990,1.9830,332.5,AW,3014,AW,9.06,20210219,2559,W,1.2368,95.91,0.2345,5.3927,9.1051,14.7,0.232,96.1019,96.5517,93.4033,97.6012,N,N,,,Mason,20210226.2,265.913,192.46,1.382,Erin,20210222.2,20210226,Mason,,Adin,Adin,Adin,,2/26/2021,7,2/22/2021,8,5a,5b,8,5c,5a,5a,1,1,8,3037,,,,,0.971,-1.1684,-0.6858,-0.9398,-0.2032,-0.9144,-0.4064,-0.1524
3038,22,11,7,31,1/11/2021,,19,SG47,33-B,1.00,2/10/2020,Amanda,Mason,HCS,HCS-56,7,1145,4835,3690,JT,12/10/2020,ET,9,110,25,d40g,10,12/10/2020,ET,26,1/5/2021,AW,5.0840,2.0730,2.0340,2.1990,1.8430,1.8100,1.9870,339.3,AW,3054,AW,9.00,20210105,2612,W,0.6371,97.90,0.2297,0.6508,2.3737,3.3,0.139,98.8006,97.901,97.3013,97.6012,N,N,,,Mason,20210107.1,194.94,159.465,1.222,Adin,20210106,20210107,Mason,,Adin,Adin,Adin,19C11,1/7/2021,2,1/6/2021,5b,5a,5a,5b,5a,5a,5a,1,1,5b,3038,1,9,C,11,0.996,0.0508,-0.3048,-0.3302,-0.2286,-0.1778,-0.127,-0.0508
