Repository: masonrh2/sphenix_cosmics

File: files/blocks_13-64.csv (part 15 of 56)
 DBN,Don't edit Block occurance,BL,Status,BNL shipment,Shipping date,Comment,Sector,Fiber type,Fiber batch,Filling time (h),FF date,Filled by,Checked by,W powder,W bucket number,Mold number,Empty mold (g),Filled mold (g),W filling mass (g),fibers loaded by,W filling date,W filled by,Epoxy batch,Resin mass (g),Hardener mass (g),potting notes,Epoxy filling time (min),Epoxy filling date,Epoxy preparer,Delta Mach-Pot,Machining date,Machined by,L (in),BT (in),BB (in),BH (in),ST (in),SB (in),SH (in),Volume (mL),Measured by,Mass (g),Measured by,Density(g/mL),Tested on,# Fibers N,Good end,ABS N-W (%),# Fibers / # Holes (%),10-15(%),15-50(%),50-75(%),r75 (%),R,T1(BL) Fiber %,T2(BR) Fiber %,T3(TL) Fiber %,T4(TR) Fiber %, missing row?,13 connected holes?,FOM_N,FOM_I,Tested by,Tested on,Scintillation (mV),Calibration (mV),Ratio (Calibrated Twice),Tested by,Tested on,Natural Pictures,Tested by,Retouch,Density Result Checked?,Light Checked?,Natural Pictures checked?,Sector ID (SSBBR),LT M/D/YYYY,Days Mach-LT,Scint M/D/YYYY,Block Grade,De,Di,LT,LTQ,Vi,Sci,Pic,X,LT-all,DBN,S-left,S-right,column,row,relative W weight,Δ(L) [mm],Δ(BT) [mm],Δ(BB) [mm],Δ(BH) [mm],Δ(ST) [mm],Δ(SB) [mm],Δ(SH) [mm]
3039,23,11,7,28,11/23/2020,,16,SG47,33-B,2.3,2/10/2020,Sparsh,Ritvik,HCS,HCS-52,6,1175,4835,3660,SA,11/5/2020,SA,8,110,25,d40g,2,11/5/2020,ET,8,11/13/2020,AW,5.0810,2.0720,2.0420,2.2170,1.8480,1.8150,2.0000,342.4,AW,3132,AW,9.15,20201113,2662,W,2.0989,99.78,0.0751,0.8640,3.6439,4.6,0.131,99.7001,100,99.8501,99.5502,N,N,,,Mina,20201119.1,398.651,251.96,1.582,Erin,20201119,20201118,Zander,,Adin,Adin,Mina,16C11,11/19/2020,6,11/19/2020,5a,5a,5a,5a,5a,5a,5a,1,1,5a,3039,1,6,C,11,0.988,-0.0254,-0.3302,-0.127,0.2286,-0.0508,0,0.2794
3040,24,11,7,28,11/23/2020,,16,SG47,33-B,0.50,2/11/2020,Mason,Zander,HCS,HCS-51,7,1145,4895,3750,SA,10/29/2020,SA,8,110,25,d40g,2,10/29/2020,ET,12,11/10/2020,AW,5.0810,2.0600,2.0410,2.2100,1.8240,1.8080,1.9970,339.7,AW,3152,AW,9.28,20201110,2643,W,0.8996,99.06,0.3027,2.8377,4.1619,7.3,0.176,98.2009,101.049,99.1004,97.901,N,N,,,Zander,20201111.1,292.283,207.169,1.411,Mason,20201111,20201112,Mina,,Adin,Mason,Adin,16A11,11/11/2020,1,11/11/2020,5b,5a,5b,5a,5a,5a,5a,1,1,5a,3040,1,6,A,11,1.012,-0.0254,-0.635,-0.1524,0.0508,-0.6604,-0.1778,0.2032
3041,25,11,7,33,2/2/2021,,21,SG47,33-B,0.55,2/11/2020,Mason,Jerome,HCS,HCS-59,5,1140,4750,3610,SA,1/11/2021,JL,9,110,25,d40g,2.5,1/11/2021,Et,11,1/22/2021,AW,5.0800,2.0650,2.0180,2.1970,1.8240,1.7950,1.9880,336.5,AW,3066,AW,9.11,20210122,2656,W,0.7871,99.55,0.1506,2.4096,8.2455,10.8,0.188,99.4003,99.5502,98.6507,100.6,N,N,,,Mason,20210126,356.76,276.049,1.292,Mina,20210127.1,20210126,Mason,,Adin,Mina,Adin,21C11,1/26/2021,4,1/27/2021,5b,5a,5b,5a,5a,5a,5a,1,1,5a,3041,2,1,C,11,0.975,-0.0508,-0.508,-0.7366,-0.2794,-0.6604,-0.508,-0.0254
3042,26,11,7,26,11/2/2020,,14,SG47,33-B,0.75,2/11/2020,Zander,Mason,HCS,HCS-49,6,1165,4820,3655,SA,10/20/2020,SA,8,110,25,d40g,2.5,10/20/2020,ET,3,10/23/2020,AW,5.0830,2.0760,2.0480,2.2000,1.8430,1.8150,1.9960,341.0,AW,3104,AW,9.10,20201023,2647,W,0.1499,99.21,0.0378,3.0979,7.2913,10.4,0.191,100.3,97.901,99.7001,98.9505,N,N,,,Mason,20201027,327.825,266.355,1.231,Adin,20201023.1,20201027,Mason,,Adin,Zander,Zander,14B11,10/27/2020,4,10/23/2020,5a,5a,5a,5a,5a,5a,5a,1,1,5a,3042,1,4,B,11,0.987,0.0254,-0.2286,0.0254,-0.2032,-0.1778,0,0.1778
3043,27,11,7,36,3/2/2021,,25,SG47,33-B,1.50,2/11/2020,Shanay,Eyal,HCS,HCS-65,7,1155,4805,3650,SA,2/11/2021,SA,9,110,25,d40g,2.5,2/11/2021,ET,16,2/27/2021,AW,5.0770,2.0680,2.0450,2.1990,1.8160,1.8050,1.9900,338.1,AW,3078,AW,9.11,20210227,2654,W,2.8111,99.48,0.1507,2.0723,4.9736,7.2,0.165,99.4003,99.4003,99.5502,99.5502,N,N,,,Zander,20210301.1,223.367,167.115,1.337,Adin,20210301.1,20210301.1,Zander,,Adin,Adin,Adin,25D11,3/1/2021,2,3/1/2021,5b,5a,5b,5a,5a,5a,5a,1,1,5a,3043,2,5,D,11,0.985,-0.127,-0.4318,-0.0508,-0.2286,-0.8636,-0.254,0.0254
3044,28,11,7,25,10/26/2020,,13,SG47,33-B,2.50,2/11/2020,Rishi,Ritvik,HCS,HCS-48,7,1155,4815,3660,SA,10/8/2020,SA,8,110,25,d40g,1.5,10/9/2020,ET,10,10/19/2020,AW,5.0850,2.0700,2.0370,2.2130,1.8370,1.8100,1.9840,340.1,AW,3100,AW,9.11,20201019,2656,W,0.2249,99.55,0.0000,0.4142,5.2711,5.7,0.139,99.7001,99.5502,99.2504,99.7001,N,N,,,Mason,20201020.1,213.666,194.028,1.101,Adin,20201020,20201020,Mason,,Adin,Adin,Adin,13D11,10/20/2020,1,10/20/2020,5a,5a,5a,5a,5a,5a,5a,1,1,5a,3044,1,3,D,11,0.988,0.0762,-0.381,-0.254,0.127,-0.3302,-0.127,-0.127
3045,29,11,7,31,1/11/2021,,19,SG47,33-B,1.33,2/11/2020,Adam,Jerome,HCS,HCS-57,6,1165,4845,3680,JT,12/15/2020,ET,9,110,25,d40g,10,12/15/2020,ET,3,12/18/2020,AW,5.0940,2.0940,2.0330,2.2040,1.8670,1.8130,1.9870,342.5,AW,3080,AW,8.99,20201218,2660,W,1.7616,99.70,0.1128,1.8045,7.0677,9.0,0.172,101.049,98.9505,99.4003,99.4003,N,N,,,Mason,20201222.1,165.706,165.397,1.002,Adin,20201221,20201222,Mason,,Adin,Adin,Adin,19D11,12/22/2020,4,12/21/2020,5a,5a,5a,5a,5a,5a,5a,1,1,5a,3045,1,9,D,11,0.994,0.3048,0.2286,-0.3556,-0.1016,0.4318,-0.0508,-0.0508
3046,30,11,7,32,1/26/2021,,20,SG47,33-B,1.25,2/11/2020,Jerome,Eyal,HCS,HCS-58,7,1150,4765,3615,SA,1/6/2021,SA,9,110,25,d40g,2,1/6/2021,ET,8,1/14/2021,AW,5.0790,2.0530,2.0320,2.2280,1.8250,1.8130,2.0000,340.8,AW,3124,AW,9.17,20210114,2658,W,0.7496,99.63,0.0752,1.3168,3.4236,4.8,0.144,99.8501,99.2504,98.9505,100.45,N,N,,,Mason,20210115,263.162,239.048,1.101,Mason,20210115.1,20210115,Mason,,Adin,Adin,Adin,20A11,1/15/2021,1,1/15/2021,5b,5a,5b,5a,5a,5a,5a,1,1,5a,3046,2,0,A,11,0.976,-0.0762,-0.8128,-0.381,0.508,-0.635,-0.0508,0.2794
3047,31,11,7,32,1/26/2021,,23,SG47,33-B,1.33,2/11/2020,Adam,Eyal,HCS,HCS-59,6,1185,4835,3650,SA,1/8/2021,JL,9,110,25,d40g,2,1/8/2021,ET,6,1/14/2021,AW,5.0820,2.0720,2.0450,2.2260,1.8530,1.8080,1.9800,341.8,AW,3106,AW,9.09,20210114,2657,W,0.4873,99.59,0.0376,0.7904,5.0809,5.9,0.143,100.6,98.9505,99.1004,99.7001,N,N,,,Mason,20210115,264.102,239.048,1.105,Mason,20210115.1,20210115,Mason,,Adin,Adin,Adin,23B11,1/15/2021,1,1/15/2021,5a,5a,5a,5a,5a,5a,5a,1,1,5a,3047,2,3,B,11,0.985,0,-0.3302,-0.0508,0.4572,0.0762,-0.1778,-0.2286
3048,32,11,7,36,3/2/2021,,26,SG47,33-B,2.50,2/12/2020,Dhriti,Eyal,HCS,HCS-62,7,1150,4750,3600,SA,1/29/2021,SA,9,110,25,d40g,2,1/29/2021,ET,29,2/27/2021,AW,5.0760,2.0620,2.0420,2.1990,1.8270,1.8100,1.9870,338.0,AW,3048,AW,9.02,20210227,2637,W,2.2114,98.84,0.2275,1.9340,5.5366,7.7,0.171,98.5007,97.901,99.1004,99.8501,N,N,,,Zander,20210301.1,223.121,167.115,1.335,Adin,20210301.1,20210301.1,Zander,,Adin,Adin,Adin,26A11,3/1/2021,2,3/1/2021,5b,5a,5b,5a,5a,5a,5a,1,1,5a,3048,2,6,A,11,0.972,-0.1524,-0.5842,-0.127,-0.2286,-0.5842,-0.127,-0.0508
3049,33,11,7,26,11/2/2020,,14,SG47,33-B,1.83,2/12/2020,Daniel,Eyal,HCS,HCS-49,7,1155,4955,3800,SA,10/19/2020,SA,8,110,25,d40g,1.5,10/19/2020,ET,4,10/23/2020,AW,5.0820,2.0720,2.0430,2.2090,1.8490,1.8120,1.9980,341.6,AW,3128,AW,9.16,20201023,2650,W,0.2623,99.33,0.0000,0.9434,5.4717,6.4,0.139,100,98.6507,99.4003,99.2504,N,N,,,Mason,20201027,412.124,266.355,1.547,Adin,20201023.1,20201027,Mason,,Adin,Zander,Zander,14C11,10/27/2020,4,10/23/2020,5a,5a,5a,5a,5a,5a,5a,1,1,5a,3049,1,4,C,11,1.026,0,-0.3302,-0.1016,0.0254,-0.0254,-0.0762,0.2286
3050,34,11,7,27,11/17/2020,,15,SG47,33-B,1.25,2/12/2020,Daniel,Mason,HCS,HCS-50,7,1155,4870,3715,SA,10/22/2020,SA,8,110,25,d40g,2,10/22/2020,ET,7,10/29/2020,AW,5.0840,2.0740,2.0490,2.2040,1.8350,1.8110,2.0000,341.2,AW,3142,AW,9.21,20201029,2644,W,1.1244,99.10,0.0378,0.3404,2.7988,3.2,0.106,98.9505,98.051,99.7001,99.7001,N,N,,,Erin,20201030,207.706,140.906,1.474,Adin,20201029,20201030,Erin,,Adin,Adin,Adin,15C11,10/30/2020,1,10/29/2020,5a,5a,5a,5a,5a,5a,5a,1,1,5a,3050,1,5,C,11,1.003,0.0508,-0.2794,0.0508,-0.1016,-0.381,-0.1016,0.2794
3051,35,11,7,28,11/23/2020,,18,SG47,33-B,1.25,2/12/2020,Adam,Zander,HCS,HCS-52,7,1160,4830,3670,SA,11/2/2020,SA,8,110,25,d40g,2.5,11/2/2020,ET,8,11/10/2020,AW,5.0810,2.0590,2.0400,2.2070,1.8290,1.8070,1.9980,339.6,AW,3126,AW,9.21,20201110,2648,W,0.9371,99.25,0.2266,2.1148,4.4562,6.8,0.168,99.8501,97.7511,100,99.4003,N,N,,,Zander,20201111.1,261.633,207.169,1.263,Mason,20201111,20201112,Mina,,Adin,Mason,Adin,18C11,11/11/2020,1,11/11/2020,5b,5a,5b,5a,5a,5a,5a,1,1,5a,3051,1,8,C,11,0.991,-0.0254,-0.6604,-0.1778,-0.0254,-0.5334,-0.2032,0.2286
3052,36,11,7,26,11/2/2020,,14,SG47,33-B,1.50,2/12/2020,Adam,Adam,HCS,HCS-49,6,1170,4885,3715,SA,10/15/2020,SA,8,110,25,d40g,2,10/15/2020,ET,8,10/23/2020,AW,5.0830,2.0890,2.0430,2.2060,1.8500,1.8100,1.9940,341.8,AW,3144,AW,9.20,20201023,2636,W,0.0000,98.80,0.1897,2.6935,5.5766,8.5,0.181,97.901,99.1004,99.4003,98.8006,N,N,,,Mason,20201027,382.727,266.355,1.437,Adin,20201023.1,20201027,Mason,,Adin,Zander,Zander,14D11,10/27/2020,4,10/23/2020,5a,5a,5a,5a,5a,5a,5a,1,1,5a,3052,1,4,D,11,1.003,0.0254,0.1016,-0.1016,-0.0508,0,-0.127,0.127
3053,37,11,7,26,11/2/2020,,13,SG47,33-B,1.00,2/13/2020,Mina,Zander,HCS,HCS-48,7,1155,4845,3690,SA,10/14/2020,SA,8,110,25,d40g,1.5,10/14/2020,ET,9,10/23/2020,AW,5.0820,2.0610,2.0490,2.2080,1.8190,1.8020,1.9960,339.5,AW,3106,AW,9.15,20201023,2659,W,0.2624,99.66,0.0752,1.6548,5.9045,7.6,0.164,99.4003,99.8501,99.7001,99.7001,N,N,,,Mason,20201027,369.089,266.355,1.386,Adin,20201023.1,20201027,Mason,,Adin,Zander,Zander,13A11,10/27/2020,4,10/23/2020,5b,5a,5b,5a,5a,5a,5a,1,1,5a,3053,1,3,A,11,0.996,0,-0.6096,0.0508,0,-0.7874,-0.3302,0.1778
3054,38,11,7,35,2/23/2021,,23,SG47,33-B,1.00,2/13/2020,Shanay,Eyal,HCS,HCS-63,7,1160,4820,3660,SA,2/5/2021,SA,9,110,25,d40g,2.5,2/5/2021,ET,14,2/19/2021,AW,5.0800,2.0540,2.0370,2.1960,1.8230,1.8100,1.9810,336.8,AW,3142,AW,9.33,20210219,2650,W,1.7616,99.33,0.1509,1.5849,4.6038,6.3,0.149,99.8501,99.1004,99.2504,99.1004,N,N,,,Zander,20210222.5,291.109,250.619,1.162,Erin,20210222.1,20210222,Jerome,,Adin,Mason,Zander,23C11,2/22/2021,3,2/22/2021,5b,5a,5b,5a,5a,5a,5a,1,1,5a,3054,2,3,C,11,0.988,-0.0508,-0.7874,-0.254,-0.3048,-0.6858,-0.127,-0.2032
3055,39,11,7,35,2/23/2021,,24,SG47,33-B,1.00,2/13/2020,Jerome,Eyal,HCS,HCS-63,6,1180,4875,3695,SA,2/4/2021,SA,9,110,25,d40g,2,2/4/2021,ET,15,2/19/2021,AW,5.0790,2.0900,2.0420,2.1920,1.8650,1.8080,1.9850,340.2,AW,3106,AW,9.13,20210219,2652,W,1.7241,99.40,0.0377,1.5083,5.8824,7.4,0.154,99.7001,100,98.051,99.8501,N,N,,,Zander,20210222.5,287.323,250.619,1.146,Erin,20210222.1,20210222,Jerome,,Adin,Mason,Zander,24A11,2/22/2021,3,2/22/2021,5a,5a,5a,5a,5a,5a,5a,1,1,5a,3055,2,4,A,11,0.998,-0.0762,0.127,-0.127,-0.4064,0.381,-0.1778,-0.1016
3056,40,11,8,,,over 13 missing fibers - tungsten discolored and the fibers melted issue?,,SG47,33-B,4.50,2/13/2020,OLeary,Daniel,HCS,HCS-54,6,1165,4910,3745,SA,11/16/2020,SA,9,110,25,d40g,3.5,11/16/2020,SA,4,11/20/2020,AW,5.0800,2.0810,2.0340,2.1900,1.8460,1.8050,1.9890,338.7,AW,3126,AW,9.23,20201120,2523,W,1.8366,94.57,0.7134,3.5276,6.8966,11.1,0.206,94.6027,90.1049,96.4018,97.1514,N,Y,,,Mason,20201123,374.735,259.924,1.442,Adin,20201120.1,20201123,Mason,,Adin,Adin,Adin,,11/23/2020,3,11/20/2020,8,5a,5a,8,5b,8,5a,1,1,8,3056,,,,,1.011,-0.0508,-0.1016,-0.3302,-0.4572,-0.1016,-0.254,0
3057,41,11,7,25,10/26/2020,,13,SG47,33-B,1.00,2/13/2020,Shanay,Zander,HCS,HCS-47,6,1170,4875,3705,SA,10/7/2020,SA,8,110,25,d40g,1.5,10/8/2020,ET,5,10/13/2020,AW,5.0820,2.0940,2.0600,2.2080,1.8440,1.8140,2.0000,343.3,AW,3132,AW,9.12,20201013,2663,W,0.8246,99.81,0.0751,0.5257,2.5160,3.1,0.125,99.8501,100.15,99.5502,99.7001,N,N,,,Mina,20201015.1,292.757,164.3,1.782,Erin,20201016,20201015,Mina,,Adin,Adin,Adin,13C11,10/15/2020,2,10/16/2020,5a,5a,5a,5a,5a,5a,5a,1,1,5a,3057,1,3,C,11,1,0,0.2286,0.3302,0,-0.1524,-0.0254,0.2794
3058,42,11,7,33,2/2/2021,,21,SG47,33-B,1.50,2/13/2020,Ritvik,Shanay,HCS,HCS-60,6,115,4710,4595,SA,1/14/2021,JL,9,110,25,d40g,2,1/14/2021,ET,8,1/22/2021,AW,5.0820,2.0820,2.0320,2.1900,1.8510,1.8150,1.9830,339.0,AW,3078,AW,9.08,20210122,2621,W,1.8366,98.24,0.3434,3.4338,5.9519,9.7,0.183,99.7001,98.3508,99.4003,95.5022,N,N,,,Mason,20210126,435.528,276.049,1.578,Mina,20210127.1,20210126,Mason,,Adin,Mina,Adin,21A11,1/26/2021,4,1/27/2021,5b,5a,5a,5a,5b,5a,5a,1,1,5b,3058,2,1,A,11,1.241,0,-0.0762,-0.381,-0.4572,0.0254,0,-0.1524
3059,43,11,7,34,2/16/2021,,20,SG47,33-B,1.25,2/13/2020,Jerome,Daniel,HCS,HCS-60,7,110,4750,4640,SA,1/15/2021,JL,9,110,25,d40g,2,1/19/2021,ET,14,2/2/2021,AW,5.0840,2.0610,2.0390,2.2000,1.8240,1.8140,1.9890,338.6,AW,3054,AW,9.02,20210202,2653,W,0.5248,99.44,0.0377,0.8293,3.9955,4.9,0.133,99.7001,99.2504,99.1004,99.7001,N,N,,,Mina,20210202.1,463.814,202.997,2.285,Mina,20210203,20210203,Mina,,Mason,Zander,Mason,20B11,2/2/2021,0,2/3/2021,5b,5a,5b,5a,5a,5a,5a,1,1,5a,3059,2,0,B,11,1.253,0.0508,-0.6096,-0.2032,-0.2032,-0.6604,-0.0254,0
3060,44,11,7,29,12/8/2020,,18,SG47,33-B,3.00,2/14/2020,Kenan,Daniel,HCS,HCS-54,6,1165,5010,3845,JT,11/20/2020,SA,9,110,25,d40g,2,11/20/2020,SA,11,12/1/2020,AW,5.0820,2.0940,2.0270,2.2120,1.8600,1.8120,2.0030,343.0,AW,3142,AW,9.16,20201201,2634,W,1.7991,98.73,0.2278,1.7084,4.9355,6.9,0.164,99.2504,98.5007,97.7511,99.4003,N,N,,,Mina,20201203,411.81,281.314,1.464,Erin,20201204,20201202.2,Zander,,Caroline,Adin,Mina,18D11,12/3/2020,2,12/4/2020,5a,5a,5a,5a,5a,5a,5a,1,1,5a,3060,1,8,D,11,1.038,0,0.2286,-0.508,0.1016,0.254,-0.0762,0.3556
3061,45,11,7,27,11/17/2020,PATCH JOB,15,SG47,33-B,1.83,2/14/2020,Daniel,Zander,HCS,HCS-50,6,1170,4840,3670,SA,10/23/2020,SA,8,110,25,d40g,1.5,10/23/2020,ET,7,10/30/2020,AW,5.0780,2.0610,2.0370,2.1960,1.8350,1.8050,2.0000,338.7,AW,3092,AW,9.13,20201030,2650,W,0.7121,99.33,0.0377,1.2453,5.5094,6.8,0.152,101.199,99.7001,97.7511,98.6507,N,N,,,Mason,20201104.1,399.498,210.768,1.895,Erin,20201105,20201104,Mason,,Adin,Mina,Mina,15B11,11/4/2020,5,11/5/2020,5b,5a,5b,5a,5a,5a,5a,1,1,5a,3061,1,5,B,11,0.991,-0.1016,-0.6096,-0.254,-0.3048,-0.381,-0.254,0.2794
3062,46,11,7,34,2/16/2021,,20,SG47,33-B,1.00,2/14/2020,Shanay,Saad,HCS,HCS-61,6,1170,4875,3705,SA,1/25/2021,JL,9,110,25,d40g,2,1/25/2021,ET,8,2/2/2021,AW,5.0820,2.0810,2.0440,2.2030,1.8500,1.8110,1.9870,340.7,AW,3068,AW,9.00,20210202,2656,W,0.7496,99.55,0.1130,1.1295,6.9277,8.2,0.151,101.649,98.2009,99.4003,98.9505,N,N,,,Mina,20210202.2,479.977,202.997,2.364,Mina,20210203,20210203,Mina,,Mason,Zander,Mason,20C11,2/2/2021,0,2/3/2021,5a,5a,5a,5a,5a,5a,5a,1,1,5a,3062,2,0,C,11,1,0,-0.1016,-0.0762,-0.127,0,-0.1016,-0.0508
3063,47,11,7,32,1/26/2021,,24,SG47,33-B,1.00,2/14/2020,Mina,Vrishin,HCS,HCS-58,5,1145,4745,3600,SA,1/5/2021,SA,9,110,25,d40g,2,1/6/2021,ET,8,1/14/2021,AW,5.0830,2.0690,2.0180,2.2010,1.8400,1.7950,1.9990,338.7,AW,3108,AW,9.18,20210114,2651,W,0.2624,99.36,0.0377,0.9808,5.6960,6.7,0.161,100,100,97.1514,100.3,N,N,,,Mason,20210115,268.136,239.048,1.122,Mason,20210115.1,20210115,Mason,,Adin,Adin,Adin,24B11,1/15/2021,1,1/15/2021,5b,5a,5b,5a,5a,5a,5a,1,1,5a,3063,2,4,B,11,0.972,0.0254,-0.4064,-0.7366,-0.1778,-0.254,-0.508,0.254
3064,48,11,7,25,10/26/2020,,13,SG47,33-B,2.00,2/14/2020,Daniel,Zander,HCS,HCS-48,6,1175,4845,3670,SA,10/9/2020,SA,8,110,25,d40g,1.5,10/12/2020,ET,7,10/19/2020,AW,5.0870,2.0880,2.0420,2.2010,1.8590,1.8120,1.9950,342.1,AW,3108,AW,9.08,20201019,2660,W,0.0374,99.70,0.0000,1.6165,5.8271,7.4,0.156,99.8501,100,99.4003,99.5502,N,N,,,Mason,20201020.1,237.527,194.028,1.224,Adin,20201020,20201020,Mason,,Adin,Adin,Adin,13B11,10/20/2020,1,10/20/2020,5a,5a,5a,5a,5a,5a,5a,1,1,5a,3064,1,3,B,11,0.991,0.127,0.0762,-0.127,-0.1778,0.2286,-0.0762,0.1524
3065,49,11,7,25,10/26/2020,,15,SG47,33-B,2.00,2/14/2020,Vihaan,Saad,HCS,HCS-47,6,1165,4975,3810,SA,10/2/2020,VM,8,110,25,d40g,2,10/5/2020,ET,8,10/13/2020,AW,5.0850,2.0920,2.0390,2.2080,1.8560,1.8120,1.9960,342.6,AW,3142,AW,9.17,20201013,2619,W,0.5622,98.16,0.0764,0.9164,1.4891,2.5,0.119,99.7001,99.7001,95.5022,97.7511,N,N,,,Mina,20201015.2,242.012,179.794,1.346,Adin,20201016.1,20201015,Mina,,Adin,Adin,Adin,15D11,10/15/2020,2,10/16/2020,5b,5a,5a,5a,5b,5a,5a,1,1,5b,3065,1,5,D,11,1.029,0.0762,0.1778,-0.2032,0,0.1524,-0.0762,0.1778
3066,50,11,7,29,12/8/2020,,17,SG47,33-B,1.66,2/17/2020,Daniel,Zander,HCS,HCS-54,7,1145,4825,3680,SA,11/18/2020,SA,9,110,25,d40g,2.5,11/18/2020,SA,13,12/1/2020,AW,5.0830,2.0570,2.0340,2.1930,1.8370,1.8040,1.9990,338.4,AW,3058,AW,9.04,20201201,2599,W,0.1125,97.41,0.5387,3.3859,6.8488,10.8,0.223,98.9505,98.6507,96.1019,95.952,N,N,,,Zander,20201202.2,415.984,281.314,1.479,Erin,20201204,20201202.2,Zander,,Caroline,Mina,Mina,17C11,12/2/2020,1,12/4/2020,5b,5a,5b,5b,5b,5a,5a,1,1,5b,3066,1,7,C,11,0.994,0.0254,-0.7112,-0.3302,-0.381,-0.3302,-0.2794,0.254
3067,51,11,7,34,2/16/2021,,24,SG47,33-B,1.43,2/17/2020,Daniel,Zander,HCS,HCS-60,6,1165,4735,3570,SA,1/19/2021,JL,9,110,25,d40g,1.5,1/20/2021,ET,13,2/2/2021,AW,5.0820,2.0670,2.0450,2.2040,1.8420,1.8090,1.9870,339.8,AW,3028,AW,8.91,20210202,2659,W,0.8246,99.66,0.0752,0.5641,4.8515,5.5,0.129,100,100,99.4003,99.2504,N,N,,,Mina,20210202.1,466.838,202.997,2.300,Mina,20210203,20210203,Mina,,Mason,Zander,Mason,24D11,2/2/2021,0,2/3/2021,5a,5a,5a,5a,5a,5a,5a,1,1,5a,3067,2,4,D,11,0.964,0,-0.4572,-0.0508,-0.1016,-0.2032,-0.1524,-0.0508
3068,52,11,7,25,10/26/2020,,15,SG47,33-B,3.25,2/17/2020,Henry,Mina,HCS,HCS-47,7,1155,4935,3780,SA,10/5/2020,SA,8,110,25,d40g,2.5,10/6/2020,ET,7,10/13/2020,AW,5.0840,2.0730,2.0470,2.2130,1.8520,1.8120,2.0000,342.6,AW,3124,AW,9.12,20201013,2664,W,0.5997,99.85,0.0375,0.2252,2.6652,2.9,0.114,100,100.15,99.5502,99.7001,N,N,,,Mina,20201015.2,244.833,179.794,1.362,Adin,20201016.1,20201015,Mina,,Adin,Adin,Adin,15A11,10/15/2020,2,10/16/2020,5a,5a,5a,5a,5a,5a,5a,1,1,5a,3068,1,5,A,11,1.021,0.0508,-0.3048,0,0.127,0.0508,-0.0762,0.2794
3069,1,12,8,,,cannot find probably died in machining graded 8 Sep 23 CKR,,SG47,34-A,1.50,2/17/2020,Daniel,Saad,HCS,HCS-58,5,1150,4955,3805,SA,1/5/2021,SA,9,110,25,d40g,2.5,1/6/2021,ET,7,1/13/2021,,,,,,,,,0.0,,,,#DIV/0!,,#NUM!,,,,,,,,,,,,,,,,,,#NUM!,#NUM!,,,,,,,,,,,,#NUM!,#NUM!,#NUM!,8,#DIV/0!,8,#N/A,#N/A,#N/A,#N/A,FALSE,FALSE,#N/A,3069,,,,,1.029,-129.0574,-52.959,-51.8668,-55.9054,-47.0662,-46.101,-50.5206
3070,2,12,7,36,3/2/2021,,22,SG47,34-A,0.75,2/18/2020,Zander,Mina,HCS,HCS-65,7,1175,4775,3600,SA,2/11/2021,SA,9,110,25,d40g,2,2/11/2021,ET,16,2/27/2021,AW,5.0770,2.0720,2.0230,2.1950,1.8490,1.8010,1.9840,337.6,AW,3078,AW,9.12,20210227,2656,W,2.2489,99.55,0.0753,0.8283,5.2711,6.2,0.143,100.9,98.6507,99.4003,99.2504,N,N,,,Zander,20210301.1,215.488,221.327,0.974,Jerome,20210301,20210301.1,Zander,,Adin,Adin,Adin,22B12,3/1/2021,2,3/1/2021,5a,5a,5a,5a,5a,5a,5a,1,1,5a,3070,2,2,B,12,0.974,-0.1016,-0.3302,-0.4826,-0.1524,-0.1016,-0.3556,-0.127
3071,3,12,7,37,3/15/2021,,22,SG47,34-A,0.75,2/18/2020,Zander,Vrishin,HCS,HCS-65,6,1185,4815,3630,SA,2/12/2021,SA,9,110,25,d40g,3,2/12/2021,ET,25,3/9/2021,AW,5.0810,2.0660,2.0200,2.1910,1.8570,1.8050,1.9900,338.1,AW,3070,AW,9.08,20210309,2642,W,1.1994,99.03,0.1136,1.5519,5.8668,7.5,0.163,99.5502,99.8501,99.1004,97.6012,N,N,,,Zander,20210310,142.211,91.2352,1.559,Vrishin,20210309.1,20210309.1,Mina,,Adin,Adin,Zander,22C12,3/10/2021,1,3/9/2021,5b,5a,5b,5a,5a,5a,5a,1,1,5a,3071,2,2,C,12,0.982,0,-0.4826,-0.5588,-0.254,0.1016,-0.254,0.0254
3072,4,12,7,25,10/26/2020,34-A/34-B,13,SG47,34-A,1.00,2/18/2020,Vrishin/Shanay,Mason,HCS,HCS-47,6,1170,4985,3815,SA,10/2/2020,VM,8,110,25,d40g,2,10/5/2020,ET,9,10/14/2020,AW,5.0820,2.0930,2.0410,2.2070,1.8590,1.7960,2.0010,342.3,AW,3150,AW,9.20,20201014,2644,W,0.3373,99.10,0.0378,0.4539,1.8911,2.4,0.103,99.4003,98.9505,98.8006,99.2504,N,N,,,Erin,20201016.1,219.962,185.429,1.186,Adin,20201015,20201016,Erin,,Adin,Adin,Adin,13A12,10/16/2020,2,10/15/2020,5a,5a,5a,5a,5a,5a,5a,1,1,5a,3072,1,3,A,12,1.032,0.0254,0.2032,-0.0254,0.1524,0.1524,-0.4826,0.3048
3073,5,12,7,29,12/8/2020,~10 buried fibers,17,SG47,34-A,1.00,2/18/2020,Shanay,Jerome,HCS,HCS-53,7,1150,4825,3675,SA,11/12/2020,SA,9,110,25,d40g,1.5,11/12/2020,SA,11,11/23/2020,AW,5.0780,2.0670,2.0360,2.2020,1.8440,1.8090,1.9940,339.5,AW,3100,AW,9.13,20201123,2639,W,0.1874,98.91,0.0000,0.3031,3.2588,3.6,0.116,99.1004,98.9505,97.901,99.7001,N,N,,,Mason,20201124.1,367.912,283.049,1.300,Mason,20201125,20201201.1,Adin,,Adin,Adin,Zander,17B12,11/24/2020,1,11/25/2020,5a,5a,5a,5a,5a,5a,5a,1,1,5a,3073,1,7,B,12,0.994,-0.0762,-0.4572,-0.1524,0.0254,-0.2286,-0.1524,0.127
3074,6,12,7,28,11/23/2020,,15,SG47,34-A,3.00,2/18/2020,Dwij,Jerome,HCS,HCS-52,6,1170,4895,3725,SA,11/5/2020,SA,8,110,25,d40g,2,11/5/2020,ET,5,11/10/2020,AW,5.0790,2.0780,2.0330,2.1980,1.8620,1.8100,1.9980,340.7,AW,3176,AW,9.32,20201110,2632,W,1.4243,98.65,0.4559,4.1793,6.4210,11.1,0.207,99.8501,96.7016,99.2504,98.8006,N,N,,,Zander,20201111.1,314.091,207.169,1.516,Mason,20201111,20201112,Mina,,Adin,Mason,Adin,15C12,11/11/2020,1,11/11/2020,5a,5a,5a,5a,5a,5a,5a,1,1,5a,3074,1,5,C,12,1.008,-0.0508,-0.1778,-0.2286,-0.0762,0.2286,-0.127,0.2286
3075,7,12,7,35,2/23/2021,,23,SG47,34-A,2.00,2/18/2020,Vihaan,Jerome,HCS,HCS-63,6,1190,4890,3700,SA,2/4/2021,SA,9,110,25,d40g,2.5,2/4/2021,ET,15,2/19/2021,AW,5.0800,2.0740,2.0350,2.2010,1.8240,1.7790,1.9970,338.0,AW,3102,AW,9.18,20210219,2638,W,1.4993,98.88,0.0379,1.5921,6.2927,7.9,0.151,98.3508,98.2009,99.5502,99.4003,N,N,,,Zander,20210222.5,464.484,250.619,1.853,Erin,20210222.1,20210222,Jerome,,Adin,Mason,Zander,23A12,2/22/2021,3,2/22/2021,5b,5a,5b,5a,5a,5a,5a,1,1,5a,3075,2,3,A,12,1.001,-0.0254,-0.2794,-0.1778,0,-0.7366,-0.9144,0.2032
3076,8,12,7,27,11/17/2020,32-A and 32-B,15,SG47,34-A,1.20,2/18/2020,Adam,Eyal,HCS,HCS-50,7,1155,4950,3795,SA,10/22/2020,SA,8,110,25,d40g,2,10/22/2020,ET,7,10/29/2020,AW,5.0820,2.0670,2.0310,2.2000,1.8500,1.8160,1.9940,340.0,AW,3154,AW,9.28,20201029,2663,W,1.3493,99.81,0.0376,0.1127,3.1919,3.3,0.110,100.6,99.4003,99.8501,99.4003,N,N,,,Erin,20201030,195.716,140.906,1.389,Adin,20201029,20201030,Erin,,Adin,Adin,Adin,15B12,10/30/2020,1,10/29/2020,5a,5a,5a,5a,5a,5a,5a,1,1,5a,3076,1,5,B,12,1.027,0.0254,-0.4572,-0.2794,-0.0254,-0.0762,0.0254,0.127
3077,9,12,7,35,2/23/2021,,23,SG47,34-A,1.25,2/18/2020,Jerome,Zander,HCS,HCS-63,7,1175,4820,3645,SA,2/3/2021,JL,9,110,25,d40g,3,2/3/2021,ET,16,2/19/2021,AW,5.0810,2.0620,2.0250,2.2000,1.8430,1.8020,1.9900,338.2,AW,3066,AW,9.07,20210219,2619,W,2.0240,98.16,0.1527,1.7564,7.3310,9.2,0.189,96.8516,99.1004,96.5517,100.15,N,N,,,Zander,20210222.3,429.629,280.494,1.532,Erin,20210222,20210222.1,Jerome,,Adin,Mason,Zander,23B12,2/22/2021,3,2/22/2021,5b,5a,5b,5a,5a,5a,5a,1,1,5a,3077,2,3,B,12,0.986,0,-0.5842,-0.4318,-0.0254,-0.254,-0.3302,0.0254
3078,10,12,7,34,2/16/2021,,23,SG47,34-A,1.25,2/18/2020,Jerome,Ritvik,HCS,HCS-62,6,1165,4785,3620,SA,1/27/2021,JL,9,110,25,d40g,2,1/27/2021,ET,14,2/10/2021,AW,5.0810,2.0580,2.0150,2.1890,1.8480,1.8000,1.9870,336.5,AW,3036,AW,9.02,20210211,2656,W,0.6746,99.55,0.0377,0.3389,3.7651,4.1,0.121,100.6,98.3508,99.2504,100,N,N,,,Mason,20210212.1,134.502,99.1776,1.356,Erin,20210212,20210212,Erin,,Adin,Adin,Mason,23C12,2/12/2021,2,2/12/2021,5b,5a,5b,5a,5a,5a,5a,1,1,5a,3078,2,3,C,12,0.979,0,-0.6858,-0.6858,-0.3048,-0.127,-0.381,-0.0508
3079,11,12,7,34,2/16/2021,,23,SG47,34-A,0.91,2/20/2020,Mina,Ritvik,HCS,HCS-61,6,1170,4835,3665,SA,1/25/2021,JL,9,110,25,d40g,2.5,1/25/2021,ET,11,2/5/2021,AW,5.0770,2.0770,2.0290,2.1950,1.8670,1.8100,1.9870,339.5,AW,3040,AW,8.95,20210205,2634,W,2.0240,98.73,0.0759,2.2020,7.9727,10.3,0.170,100.15,97.0015,99.7001,98.051,N,N,,,Zander,20210208.2,496.938,293.749,1.692,Erin,20210205.1,20210208,Zander,,Adin,Mason,Mason,23D12,2/8/2021,3,2/5/2021,5a,5a,5a,5a,5a,5a,5a,1,1,5a,3079,2,3,D,12,0.991,-0.1016,-0.2032,-0.3302,-0.1524,0.3556,-0.127,-0.0508
3080,12,12,7,38,3/22/2021,,25,SG47,34-A,0.75,2/20/2020,Zander,Saad,HCS,HCS-66,6,1180,4910,3730,SA,2/17/2021,JL,9,110,25,d40g,2.5,2/17/2021,ET,10,2/27/2021,AW,5.0660,2.0840,2.0290,2.1820,1.8620,1.8100,1.9850,337.6,AW,3072,AW,9.10,20210227,2610,W,1.9116,97.83,0.1533,2.0690,6.5517,8.8,0.185,98.6507,100.15,95.6522,96.8516,N,N,,,Mason,20210312,147.633,139.374,1.059,Mina,20210310.1,20210301.1,Zander,,Adin,Adin,Adin,25D12,3/12/2021,13,3/10/2021,5b,5a,5a,5b,5b,5a,5a,1,1,5b,3080,2,5,D,12,1.009,-0.381,-0.0254,-0.3302,-0.4826,0.2286,-0.127,-0.1016
3081,13,12,7,33,2/2/2021,34A & 34B,21,SG47,34-A,1.00,2/20/2020,Mina,Jerome,HCS,HCS-59,7,1165,4765,3600,SA,1/12/2021,JL,9,110,25,d40g,3,1/12/2021,ET,10,1/22/2021,AW,5.0810,2.0750,2.0290,2.2000,1.8540,1.8120,1.9930,340.1,AW,3074,AW,9.04,20210122,2653,W,0.4873,99.44,0.0000,1.5454,4.9378,6.5,0.148,99.4003,99.7001,99.1004,99.5502,N,N,,,Mason,20210126,418.824,276.049,1.517,Mina,20210127.1,20210126,Mason,,Adin,Mina,Adin,21C12,1/26/2021,4,1/27/2021,5a,5a,5a,5a,5a,5a,5a,1,1,5a,3081,2,1,C,12,0.974,0,-0.254,-0.3302,-0.0254,0.0254,-0.0762,0.1016
3082,14,12,7,37,3/15/2021,,25,SG47,34-A,2.00,2/20/2020,Vihaan,Ritvik,HCS,HCS-64,5,1155,4790,3635,SA,2/8/2021,ET,9,110,25,d40g,2.5,2/8/2021,ET,29,3/9/2021,AW,5.0790,2.0630,2.0130,2.1980,1.8490,1.8080,1.9900,337.9,AW,3094,AW,9.16,20210309,2654,W,2.0990,99.48,0.1507,0.5275,3.4665,4.1,0.127,99.8501,99.5502,98.9505,99.5502,N,N,,,Zander,20210310.1,98.3937,91.2352,1.078,Vrishin,20210309.1,20210309.1,Mina,,Adin,Adin,Zander,25C12,3/10/2021,1,3/9/2021,5b,5a,5b,5a,5a,5a,5a,1,1,5a,3082,2,5,C,12,0.983,-0.0508,-0.5588,-0.7366,-0.0762,-0.1016,-0.1778,0.0254
3083,15,12,7,34,2/16/2021,,20,SG47,34-A,1.50,2/20/2020,Ritvik,Jerome,HCS,HCS-61,7,1160,4690,3530,SA,1/21/2021,JL,9,110,25,d40g,2,1/21/2021,ET,15,2/5/2021,AW,5.0800,2.0660,2.0270,2.1950,1.8420,1.8120,1.9880,338.2,AW,3018,AW,8.92,20210205,2651,N,1.4618,99.36,0.0377,1.7729,5.0170,6.8,0.152,99.4003,99.4003,100,98.6507,N,N,,,Jerome,20210205.2,473.175,293.749,1.611,Erin,20210205.1,20210208,Zander,,Adin,Mason,Mason,20B12,2/5/2021,0,2/5/2021,5a,5a,5a,5a,5a,5a,5a,1,1,5a,3083,2,0,B,12,0.955,-0.0254,-0.4826,-0.381,-0.1524,-0.2794,-0.0762,-0.0254
3084,16,12,7,28,11/23/2020,,16,SG47,34-A,1.50,2/20/2020,Shanay,Jerome,HCS,HCS-51,7,1155,4810,3655,SA,10/29/2020,SA,8,110,25,d40g,2,10/29/2020,ET,12,11/10/2020,AW,5.0800,2.0600,2.0080,2.1970,1.8510,1.8070,1.9900,337.6,AW,3116,AW,9.23,20201110,2631,W,2.9235,98.61,0.1900,2.4325,4.4090,7.0,0.163,96.4018,99.7001,99.5502,98.8006,N,N,,,Mina,20201112,373.084,270.409,1.380,Mina,20201112,20201112,Mina,,Adin,Adin,Adin,16B12,11/12/2020,2,11/12/2020,5b,5a,5b,5a,5a,5a,5a,1,1,5a,3084,1,6,B,12,0.989,-0.0254,-0.635,-0.8636,-0.1016,-0.0508,-0.2032,0.0254
3085,17,12,7,36,3/2/2021,,25,SG47,34-A,1.00,2/20/2020,Jerome,Amanda,HCS,HCS-62,7,1160,4820,3660,SA,1/29/2021,SA,9,110,25,d40g,2,1/29/2021,ET,12,2/10/2021,AW,5.0800,2.0560,2.0260,2.1930,1.8150,1.7830,1.9870,335.1,AW,3020,AW,9.01,20210211,2639,W,0.4123,98.91,0.1137,0.8336,4.6230,5.6,0.146,99.2504,99.2504,98.6507,98.5007,N,N,,,Mason,20210212.1,162.837,99.1776,1.642,Erin,20210212,20210212,Erin,,Adin,Adin,Mason,25B12,2/12/2021,2,2/12/2021,5b,5a,5b,5a,5a,5a,5a,1,1,5a,3085,2,5,B,12,0.99,-0.0254,-0.7366,-0.4064,-0.2032,-0.9652,-0.8128,-0.0508
3086,18,12,7,35,2/23/2021,,22,SG47,34-A,1.00,2/20/2020,Jerome,Saad,HCS,HCS-64,7,1175,4750,3575,SA,2/5/2021,SA,9,110,25,d40g,2.5,2/5/2021,ET,14,2/19/2021,AW,5.0800,2.0620,2.0090,2.1910,1.8140,1.7760,1.9840,333.9,AW,3038,AW,9.10,20210219,2603,W,1.3493,97.56,0.3073,2.0745,4.5332,6.9,0.163,97.3013,96.7016,96.2519,100,N,N,,,Zander,20210222.5,323.543,250.619,1.291,Erin,20210222.1,20210222,Jerome,,Adin,Mason,Zander,22A12,2/22/2021,3,2/22/2021,5b,5a,5b,5b,5a,5a,5a,1,1,5b,3086,2,2,A,12,0.967,-0.0254,-0.5842,-0.8382,-0.254,-0.9906,-0.9906,-0.127
3087,19,12,7,34,2/16/2021,,22,SG47,34-A,2.00,2/21/2020,Daniel,Ritvik,HCS,HCS-61,5,1150,4765,3615,SA,1/22/2021,SA,9,110,25,d40g,2,1/22/2021,ET,19,2/10/2021,AW,5.0780,2.0750,2.0150,2.1960,1.8650,1.8040,1.9910,338.9,AW,3050,AW,9.00,20210211,2657,W,0.5622,99.59,0.0753,0.4893,3.4249,4.0,0.121,101.799,99.5502,98.051,98.9505,N,N,,,Mason,20210212.1,168.47,99.1776,1.699,Erin,20210212,20210212,Erin,,Adin,Adin,Mason,22D12,2/12/2021,2,2/12/2021,5b,5a,5b,5a,5a,5a,5a,1,1,5a,3087,2,2,D,12,0.978,-0.0762,-0.254,-0.6858,-0.127,0.3048,-0.2794,0.0508
3089,20,12,7,26,11/2/2020,,14,SG47,34-A,1.25,2/21/2020,Jerome,Eyal,HCS,HCS-48,7,1155,4835,3680,SA,10/14/2020,SA,8,110,25,d40g,2,10/14/2020,ET,9,10/23/2020,AW,5.0820,2.0830,2.0360,2.1950,1.8360,1.8090,1.9970,339.8,AW,3084,AW,9.07,20201023,2650,W,0.0000,99.33,0.0000,0.3396,3.7736,4.1,0.126,99.8501,99.1004,99.7001,98.6507,N,N,,,Mason,20201027,416.827,266.355,1.565,Adin,20201023.1,20201027,Mason,,Adin,Zander,Zander,14B12,10/27/2020,4,10/23/2020,5a,5a,5a,5a,5a,5a,5a,1,1,5a,3089,1,4,B,12,0.995,0.0254,-0.0508,-0.1524,-0.1524,-0.4318,-0.1524,0.2032
3090,21,12,7,28,11/23/2020,,16,SG47,34-A,2.00,2/21/2020,Sparsh,Saad,HCS,HCS-52,7,1160,4785,3625,SA,11/9/2020,SA,8,110,25,d40g,1.5,11/9/2020,SA,9,11/18/2020,AW,5.0810,2.0690,2.0300,2.2030,1.8420,1.8000,1.9950,339.3,AW,3090,AW,9.11,20201118,2663,W,2.8111,99.81,0.1127,1.6523,4.8066,6.6,0.139,99.7001,100,99.8501,99.7001,N,N,,,Mina,20201119.1,426.948,251.96,1.695,Erin,20201119,20201119,Mina,,Adin,Adin,Adin,16A12,11/19/2020,1,11/19/2020,5a,5a,5a,5a,5a,5a,5a,1,1,5a,3090,1,6,A,12,0.981,0,-0.4064,-0.3048,0.0508,-0.2794,-0.381,0.1524
3091,22,12,7,27,11/17/2020,,15,SG47,34-A,1.50,2/24/2020,Daniel,Ritvik,HCS,HCS-50,6,1175,4900,3725,SA,10/23/2020,SA,8,110,25,d40g,2,10/23/2020,ET,6,10/29/2020,AW,5.0830,2.0900,2.0310,2.1970,1.8660,1.8000,1.9920,340.7,AW,3120,AW,9.16,20201029,2622,W,0.7871,98.28,0.1907,0.5339,3.6232,4.3,0.134,100,100,96.1019,97.0015,N,N,,,Will,20201104,256.648,191.109,1.343,testrun,20201030.1,20201104,Mason,,Adin,Mason,Mina,15D12,11/4/2020,6,10/30/2020,5a,5a,5a,5a,5a,5a,5a,1,1,5a,3091,1,5,D,12,1.008,0.0508,0.127,-0.2794,-0.1016,0.3302,-0.381,0.0762
3092,23,12,7,26,11/2/2020,,14,SG47,34-A,1.33,2/24/2020,Daniel,Ritvik,HCS,HCS-49,7,1160,4845,3685,SA,10/19/2020,VM,8,110,25,d40g,1.5,10/19/2020,ET,4,10/23/2020,AW,5.0800,2.0660,2.0290,2.2030,1.8470,1.8160,1.9960,340.0,AW,3090,AW,9.09,20201023,2645,N,0.0749,99.14,0.0756,1.4367,4.8771,6.4,0.140,98.5007,100.15,99.1004,98.8006,N,N,,,Mason,20201027,381.917,266.355,1.434,Adin,20201023.1,20201027,Mason,,Adin,Zander,Zander,14C12,10/27/2020,4,10/23/2020,5a,5a,5a,5a,5a,5a,5a,1,1,5a,3092,1,4,C,12,0.997,-0.0254,-0.4826,-0.3302,0.0508,-0.1524,0.0254,0.1778
3093,24,12,7,36,3/2/2021,,25,SG47,34-A,1.00,2/24/2020,Amanda,Will,HCS,HCS-64,6,1185,4855,3670,SA,2/9/2021,SA,9,110,25,d40g,2,2/9/2021,ET,18,2/27/2021,AW,5.0780,2.0640,2.0300,2.1980,1.8500,1.8030,1.9900,338.5,AW,3072,AW,9.08,20210227,2631,W,2.8861,98.61,0.0760,0.8742,5.2072,6.2,0.142,101.049,98.3508,98.8006,96.2519,N,N,,,Zander,20210301.1,394.191,221.327,1.781,Jerome,20210301,20210301.1,Zander,,Adin,Adin,Adin,25A12,3/1/2021,2,3/1/2021,5b,5a,5b,5a,5a,5a,5a,1,1,5a,3093,2,5,A,12,0.993,-0.0762,-0.5334,-0.3048,-0.0762,-0.0762,-0.3048,0.0254
3094,25,12,8,,,died in machining,,SG47,34-A,0.70,2/25/2020,Will,Ritvik,HCS,HCS-48,6,1180,4880,3700,SA,10/9/2020,SA,8,110,25,d40g,1.5,10/12/2020,ET,7,10/19/2020,,,,,,,,,0.0,,,,#DIV/0!,,#NUM!,,,,,,,,,,,,,,,,,,#NUM!,304.566,304.396,1.001,Erin,20201022,,,,,,,,#NUM!,#NUM!,10/22/2020,8,#DIV/0!,8,#N/A,#N/A,#N/A,5a,FALSE,FALSE,#N/A,3094,,,,,1.001,-129.0574,-52.959,-51.8668,-55.9054,-47.0662,-46.101,-50.5206
3095,26,12,7,37,3/15/2021,34-A/34-B,26,SG47,34-A,0.50,2/25/2020,Will,Jerome,HCS,HCS-66,6,1180,4895,3715,SA,2/22/2021,JL,9,110,25,d40g,2,2/22/2021,ET,15,3/9/2021,AW,5.0790,2.0740,2.0240,2.1980,1.8530,1.8160,1.9890,339.3,AW,3056,AW,9.01,20210309,2639,W,2.0239,98.91,0.1516,1.6673,5.9871,7.8,0.153,100,99.5502,98.9505,97.1514,N,N,,,Zander,20210310.1,124.673,91.2352,1.367,Vrishin,20210309.1,20210309.1,Mina,,Adin,Adin,Zander,26A12,3/10/2021,1,3/9/2021,5a,5a,5a,5a,5a,5a,5a,1,1,5a,3095,2,6,A,12,1.005,-0.0508,-0.2794,-0.4572,-0.0762,0,0.0254,0
3096,27,12,7,26,11/2/2020,34-A/34-B,14,SG47,34-A,2.00,2/25/2020,Vihaan,Ritvik,HCS,HCS-49,6,1170,4910,3740,SA,10/20/2020,SA,8,110,25,d40g,2,10/20/2020,ET,3,10/23/2020,AW,5.0820,2.0890,2.0290,2.2050,1.8650,1.8020,1.9960,341.5,AW,3150,AW,9.22,20201023,2637,W,0.6372,98.84,0.1138,1.4410,5.9917,7.5,0.156,97.1514,100.3,98.8006,99.1004,N,N,,,Mason,20201027,405.05,266.355,1.521,Adin,20201023.1,20201027,Mason,,Adin,Zander,Zander,14A12,10/27/2020,4,10/23/2020,5a,5a,5a,5a,5a,5a,5a,1,1,5a,3096,1,4,A,12,1.012,0.0254,0.1016,-0.3302,0.1016,0.3048,-0.3302,0.1778
3097,28,12,7,32,1/26/2021,34-A/34-B,19,SG47,34-A,1.50,2/25/2020,Shanay,Eyal,HCS,HCS-58,6,1180,4795,3615,SA,1/4/2021,SA,9,110,25,d40g,2,1/5/2021,ET,10,1/15/2021,AW,5.0810,2.0800,2.0260,2.1930,1.8580,1.8130,1.9910,339.6,AW,3084,AW,9.08,20210115,2656,W,0.7121,99.55,0.0753,2.1084,5.3840,7.6,0.159,99.8501,99.5502,98.2009,100.6,N,N,,,Mason,20210115.1,246.364,238.242,1.034,Mason,20210119,20210115,Mason,,Adin,Adin,Adin,19D12,1/15/2021,0,1/19/2021,5a,5a,5a,5a,5a,5a,5a,1,1,5a,3097,1,9,D,12,0.978,0,-0.127,-0.4064,-0.2032,0.127,-0.0508,0.0508
3098,29,12,7,30,1/4/2021,34-A/34-B,18,SG47,34-A,2.50,2/25/2020,Dwij,Eyal,HCS,HCS-54,7,1150,4840,3690,SA,11/18/2020,SA,9,110,25,d40g,2.5,11/18/2020,SA,14,12/2/2020,AW,5.0810,2.0660,2.0250,2.1930,1.8570,1.8040,1.9860,338.2,AW,3078,AW,9.10,20201202,2654,W,2.0240,99.48,0.0377,1.4695,3.5795,5.1,0.138,99.2504,99.4003,99.2504,100,N,N,,,Erin,20201211.2,193.727,209.289,0.926,Adin,20201210.1,20201215,Zander,,Caroline,Zander,Adin,18B12,12/11/2020,9,12/10/2020,5a,5a,5a,5a,5a,5a,5a,1,1,5a,3098,1,8,B,12,0.998,0,-0.4826,-0.4318,-0.2032,0.1016,-0.2794,-0.0762
3099,30,12,7,27,11/17/2020,,14,SG47,34-A,1.50,2/25/2020,Ritvik,Jerome,HCS,HCS-50,7,1155,4795,3640,SA,10/26/2020,SA,8,110,25,d40g,1.5,10/26/2020,ET,9,11/4/2020,AW,5.0850,2.0700,2.0150,2.1890,1.8500,1.7760,1.9870,336.4,AW,3026,AW,8.99,20201104,2649,W,1.3869,99.29,0.1133,1.2458,4.6433,6.0,0.152,100.3,98.8006,98.6507,99.4003,N,N,,,Mina/Jerome,20201105,270.278,210.768,1.282,Erin,20201105,20201105,Jerome,,Adin,Adin,Adin,14D12,11/5/2020,1,11/5/2020,5b,5a,5b,5a,5a,5a,5a,1,1,5a,3099,1,4,D,12,0.985,0.1016,-0.381,-0.6858,-0.3048,-0.0762,-0.9906,-0.0508
3100,31,12,7,34,2/16/2021,,20,SG47,34-B,0.80,2/25/2020,Jerome,Eyal,HCS,HCS-60,6,1185,4850,3665,SA,1/19/2021,JL,9,110,25,d40g,2,1/20/2021,ET,16,2/5/2021,AW,5.0770,2.0840,2.0240,2.1910,1.8650,1.8150,1.9880,339.4,AW,3116,AW,9.18,20210205,2658,W,1.5367,99.63,0.0376,1.1663,3.9880,5.2,0.151,99.5502,100,99.2504,99.7001,N,N,,,Zander,20210208.2,465.997,293.749,1.586,Erin,20210205.1,20210208,Zander,,Adin,Mason,Mason,20D12,2/8/2021,3,2/5/2021,5a,5a,5a,5a,5a,5a,5a,1,1,5a,3100,2,0,D,12,0.991,-0.1016,-0.0254,-0.4572,-0.254,0.3048,0,-0.0254
3101,32,12,7,33,2/2/2021,PATCH JOB,20,SG47,34-B,1.00,2/25/2020,Jerome,Eyal,HCS,HCS-57,7,1155,4860,3705,SA,12/30/2020,SA,9,110,25,d40g,2,1/4/2021,ET,24,1/28/2021,AW,5.0580,2.0780,2.0130,2.2000,1.8700,1.8000,2.0020,338.8,AW,3124,AW,9.22,20210128,2622,W,1.0870,98.28,0.0381,1.7544,5.3776,7.2,0.153,99.2504,97.0015,97.6012,99.2504,N,N,,,Mason,20210201,161.359,177.985,0.907,Jerome,20210201,20210201,Mason,,Adin,Adin,Adin,20C12,2/1/2021,4,2/1/2021,5b,5a,5b,5a,5a,5a,5a,1,1,5a,3101,2,0,C,12,1.002,-0.5842,-0.1778,-0.7366,-0.0254,0.4318,-0.381,0.3302
3102,33,12,7,33,2/2/2021,,21,SG47,34-B,1.50,2/26/2020,Dwij,Amanda,HCS,HCS-60,7,1165,4680,3515,SA,1/15/2021,JL,9,110,25,d40g,2,1/19/2021,ET,3,1/22/2021,AW,5.0810,2.0750,2.0220,2.1930,1.8660,1.8050,1.9850,338.8,AW,3056,AW,9.02,20210122,2665,W,0.4498,99.89,0.0000,0.6379,4.1276,4.8,0.125,100,100,98.3508,101.199,N,N,,,Mason,20210126,383.198,276.049,1.388,Mina,20210127.1,20210126,Mason,,Adin,Mina,Adin,21B12,1/26/2021,4,1/27/2021,5a,5a,5a,5a,5a,5a,5a,1,1,5a,3102,2,1,B,12,0.951,0,-0.254,-0.508,-0.2032,0.3302,-0.254,-0.1016
3103,34,12,8,,,PATCH JOB,,SG47,34-B,1.00,2/26/2020,Adam,Mina,HCS,HCS-51,6,1170,4930,3760,SA,10/27/2020,ET,8,110,25,d40g,2.5,10/27/2020,ET,20,11/16/2020,AW,5.0690,2.0580,2.0440,2.1810,1.8150,1.8160,1.9870,335.7,AW,3092,AW,9.21,20201116,2621,W,3.3733,98.24,0.7631,99.2369,0.0000,100.0,0.134,101.049,98.2009,96.5517,97.1514,N,N,,,Zander,20201118.1,323.112,219.831,1.470,Adin,20201117,20201118,Zander,,Adin,Adin,Mina,,11/18/2020,2,11/17/2020,8,5a,5b,5a,5a,5a,5a,1,1,5a,3103,,,,,1.017,-0.3048,-0.6858,0.0508,-0.508,-0.9652,0.0254,-0.0508
3104,35,12,7,28,11/23/2020,,16,SG47,34-B,1.16,2/26/2020,Adam,Eyal,HCS,HCS-52,7,1155,4825,3670,SA,11/2/2020,SA,8,110,25,d40g,3,11/2/2020,ET,8,11/10/2020,AW,5.0800,2.0550,2.0390,2.2030,1.8220,1.7970,2.0020,338.5,AW,3122,AW,9.22,20201110,2648,W,3.2984,99.25,0.3021,2.7946,4.0786,7.2,0.167,100,99.8501,99.4003,97.7511,N,N,,,Zander,20201111.1,315.867,207.169,1.525,Mason,20201111,20201112,Mina,,Adin,Mason,Adin,16D12,11/11/2020,1,11/11/2020,5b,5a,5b,5a,5a,5a,5a,1,1,5a,3104,1,6,D,12,0.993,-0.0254,-0.762,-0.0762,0.0508,-0.7874,-0.4572,0.3302
3105,36,12,7,33,2/2/2021,,21,SG47,34-B,0.88,2/27/2020,Mina,Jerome,HCS,HCS-60,6,1170,4785,3615,SA,1/14/2021,JL,9,110,25,d40g,2,1/14/2021,ET,8,1/22/2021,AW,5.0810,2.0800,2.0330,2.1950,1.8700,1.8010,1.9950,340.4,AW,3050,AW,8.96,20210122,2599,W,1.0120,97.41,0.1924,3.2320,4.3863,7.8,0.168,99.8501,94.7526,96.1019,98.9505,N,N,,,Mason,20210126,448.916,276.049,1.626,Mina,20210127.1,20210126,Mason,,Adin,Mina,Adin,21D12,1/26/2021,4,1/27/2021,5b,5a,5a,5b,5b,5a,5a,1,1,5b,3105,2,1,D,12,0.978,0,-0.127,-0.2286,-0.1524,0.4318,-0.3556,0.1524
3106,37,12,7,45,5/10/2021,,33,SG47,34-B,0.91,2/27/2020,Mina,Daniel,HCS,HCS-76,8,1135,4830,3695,SA,4/14/2021,JL,10,110,25,d40g,2,4/14/2021,ET,13,4/27/2021,AW/LR,5.0770,2.0810,2.0290,2.1930,1.8620,1.8120,1.9940,339.9,AW,3092,AW,9.10,20210427,2649,W,0.5248,99.29,0.0755,1.1325,6.3043,7.5,0.168,99.4003,98.5007,99.4003,99.8501,N,N,,,Zander,20210428.1,262.944,215.713,1.219,Erin,20210428.2,20210428,Mina,,Mason,Mason,Mason,33D12,4/28/2021,1,4/28/2021,5a,5a,5a,5a,5a,5a,5a,1,1,5a,3106,3,3,D,12,0.999,-0.1016,-0.1016,-0.3302,-0.2032,0.2286,-0.0762,0.127
3107,38,12,8,,,PATCH JOB,,SG47,34-B,0.90,2/27/2020,Jerome,Eyal,HCS,HCS-53,6,1170,4795,3625,SA,11/11/2020,SA,9,110,25,d40g,2,11/11/2020,SA,27,12/8/2020,AW,5.0310,2.0600,2.0230,2.1820,1.8290,1.8000,1.9790,331.7,AW,2990,AW,9.01,20201208,2526,W,1.4243,94.68,0.2375,3.6025,8.1948,12.0,0.193,95.2024,96.1019,94.9025,92.5037,N,Y,,,Mason,20210202,336.097,329.468,1.020,Vrishin,20210202,20210202,Mason,,Adin,Adin,Adin,,2/2/2021,56,2/2/2021,8,5a,5b,8,5b,8,5a,1,1,8,3107,,,,,0.981,-1.27,-0.635,-0.4826,-0.4826,-0.6096,-0.381,-0.254
3108,39,12,7,25,10/26/2020,,13,SG47,34-B,0.90,2/27/2020,Jerome,Daniel,HCS,HCS-47,7,1160,4840,3680,SA,10/5/2020,SA,8,110,25,d40g,1.5,10/6/2020,ET,8,10/14/2020,AW,5.0790,2.0920,2.0390,2.2040,1.8510,1.8120,1.9930,341.4,AW,3136,AW,9.19,20201014,2662,W,0.1124,99.78,0.0376,1.6905,5.5597,7.3,0.156,100.15,99.5502,99.8501,99.5502,N,N,,,Mina,20201015.1,228.635,164.3,1.392,Erin,20201016,20201015,Mina,,Adin,Adin,Adin,13B12,10/15/2020,1,10/16/2020,5a,5a,5a,5a,5a,5a,5a,1,1,5a,3108,1,3,B,12,0.995,-0.0508,0.1778,-0.0762,0.0762,-0.0508,-0.0762,0.1016
3109,40,12,7,32,1/26/2021,,21,SG47,34-B,1.25,2/27/2020,Adam,Eyal,HCS,HCS-59,6,1190,4835,3645,SA,1/8/2021,JL,9,110,25,d40g,2,1/8/2021,ET,6,1/14/2021,AW,5.0800,2.0700,2.0300,2.1980,1.8270,1.7820,1.9900,337.1,AW,3082,AW,9.14,20210114,2643,W,0.8996,99.06,0.0757,2.5728,7.7185,10.4,0.181,99.7001,99.2504,99.1004,98.2009,N,N,,,Mason,20210115,264.844,239.048,1.108,Mason,20210115.1,20210115,Mason,,Adin,Adin,Adin,21A12,1/15/2021,1,1/15/2021,5b,5a,5b,5a,5a,5a,5a,1,1,5a,3109,2,1,A,12,0.986,-0.0254,-0.381,-0.3048,-0.0762,-0.6604,-0.8382,0.0254
3110,41,12,7,25,10/26/2020,34-A/34-B,13,SG47,34-B,2.00,2/27/2020,Eyal,Saad,HCS,HCS-47,6,1175,4900,3725,SA,10/7/2020,SA,8,110,25,d40g,1.5,10/8/2020,ET,6,10/14/2020,AW,5.0830,2.0880,2.0310,2.1990,1.8610,1.8100,1.9930,341.0,AW,3130,AW,9.18,20201014,2627,W,1.0495,98.46,0.1523,0.5710,2.6646,3.4,0.118,100.9,98.5007,96.7016,97.7511,N,N,,,Erin,20201016.1,244.315,185.429,1.318,Adin,20201015,20201016,Erin,,Adin,Adin,Adin,13C12,10/16/2020,2,10/15/2020,5a,5a,5a,5a,5a,5a,5a,1,1,5a,3110,1,3,C,12,1.008,0.0508,0.0762,-0.2794,-0.0508,0.2032,-0.127,0.1016
3111,42,12,7,29,12/8/2020,,17,SG47,34-B,1.25,2/27/2020,Adam,Eyal,HCS,HCS-54,6,1170,4935,3765,SA,11/16/2020,SA,9,110,25,d40g,2.5,11/16/2020,SA,7,11/23/2020,AW,5.0790,2.0680,2.0260,2.1950,1.8380,1.7980,1.9880,337.4,AW,3104,AW,9.20,20201123,2635,W,1.5742,98.76,0.0380,2.0493,7.3245,9.4,0.177,99.5502,97.901,99.1004,98.5007,N,N,,,Mason,20201124.1,342.999,283.049,1.212,Mason,20201125,20201201.1,Adin,,Adin,Adin,Zander,17D12,11/24/2020,1,11/25/2020,5a,5a,5a,5a,5a,5a,5a,1,1,5a,3111,1,7,D,12,1.018,-0.0508,-0.4318,-0.4064,-0.1524,-0.381,-0.4318,-0.0254
3112,43,12,7,34,2/16/2021,,24,SG47,34-B,2.00,2/28/2020,John,Jerome,HCS,HCS-59,5,1150,4815,3665,SA,1/11/2021,JL,9,110,25,d40g,2,1/11/2021,ET,25,2/5/2021,AW,5.0760,2.0590,2.0320,2.1830,1.8440,1.8120,1.9850,336.7,AW,3022,AW,8.98,20210205,2609,W,0.5247,97.79,0.4599,2.8747,4.3695,7.7,0.172,99.1004,97.1514,97.6012,97.3013,N,N,,,Jerome,20210205,461.095,293.749,1.570,Erin,20210205.1,20210205,Jerome,,Adin,Mason,Mason,24B12,2/5/2021,0,2/5/2021,5b,5a,5b,5b,5a,5a,5a,1,1,5b,3112,2,4,B,12,0.991,-0.127,-0.6604,-0.254,-0.4572,-0.2286,-0.0762,-0.1016
3113,44,12,7,43,4/27/2021,,29,SG47,34-B,1.60,2/28/2020,Dhriti,Saad,HCS,HCS-74,7,1155,4750,3595,SA,4/5/2021,JL,10,110,25,d40g,1.5,4/5/2021,ET,9,4/14/2021,AW/LR,5.0810,2.0770,2.0220,2.1970,1.8620,1.8050,1.9900,339.4,AW,2988,AW,8.80,20210414,2638,W,2.2489,98.88,0.1895,0.9098,5.4966,6.6,0.145,98.5007,99.2504,98.051,99.7001,N,N,,,Zander,20210419.3,236.753,243.246,0.973,Erin,20210416,20210419,Zander,,Mason,Mason,Adin,29D12,4/19/2021,5,4/16/2021,5a,5a,5a,5a,5a,5a,5a,1,1,5a,3113,2,9,D,12,0.972,0,-0.2032,-0.508,-0.1016,0.2286,-0.254,0.0254
