Repository: masonrh2/sphenix_cosmics

File: files/blocks_13-64.csv (part 16 of 56)
 DBN,Don't edit Block occurance,BL,Status,BNL shipment,Shipping date,Comment,Sector,Fiber type,Fiber batch,Filling time (h),FF date,Filled by,Checked by,W powder,W bucket number,Mold number,Empty mold (g),Filled mold (g),W filling mass (g),fibers loaded by,W filling date,W filled by,Epoxy batch,Resin mass (g),Hardener mass (g),potting notes,Epoxy filling time (min),Epoxy filling date,Epoxy preparer,Delta Mach-Pot,Machining date,Machined by,L (in),BT (in),BB (in),BH (in),ST (in),SB (in),SH (in),Volume (mL),Measured by,Mass (g),Measured by,Density(g/mL),Tested on,# Fibers N,Good end,ABS N-W (%),# Fibers / # Holes (%),10-15(%),15-50(%),50-75(%),r75 (%),R,T1(BL) Fiber %,T2(BR) Fiber %,T3(TL) Fiber %,T4(TR) Fiber %, missing row?,13 connected holes?,FOM_N,FOM_I,Tested by,Tested on,Scintillation (mV),Calibration (mV),Ratio (Calibrated Twice),Tested by,Tested on,Natural Pictures,Tested by,Retouch,Density Result Checked?,Light Checked?,Natural Pictures checked?,Sector ID (SSBBR),LT M/D/YYYY,Days Mach-LT,Scint M/D/YYYY,Block Grade,De,Di,LT,LTQ,Vi,Sci,Pic,X,LT-all,DBN,S-left,S-right,column,row,relative W weight,Δ(L) [mm],Δ(BT) [mm],Δ(BB) [mm],Δ(BH) [mm],Δ(ST) [mm],Δ(SB) [mm],Δ(SH) [mm]
3114,45,12,7,28,11/23/2020,,16,SG47,34-B,1.43,2/28/2020,Daniel,Jerome,HCS,HCS-51,6,1180,4915,3735,SA,10/30/2020,SA,8,110,25,d40g,6,10/30/2020,ET,11,11/10/2020,AW,5.0810,2.0750,2.0350,2.2020,1.8400,1.7950,2.0000,339.8,AW,3142,AW,9.25,20201110,2603,W,0.5622,97.56,0.8068,3.8033,5.8394,10.4,0.208,96.4018,96.2519,98.6507,98.9505,N,N,,,Zander,20201111.1,323.501,207.169,1.562,Mason,20201111,20201112,Mina,,Adin,Mason,Adin,16C12,11/11/2020,1,11/11/2020,5b,5a,5a,5b,5a,5a,5a,1,1,5b,3114,1,6,C,12,1.01,0,-0.254,-0.1778,0.0254,-0.3302,-0.508,0.2794
3115,46,12,7,26,11/2/2020,,15,SG47,34-B,0.75,2/28/2020,Jerome,Eyal,HCS,HCS-49,6,1175,4980,3805,SA,10/15/2020,SA,8,110,25,d40g,2,10/15/2020,ET,8,10/23/2020,AW,5.0810,2.0820,2.0390,2.2040,1.8600,1.8110,1.9970,341.7,AW,3152,AW,9.22,20201023,2652,W,0.4498,99.40,0.0377,0.8296,5.3922,6.3,0.145,99.4003,99.8501,99.4003,98.9505,N,N,,,Mason,20201027.2,269.417,186.689,1.443,Adin,20201027,20201027,Mason,,Adin,Zander,Zander,15A12,10/27/2020,4,10/27/2020,5a,5a,5a,5a,5a,5a,5a,1,1,5a,3115,1,5,A,12,1.029,0,-0.0762,-0.0762,0.0762,0.1778,-0.1016,0.2032
3116,47,12,7,39,3/30/2021,PATCH JOB,27,SG47,34-B,1.43,2/28/2020,Daniel,Will,HCS,HCS-66,7,1170,4910,3740,SA,2/19/2021,SA,9,110,25,d40g,2,2/19/2021,ET,35,3/26/2021,AW,5.0440,2.0620,2.0120,2.1930,1.8180,1.8000,1.9910,333.5,AW,3054,AW,9.16,20210326,2604,W,1.5367,97.60,0.2304,1.6129,4.6083,6.5,0.163,97.7511,98.5007,96.4018,97.7511,N,N,,,Mason,20210329,214.22,225.486,0.950,Mason,20210329.1,20210329,Mason,,Adin,Adin,Adin,27D12,3/29/2021,3,3/29/2021,5b,5a,5b,5b,5a,5a,5a,1,1,5b,3116,2,7,D,12,1.012,-0.9398,-0.5842,-0.762,-0.2032,-0.889,-0.381,0.0508
3117,48,12,7,25,10/26/2020,,13,SG47,34-B,0.75,2/28/2020,Jerome,Eyal,HCS,HCS-48,7,1160,4820,3660,SA,10/8/2020,SA,8,110,25,d40g,1.5,10/9/2020,ET,10,10/19/2020,AW,5.0850,2.0850,2.0300,2.2020,1.8600,1.8140,1.9930,341.4,AW,3128,AW,9.16,20201019,2664,W,0.1125,99.85,0.0751,0.5255,2.4399,3.0,0.126,99.8501,99.8501,99.8501,99.8501,N,N,,,Mason,20201020.1,217.295,194.028,1.120,Adin,20201020,20201020,Mason,,Adin,Adin,Adin,13D12,10/20/2020,1,10/20/2020,5a,5a,5a,5a,5a,5a,5a,1,1,5a,3117,1,3,D,12,0.99,0.1016,0,-0.3048,0.0254,0.1778,-0.0254,0.1016
3118,49,12,7,30,1/4/2021,~25 very dim fibers,17,SG47,34-B,1.00,2/28/2020,Jerome,Ritvik,HCS,HCS-55,7,1160,4800,3640,SA,11/23/2020,SA,9,110,25,d40g,6,11/23/2020,ET,9,12/2/2020,AW,5.0830,2.0820,2.0170,2.1840,1.8670,1.8040,1.9850,338.2,AW,3066,AW,9.07,20201202,2616,W,1.7991,98.05,0.0382,1.2997,2.4083,3.7,0.126,99.5502,96.7016,96.7016,99.2504,N,N,,,Erin,20201211.2,173.721,209.289,0.830,Adin,20201210.1,20201215,Zander,,Caroline,Zander,Adin,17A12,12/11/2020,9,12/10/2020,5b,5a,5b,5a,5a,5a,5a,1,1,5a,3118,1,7,A,12,0.985,0.0508,-0.0762,-0.635,-0.4318,0.3556,-0.2794,-0.1016
3119,50,12,7,43,4/27/2021,,30,SG47,34-B,3.00,2/28/2020,Vihaan,Jerome,HCS,HCS-76,7,1175,4715,3540,SA,4/12/2021,JL,10,110,25,d40g,2,4/12/2021,ET,8,4/20/2021,AW/LR,5.0760,2.0700,2.0280,2.2010,1.8720,1.7910,1.9850,338.8,AW,3043,AW,8.98,20210420,2654,W,0.2249,99.48,0.0377,0.4145,4.3331,4.8,0.138,99.2504,99.4003,99.5502,99.7001,N,N,,,Mina,20210421.8,207.437,205.996,1.007,Jerome,20210422.1,20210426,Zander,,Adin,Adin,Adin,30A12,4/21/2021,1,4/22/2021,5b,5a,5b,5a,5a,5a,5a,1,1,5a,3119,3,0,A,12,0.958,-0.127,-0.381,-0.3556,0,0.4826,-0.6096,-0.1016
3120,51,12,7,44,5/4/2021,,32,SG47,34-B,1.50,2/28/2020,Shanay,Mason,HCS,HCS-75,8,1140,4745,3605,SA,4/8/2021,SA,10,110,25,d40g,2,4/8/2021,ET,12,4/20/2021,AW/LR,5.0630,2.0830,2.0160,2.1970,1.8700,1.8010,1.9870,338.1,AW,3086,AW,9.13,20210420,2652,W,1.2369,99.40,0.0377,0.7919,5.2413,6.1,0.148,99.8501,99.1004,99.5502,99.1004,N,N,,,Zander,20210428.1,206.964,202.728,1.021,Mina,20210428.3,20210428,Mina,,Adin,Mason,Mason,32A12,4/28/2021,8,4/28/2021,5b,5a,5b,5a,5a,5a,5a,1,1,5a,3120,3,2,A,12,0.975,-0.4572,-0.0508,-0.6604,-0.1016,0.4318,-0.3556,-0.0508
3121,52,12,7,43,4/27/2021,,30,SG47,34-B,1.50,2/28/2020,Sparsh,Daniel,HCS,HCS-75,9,1130,4750,3620,SA,4/7/2021,JL,10,110,25,d40g,2,4/7/2021,ET,13,4/20/2021,AW/LR,5.0740,2.0770,2.0240,2.1890,1.8720,1.8160,1.9920,339.4,AW,3060,AW,9.02,20210420,2655,W,2.0614,99.51,0.1883,1.2806,5.6497,7.1,0.158,99.8501,98.6507,99.7001,99.8501,N,N,,,Zander,20210426.1,286.342,305.177,0.938,Jerome,20210426,20210426,Zander,,Adin,Saad,Adin,30B12,4/26/2021,6,4/26/2021,5a,5a,5a,5a,5a,5a,5a,1,1,5a,3121,3,0,B,12,0.979,-0.1778,-0.2032,-0.4572,-0.3048,0.4826,0.0254,0.0762
3122,1,13,7,30,1/4/2021,,17,SG47,34-B,3.00,3/2/2020,Naman,Mason,HCS,HCS-54,7,1150,4790,3640,SA,11/18/2020,SA,9,110,25,d40g,2.5,11/18/2020,SA,14,12/2/2020,AW,5.0900,2.0700,2.0330,2.1840,1.8310,1.7990,1.9950,337.9,AW,3044,AW,9.01,20201202,2655,W,0.5997,99.51,0.0753,1.4689,2.6365,4.2,0.128,100.15,98.9505,99.4003,99.5502,N,N,,,Erin,20201204.1,399.214,278.861,1.432,Adin,20201208,20201204.1,Erin,,Caroline,Adin,Adin,17A13,12/4/2020,2,12/8/2020,5b,5a,5b,5a,5a,5a,5a,1,1,5a,3122,1,7,A,13,0.986,0,-0.381,-0.1524,-0.2286,-0.6604,-0.4064,0.1524
3123,2,13,7,38,3/22/2021,,33,SG47,34-B,1.25,3/2/2020,Daniel,Will,HCS,HCS-67,6,1170,4820,3650,SA,2/25/2021,SA,9,110,25,d40g,2,2/25/2021,ET,21,3/18/2021,AW,5.0880,2.0710,2.0230,2.1850,1.8500,1.8000,1.9850,337.5,AW,3074,AW,9.11,20210318,2644,W,1.8740,99.10,0.1891,1.1346,3.7065,5.0,0.121,100.45,97.3013,99.8501,98.8006,N,N,,,Erin,20210319,254.998,139.374,1.830,Erin,20210319,20210319,Erin,,Adin,Mason,Adin,33D13,3/19/2021,1,3/19/2021,5a,5a,5a,5a,5a,5a,5a,1,1,5a,3123,3,3,D,13,0.989,-0.0508,-0.3556,-0.4064,-0.2032,-0.1778,-0.381,-0.1016
3124,3,13,7,29,12/8/2020,PATCH JOB,17,SG47,34-C,1.50,3/4/2020,Dwij,Eyal,HCS,HCS-54,6,1165,4870,3705,SA,11/16/2020,SA,9,110,25,d40g,2.5,11/16/2020,SA,9,11/25/2020,AW,5.0790,2.0630,2.0340,2.1820,1.8400,1.8140,1.9950,337.8,AW,3102,AW,9.18,20201125,2618,W,2.5862,98.13,0.7257,3.4759,4.7364,8.9,0.191,97.1514,96.7016,99.7001,98.9505,N,N,,,Zander,20201202.2,406.21,281.658,1.442,Adin,20201201,20201201.1,Adin,,Adin,Mina,Zander,17C13,12/2/2020,7,12/1/2020,5b,5a,5b,5a,5a,5a,5a,1,1,5a,3124,1,7,C,13,1.004,-0.2794,-0.5588,-0.127,-0.2794,-0.4318,-0.0254,0.1524
3125,4,13,7,34,2/16/2021,,22,SG47,34-B,1.43,3/2/2020,Daniel,Will,HCS,HCS-61,5,1135,4720,3585,SA,1/22/2021,SA,9,110,25,d40g,2,1/22/2021,ET,14,2/5/2021,AW,5.0860,2.0560,2.0180,2.2000,1.8440,1.7950,2.0000,338.5,AW,3062,AW,9.05,20210205,2590,N,0.2249,97.08,0.3861,4.6332,31.3900,36.4,0.177,96.8516,92.9535,99.7001,98.8006,N,N,,,Jerome,20210205,466.258,293.749,1.587,Erin,20210205.1,20210205,Jerome,,Adin,Mason,Mason,22A13,2/5/2021,0,2/5/2021,5c,5a,5b,5b,5c,5a,5a,1,1,5b,3125,2,2,A,13,0.972,-0.1016,-0.7366,-0.5334,0.1778,-0.3302,-0.508,0.2794
3126,5,13,7,27,11/17/2020,34-B/35-A,15,SG47,34-B,1.00,3/2/2020,Amanda/Saad,Saad,HCS,HCS-50,7,1150,4775,3625,SA,10/26/2020,SA,8,110,25,d40g,1.5,10/26/2020,ET,9,11/4/2020,AW,5.0940,2.0700,2.0320,2.1840,1.8470,1.8070,1.9890,338.7,AW,3048,AW,9.00,20201104,2659,W,0.2249,99.66,0.0000,1.3915,5.4908,6.9,0.149,101.949,98.3508,99.5502,98.8006,N,N,,,Mina/Jerome,20201105,265.23,210.768,1.258,Erin,20201105,20201105,Jerome,,Adin,Adin,Adin,15A13,11/5/2020,1,11/5/2020,5a,5a,5a,5a,5a,5a,5a,1,1,5a,3126,1,5,A,13,0.982,0.1016,-0.381,-0.1778,-0.2286,-0.254,-0.2032,0
3127,6,13,7,35,2/23/2021,,22,SG47,34-B,1.50,3/2/2020,Daniel,Eyal,HCS,HCS-63,7,1165,4880,3715,SA,2/3/2021,JL,9,110,25,d40g,2.5,2/3/2021,ET,17,2/20/2021,AW,5.0890,2.0780,2.0380,2.1790,1.8480,1.8130,1.9900,338.9,AW,3052,AW,9.00,20210220,2636,W,1.1619,98.80,0.2276,1.1381,5.9181,7.3,0.172,97.6012,97.901,100.75,98.9505,N,N,,,Zander,20210222.3,420.892,280.494,1.501,Erin,20210222,20210222.1,Jerome,,Mason,Mason,Zander,22B13,2/22/2021,2,2/22/2021,5a,5a,5a,5a,5a,5a,5a,1,1,5a,3127,2,2,B,13,1.007,-0.0254,-0.1778,-0.0254,-0.3556,-0.2286,-0.0508,0.0254
3128,7,13,7,28,11/23/2020,,16,SG47,34-B,3.00,3/3/2020,Rishi,Saad,HCS,HCS-51,6,1165,4915,3750,SA,10/30/2020,SA,8,110,25,d40g,2,10/30/2020,ET,11,11/10/2020,AW,5.0840,2.0700,2.0370,2.1860,1.8450,1.8100,1.9980,339.2,AW,3130,AW,9.23,20201110,2649,W,1.3494,99.29,0.0000,2.6425,7.0970,9.7,0.182,101.049,97.6012,99.2504,99.2504,N,N,,,Zander,20201111,337.743,252.143,1.339,Adin,20201110.1,20201111,Zander,,Adin,Mason,Mason,16A13,11/11/2020,1,11/10/2020,5a,5a,5a,5a,5a,5a,5a,1,1,5a,3128,1,6,A,13,1.016,-0.1524,-0.381,-0.0508,-0.1778,-0.3048,-0.127,0.2286
3129,8,13,7,27,11/17/2020,,14,SG47,34-B,0.83,3/3/2020,Jerome,Eyal,HCS,HCS-50,6,1165,4820,3655,SA,10/23/2020,SA,8,110,25,d40g,2,10/23/2020,ET,6,10/29/2020,AW,5.0910,2.0680,2.0250,2.1890,1.8550,1.8170,1.9950,339.7,AW,3086,AW,9.08,20201029,2645,W,2.4737,99.14,0.0756,1.5501,3.5539,5.2,0.134,101.499,97.4513,97.901,99.7001,N,N,,,Erin,20201030,214.82,140.906,1.525,Adin,20201029,20201030,Erin,,Adin,Adin,Adin,14B13,10/30/2020,1,10/29/2020,5a,5a,5a,5a,5a,5a,5a,1,1,5a,3129,1,4,B,13,0.991,0.0254,-0.4318,-0.3556,-0.1016,-0.0508,0.0508,0.1524
3130,9,13,7,33,2/2/2021,,23,SG47,34-B,1.08,3/3/2020,Adam,Daniel,HCS,HCS-59,5,1135,4745,3610,SA,1/11/2021,JL,9,110,25,d40g,2,1/11/2021,ET,11,1/22/2021,AW,5.0900,2.0720,2.0420,2.1850,1.8270,1.7880,1.9910,337.6,AW,3036,AW,8.99,20210122,2657,W,0.8246,99.59,0.0376,0.9033,4.6293,5.6,0.139,101.649,98.9505,99.2504,98.5007,N,N,,,Mason,20210126,378.018,276.049,1.369,Mina,20210127.1,20210126,Mason,,Adin,Mina,Adin,23D13,1/26/2021,4,1/27/2021,5b,5a,5b,5a,5a,5a,5a,1,1,5a,3130,2,3,D,13,0.978,0,-0.3302,0.0762,-0.2032,-0.762,-0.6858,0.0508
3131,10,13,7,38,3/22/2021,34-B & 34-C,30,SG47,34-B,0.75,3/3/2020,Jerome,Eyal,HCS,HCS-65,6,1165,5005,3840,SA,2/15/2021,JL,9,110,25,d40g,3,2/15/2021,ET,23,3/10/2021,AW,5.0830,2.0640,2.0240,2.1870,1.8590,1.8050,1.9880,337.9,AW,3062,AW,9.06,20210310,2651,W,0.8995,99.36,0.2641,1.0939,4.2248,5.6,0.151,99.1004,99.5502,97.4513,101.349,N,N,,,Mason,20210312,154.257,139.374,1.107,Mina,20210310.1,20210312,Zander,,Adin,Adin,Adin,30A13,3/12/2021,2,3/10/2021,5b,5a,5b,5a,5a,5a,5a,1,1,5a,3131,3,0,A,13,1.041,-0.1778,-0.5334,-0.381,-0.1524,0.0508,-0.254,-0.0254
3132,11,13,7,28,11/23/2020,34-B & 34-C,17,SG47,34-B,1.08,3/3/2020,Adam,Mason,HCS,HCS-52,6,1160,4925,3765,SA,11/5/2020,SA,8,110,25,d40g,2,11/5/2020,ET,5,11/10/2020,AW,5.0880,2.0580,2.0360,2.1870,1.8380,1.8090,1.9980,338.6,AW,3136,AW,9.26,20201110,2617,W,0.9746,98.09,0.3439,2.2927,3.4391,6.1,0.167,97.0015,97.7511,98.8006,98.8006,N,N,,,Zander,20201111,358.769,252.143,1.423,Adin,20201110.1,20201111,Zander,,Adin,Mason,Mason,17B13,11/11/2020,1,11/10/2020,5b,5a,5b,5a,5a,5a,5a,1,1,5a,3132,1,7,B,13,1.02,-0.0508,-0.6858,-0.0762,-0.1524,-0.4826,-0.1524,0.2286
3133,12,13,7,30,1/4/2021,,18,SG47,34-C,1.60,3/4/2020,Dhriti,Mason,HCS,HCS-55,7,1155,4760,3605,SA,11/23/2020,SA,9,110,25,d40g,2.5,11/23/2020,ET,9,12/2/2020,AW,5.0900,2.0580,2.0220,2.1800,1.8490,1.7990,1.9890,336.8,AW,3020,AW,8.97,20201202,2663,W,1.7616,99.81,0.0376,1.9902,2.6662,4.7,0.140,100.75,98.6507,100,99.8501,N,N,,,Erin,20201204.1,361.511,278.861,1.296,Adin,20201208,20201204.1,Erin,,Caroline,Adin,Adin,18B13,12/4/2020,2,12/8/2020,5b,5a,5b,5a,5a,5a,5a,1,1,5a,3133,1,8,B,13,0.977,0,-0.6858,-0.4318,-0.3302,-0.2032,-0.4064,0
3134,13,13,7,34,2/16/2021,,21,SG47,34-C,1.70,3/4/2020,Daniel,Eyal,HCS,HCS-61,6,1170,4860,3690,SA,1/25/2021,JL,9,110,25,d40g,2,1/25/2021,ET,11,2/5/2021,AW,5.0850,2.0700,2.0320,2.1910,1.8570,1.8060,2.0000,339.9,AW,3060,AW,9.00,20210205,2646,N,0.9745,99.18,0.1134,1.5495,5.2154,6.9,0.152,99.1004,99.5502,99.4003,98.6507,N,N,,,Jerome,20210205,467.869,293.749,1.593,Erin,20210205.1,20210205,Jerome,,Adin,Mason,Mason,21D13,2/5/2021,0,2/5/2021,5a,5a,5a,5a,5a,5a,5a,1,1,5a,3134,2,1,D,13,1,-0.127,-0.381,-0.1778,-0.0508,0,-0.2286,0.2794
3135,14,13,8,,,died in machining graded 8 Sep 23 CKR,,SG47,34-C,1.50,3/4/2020,Dwij,Eyal,HCS,HCS-64,5,1140,4715,3575,SA,2/8/2021,ET,9,110,25,d40g,2,2/8/2021,ET,7,2/15/2021,,,,,,,,,0.0,,,,#DIV/0!,,#NUM!,,,,,,,,,,,,,,,,,,#NUM!,#NUM!,,,,,,,,,,,,#NUM!,#NUM!,#NUM!,8,#DIV/0!,8,#N/A,#N/A,#N/A,#N/A,FALSE,FALSE,#N/A,3135,,,,,0.969,-129.286,-52.959,-51.7906,-55.7022,-47.1678,-46.101,-50.5206
3136,15,13,7,25,10/26/2020,,13,SG47,34-C,3.00,3/4/2020,Henry,Saad,HCS,HCS-48,7,1155,4775,3620,SA,10/8/2020,SA,8,110,25,d40g,2,10/9/2020,ET,11,10/20/2020,AW,5.0920,2.0750,2.0420,2.1860,1.8350,1.8070,1.9980,339.6,AW,3098,AW,9.12,20201020,2663,W,0.4123,99.81,0.0751,1.2017,3.2294,4.5,0.141,100,100,100,99.2504,N,N,,,Mason,20201021,328.138,269.076,1.220,Zander,20201021,20201021,Will,,Adin,Adin,Mason,13B13,10/21/2020,1,10/21/2020,5b,5a,5b,5a,5a,5a,5a,1,1,5a,3136,1,3,B,13,0.981,0.0508,-0.254,0.0762,-0.1778,-0.5588,-0.2032,0.2286
3137,16,13,7,38,3/22/2021,,24,SG47,34-C,0.91,3/5/2020,Mina,Eyal,HCS,HCS-66,7,1160,4770,3610,SA,2/19/2021,SA,9,110,25,d40g,2,2/19/2021,ET,19,3/10/2021,AW,5.0870,2.0690,2.0270,2.1880,1.8480,1.8120,1.9870,338.4,AW,3086,AW,9.12,20210310,2653,W,1.9116,99.44,0.1885,99.0200,0.7539,100.0,0.106,100.3,99.5502,99.5502,98.3508,N,N,,,Erin,20210312.2,259.928,218.889,1.187,Erin,20210312.1,20210312,Zander,,Adin,Adin,Adin,24D13,3/12/2021,2,3/12/2021,5a,5a,5a,5a,5a,5a,5a,1,1,5a,3137,2,4,D,13,0.978,-0.0762,-0.4064,-0.3048,-0.127,-0.2286,-0.0762,-0.0508
3138,17,13,7,38,3/22/2021,34C & 35A,26,SG47,34-C,1.00,3/5/2020,Mina,Mason,HCS,HCS-67,7,1160,4760,3600,SA,2/23/2021,SA,9,110,25,d40g,2,2/23/2021,ET,23,3/18/2021,AW,5.0880,2.0640,2.0240,2.1870,1.8500,1.8040,1.9890,337.9,AW,3080,AW,9.11,20210318,2658,W,0.5997,99.63,0.1129,1.7306,45.8992,47.7,0.124,99.2504,100,99.5502,99.7001,N,N,,,Erin,20210319,147.171,150.548,0.978,Jerome,20210318,20210319,Erin,,Adin,Mason,Adin,26A13,3/19/2021,1,3/18/2021,5b,5a,5b,5a,5a,5a,5a,1,1,5a,3138,2,6,A,13,0.976,-0.0508,-0.5334,-0.381,-0.1524,-0.1778,-0.2794,0
3139,18,13,7,34,2/16/2021,,21,SG47,34-C,2.00,3/5/2020,Vihaan,Saad,HCS,HCS-62,7,1165,4750,3585,SA,1/27/2021,JL,9,110,25,d40g,2,1/27/2021,ET,15,2/11/2021,AW,5.0890,2.0630,2.0300,2.1870,1.8360,1.8120,1.9930,338.3,AW,3038,AW,8.98,20210211,2656,W,1.0120,99.55,0.0377,0.6401,4.8569,5.5,0.145,100.9,98.5007,98.6507,100.15,N,N,,,Mason,20210212.1,160.715,99.1776,1.620,Erin,20210212,20210212,Erin,,Adin,Adin,Mason,21C13,2/12/2021,1,2/12/2021,5b,5a,5b,5a,5a,5a,5a,1,1,5a,3139,2,1,C,13,0.972,-0.0254,-0.5588,-0.2286,-0.1524,-0.5334,-0.0762,0.1016
3140,19,13,8,,,Over 13 missing fibers in the center,,SG47,34-C,1.50,3/5/2020,Shanay,Will,HCS,HCS-69,7,1165,4755,3590,SA,3/5/2021,ET,10,110,25,d40g,2,3/5/2021,ET,28,4/2/2021,AW,5.0900,2.0630,2.0360,2.1820,1.8400,1.8090,1.9890,337.9,AW,3050,AW,9.03,20210402,2613,W,1.4992,97.94,0.1148,0.5358,3.8270,4.5,0.130,99.4003,96.8516,97.1514,98.3508,N,Y,,,Zander,20210405.2,270.049,240.03,1.125,Erin,20210405.1,20210405,Zander,,Adin,Adin,Adin,,4/5/2021,3,4/5/2021,8,5a,5b,5b,5a,8,5a,1,1,8,3140,,,,,0.973,0,-0.5588,-0.0762,-0.2794,-0.4318,-0.1524,0
3141,20,13,7,26,11/2/2020,,13,SG47,34-C,0.75,3/5/2020,Jerome,Eyal,HCS,HCS-49,7,1155,4785,3630,SA,10/19/2020,VM,8,110,25,d40g,1.5,10/19/2020,ET,7,10/26/2020,AW,5.0890,2.0750,2.0350,2.1760,1.8480,1.8070,2.0000,338.9,AW,3096,AW,9.13,20201026,2650,W,1.7616,99.33,0.0755,0.3774,3.9623,4.4,0.115,100.6,97.7511,99.2504,99.7001,N,N,,,Will,20201028,246.566,186.689,1.321,Adin,20201027,20201029,Erin,,Adin,Adin,Adin,13C13,10/28/2020,2,10/27/2020,5a,5a,5a,5a,5a,5a,5a,1,1,5a,3141,1,3,C,13,0.984,-0.0254,-0.254,-0.1016,-0.4318,-0.2286,-0.2032,0.2794
3142,21,13,7,26,11/2/2020,,14,SG47,34-C,0.75,3/5/2020,Jerome,Daniel,HCS,HCS-49,6,1165,4845,3680,SA,10/20/2020,SA,8,110,25,d40g,1.5,10/20/2020,ET,6,10/26/2020,AW,5.0900,2.0500,2.0350,2.2000,1.8490,1.8080,2.0040,340.3,AW,3112,AW,9.15,20201026,2658,W,3.4108,99.63,0.1505,2.2197,5.5305,7.9,0.159,102.399,98.5007,99.1004,98.5007,N,N,,,Will,20201028,290.968,186.689,1.559,Adin,20201027,20201029,Erin,,Adin,Adin,Adin,14C13,10/28/2020,2,10/27/2020,5b,5a,5b,5a,5a,5a,5a,1,1,5a,3142,1,4,C,13,0.997,0,-0.889,-0.1016,0.1778,-0.2032,-0.1778,0.381
3143,22,13,7,25,10/26/2020,,14,SG47,34-C,1.70,3/5/2020,Dwij,Will,HCS,HCS-48,7,1155,4790,3635,SA,10/14/2020,SA,8,110,25,d40g,1.5,10/14/2020,ET,6,10/20/2020,AW,5.0920,2.0540,2.0330,2.1820,1.8320,1.8050,1.9950,337.5,AW,3062,AW,9.07,20201020,2632,W,0.2999,98.65,0.0760,0.2660,2.5836,2.9,0.118,99.7001,99.8501,95.6522,99.4003,N,N,,,Mason,20201021,268.304,269.076,0.997,Zander,20201021,20201021,Will,,Adin,Adin,Mason,14D13,10/21/2020,1,10/21/2020,5b,5a,5b,5a,5b,5a,5a,1,1,5b,3143,1,4,D,13,0.985,0.0508,-0.7874,-0.1524,-0.2794,-0.635,-0.254,0.1524
3144,23,13,7,36,3/2/2021,,22,SG47,34-C,1.50,3/6/2020,Ritvik,Saad,HCS,HCS-63,6,1165,4800,3635,SA,2/4/2021,SA,9,110,25,d40g,3,2/4/2021,ET,16,2/20/2021,AW,5.0660,2.0800,2.0340,2.1790,1.8640,1.8070,1.9850,337.3,AW,3042,AW,9.02,20210220,2635,W,0.7121,98.76,0.1518,0.6452,4.0987,4.9,0.140,98.2009,98.3508,98.9505,99.5502,N,N,,,Zander,20210222.1,266.393,192.46,1.384,Erin,20210222.2,20210222.1,Jerome,,Mason,Mason,Zander,22C13,2/22/2021,2,2/22/2021,5a,5a,5a,5a,5a,5a,5a,1,1,5a,3144,2,2,C,13,0.985,-0.6096,-0.127,-0.127,-0.3556,0.1778,-0.2032,-0.1016
3145,24,13,7,26,11/2/2020,,15,SG47,34-C,2.00,3/6/2020,Dwij,Jerome,HCS,HCS-47,6,1180,4895,3715,SA,10/7/2020,SA,8,110,25,d40g,1.5,10/8/2020,ET,6,10/14/2020,AW,5.0910,2.0810,2.0430,2.1850,1.8580,1.8130,1.9950,340.7,AW,3126,AW,9.17,20201014,2659,W,0.5623,99.66,0.0752,0.7146,2.5574,3.3,0.114,101.799,98.3508,98.9505,99.5502,N,N,,,Mina,20201015.3,281.339,185.429,1.517,Adin,20201015,20201016,Erin,,Adin,Adin,Adin,15D13,10/15/2020,1,10/15/2020,5a,5a,5a,5a,5a,5a,5a,1,1,5a,3145,1,5,D,13,1.007,0.0254,-0.1016,0.1016,-0.2032,0.0254,-0.0508,0.1524
3146,25,13,7,32,1/26/2021,,19,SG47,34-C,0.50,3/6/2020,Will,Daniel,HCS,HCS-58,7,1160,4795,3635,SA,1/7/2021,SA,9,110,25,d40g,2,1/7/2021,ET,8,1/15/2021,AW,5.0880,2.0650,2.0320,2.1880,1.8450,1.8100,1.9980,339.1,AW,3096,AW,9.13,20210115,2656,W,0.5997,99.55,0.0000,0.7907,3.1250,3.9,0.131,99.5502,99.7001,99.4003,99.5502,N,N,,,Mason,20210115.1,249.44,238.242,1.047,Mason,20210119,20210115,Mason,,Adin,Adin,Adin,19D13,1/15/2021,0,1/19/2021,5a,5a,5a,5a,5a,5a,5a,1,1,5a,3146,1,9,D,13,0.985,-0.0508,-0.508,-0.1778,-0.127,-0.3048,-0.127,0.2286
3147,26,13,7,27,11/17/2020,,16,SG47,34-C,1.16,3/6/2020,Daniel,Jerome,HCS,HCS-51,6,1165,4900,3735,SA,10/27/2020,ET,8,110,25,d40g,1.5,10/27/2020,ET,8,11/4/2020,AW,5.0550,2.0710,2.0360,2.1840,1.8450,1.7980,1.9950,336.3,AW,3092,AW,9.19,20201104,2642,W,0.5997,99.03,0.0757,0.9463,3.3687,4.4,0.129,101.199,97.901,99.2504,97.7511,N,N,,,Mina/Jerome,20201105,274.325,210.768,1.302,Erin,20201105,20201105,Jerome,,Adin,Adin,Adin,16B13,11/5/2020,1,11/5/2020,5b,5a,5b,5a,5a,5a,5a,1,1,5a,3147,1,6,B,13,1.012,-0.889,-0.3556,-0.0762,-0.2286,-0.3048,-0.4318,0.1524
3148,27,13,7,27,11/17/2020,,16,SG47,34-C,0.50,3/6/2020,Will,Adam,HCS,HCS-51,7,1150,4805,3655,SA,10/29/2020,SA,8,110,25,d40g,1.5,10/29/2020,ET,12,11/10/2020,AW,5.0890,2.0620,2.0420,2.1920,1.8270,1.8080,2.0000,339.2,AW,3120,AW,9.20,20201110,2655,W,0.5622,99.51,0.1507,1.6196,4.7834,6.6,0.183,100.6,98.9505,99.4003,99.1004,N,N,,,Mason,20201111.2,344.868,252.143,1.368,Adin,20201110.1,20201111,Zander,,Adin,Mina,Mason,16C13,11/11/2020,1,11/10/2020,5b,5a,5b,5a,5a,5a,5a,1,1,5a,3148,1,6,C,13,0.991,-0.0254,-0.5842,0.0762,-0.0254,-0.762,-0.1778,0.2794
3149,28,13,7,33,2/2/2021,,23,SG47,34-C,1.50,3/6/2020,Shanay,Daniel,HCS,HCS-60,6,1160,4785,3625,SA,1/14/2021,JL,9,110,25,d40g,2,1/14/2021,ET,8,1/22/2021,AW,5.0890,2.0780,2.0380,2.1950,1.8570,1.8100,2.0000,341.3,AW,3104,AW,9.09,20210122,2641,W,0.4498,98.99,0.0379,0.8709,5.4525,6.4,0.144,99.8501,99.7001,97.4513,98.9505,N,N,,,Mason,20210126,422.498,276.049,1.531,Mina,20210127.1,20210126,Mason,,Adin,Mina,Adin,23B13,1/26/2021,4,1/27/2021,5a,5a,5a,5a,5a,5a,5a,1,1,5a,3149,2,3,B,13,0.982,-0.0254,-0.1778,-0.0254,0.0508,0,-0.127,0.2794
3150,29,13,7,30,1/4/2021,was a softie,18,SG47,34-C,1.00,3/6/2020,Daniel,Jerome,HCS,HCS-52,7,1150,4755,3605,SA,11/2/2020,SA,8,110,25,d40g,2,11/2/2020,ET,35,12/7/2020,AW,5.0890,2.0680,2.0360,2.1850,1.8470,1.8120,1.9930,339.0,AW,3066,AW,9.04,20201207,2661,W,3.1109,99.74,0.1503,1.1650,4.1338,5.4,0.144,100.15,99.2504,99.7001,99.8501,N,N,,,Zander,20201209,400.453,292.358,1.370,Adin,20201208.1,20201209,Zander,,Adin,Adin,Adin,18A13,12/9/2020,2,12/8/2020,5a,5a,5a,5a,5a,5a,5a,1,1,5a,3150,1,8,A,13,0.977,-0.0254,-0.4318,-0.0762,-0.2032,-0.254,-0.0762,0.1016
3151,30,13,7,25,10/26/2020,,13,SG47,34-C,1.50,3/6/2020,Shanay,Mason,HCS,HCS-48,6,1170,4865,3695,SA,10/13/2020,SA,8,110,25,d40g,2,10/13/2020,ET,7,10/20/2020,AW,5.0900,2.0800,2.0290,2.1940,1.8540,1.8160,1.9950,340.7,AW,3132,AW,9.19,20201020,2654,N,0.0750,99.48,0.2638,1.7709,4.8229,6.9,0.161,98.9505,98.2009,98.9505,101.799,N,N,,,Mason,20201021,359.554,269.076,1.336,Zander,20201021,20201021,Will,,Adin,Adin,Mason,13D13,10/21/2020,1,10/21/2020,5a,5a,5a,5a,5a,5a,5a,1,1,5a,3151,1,3,D,13,1.001,0,-0.127,-0.254,0.0254,-0.0762,0.0254,0.1524
3152,31,13,7,36,3/2/2021,,22,SG47,34-C,0.83,3/6/2020,Daniel,Jerome,HCS,HCS-60,6,1175,4570,3395,SA,1/19/2021,JL,9,110,25,d40g,1.5,1/20/2021,ET,22,2/11/2021,AW,5.0880,2.0740,2.0230,2.1780,1.8430,1.8030,1.9890,337.2,AW,2954,AW,8.76,20210211,2658,W,1.4618,99.63,0.0376,1.5425,5.1543,6.7,0.148,101.049,98.8006,99.1004,99.5502,N,N,,,Mason,20210212,127.56,80.5164,1.584,Jerome,20210211,20210212,Erin,,Adin,Adin,Mason,22D13,2/12/2021,1,2/11/2021,5b,5b,5a,5a,5a,5a,5a,1,1,5a,3152,2,2,D,13,0.92,-0.0508,-0.2794,-0.4064,-0.381,-0.3556,-0.3048,0
3153,32,13,7,25,10/26/2020,,13,SG47,35-A,2.00,3/9/2020,Dhriti,Jerome,HCS,HCS-47,6,1165,4935,3770,SA,10/2/2020,VM,8,110,25,d40g,2,10/5/2020,ET,9,10/14/2020,AW,5.0910,2.0880,2.0430,2.1800,1.8680,1.8020,1.9950,340.6,AW,3136,AW,9.21,20201014,2628,W,0.7871,98.50,0.1142,0.6088,1.5601,2.3,0.109,97.6012,98.9505,99.7001,97.7511,N,N,,,Erin,20201016.1,205.261,185.429,1.107,Adin,20201015,20201016,Erin,,Adin,Adin,Adin,13A13,10/16/2020,2,10/15/2020,5a,5a,5a,5a,5a,5a,5a,1,1,5a,3153,1,3,A,13,1.022,0.0254,0.0762,0.1016,-0.3302,0.2794,-0.3302,0.1524
3154,33,13,7,29,12/8/2020,,17,SG47,34-C,1.00,3/9/2020,Daniel,Jerome,HCS,HCS-53,7,1155,4730,3575,SA,11/12/2020,SA,9,110,25,d40g,1.5,11/12/2020,SA,11,11/23/2020,AW,5.0880,2.0770,2.0300,2.1940,1.8450,1.8100,1.9980,340.1,AW,3066,AW,9.01,20201123,2656,W,0.1124,99.55,0.0377,0.3765,2.5602,3.0,0.113,98.9505,100.3,99.5502,99.4003,N,N,,,Mason,20201124.2,360.871,283.049,1.275,Mason,20201125,20201201.1,Adin,,Adin,Adin,Zander,17D13,11/24/2020,1,11/25/2020,5a,5a,5a,5a,5a,5a,5a,1,1,5a,3154,1,7,D,13,0.969,-0.0508,-0.2032,-0.2286,0.0254,-0.3048,-0.127,0.2286
3155,34,13,7,28,11/23/2020,,16,SG47,34-C,1.08,3/9/2020,Daniel,Jerome,HCS,HCS-53,6,1165,4775,3610,SA,11/11/2020,SA,9,110,25,d40g,2,11/11/2020,SA,7,11/18/2020,AW,5.0890,2.0460,2.0350,2.1860,1.8180,1.7970,1.9950,336.4,AW,3048,AW,9.06,20201118,2617,W,4.2729,98.09,0.4585,4.2033,4.7383,9.4,0.191,98.051,97.4513,99.1004,97.7511,N,N,,,Mina,20201119.1,390.891,251.96,1.551,Erin,20201119,20201119,Mina,,Adin,Adin,Adin,16D13,11/19/2020,1,11/19/2020,5b,5a,5b,5a,5a,5a,5a,1,1,5a,3155,1,6,D,13,0.978,-0.0254,-0.9906,-0.1016,-0.1778,-0.9906,-0.4572,0.1524
3156,35,13,8,,,PATCH JOB/Low LT; Tested twice,,SG47,34-C,2.00,3/9/2020,Dhriti,Saad,HCS,HCS-52,7,1160,4785,3625,SA,11/9/2020,SA,8,110,25,d40g,4,11/9/2020,SA,106,2/23/2021,AW,5.0430,2.0930,2.0200,2.1830,1.8510,1.7920,1.9830,334.8,AW,3068,AW,9.16,20210223,2550,W,2.5862,95.58,0.4314,3.3726,8.5490,12.4,0.209,94.3028,98.5007,94.3028,95.2024,N,N,,,Mason,20210226.2,338.388,204.153,1.658,Zander,20210224.1,20210226,Mason,,Adin,Adin,Adin,,2/26/2021,3,2/24/2021,8,5a,5b,8,5b,5a,5a,1,1,8,3156,,,,,0.982,-1.1938,0.2032,-0.4826,-0.254,-0.1524,-0.5842,-0.1524
3157,36,13,7,34,2/16/2021,,21,SG47,34-C,1.00,3/9/2020,Jerome,Daniel,HCS,HCS-62,6,1175,4875,3700,SA,1/28/2021,SA,9,110,25,d40g,4,1/28/2021,ET,14,2/11/2021,AW,5.0880,2.0810,2.0270,2.1840,1.8490,1.7910,1.9950,338.4,AW,3132,AW,9.25,20210211,2658,W,0.6747,99.63,0.0000,0.6772,3.4236,4.1,0.134,101.499,98.8006,98.8006,99.4003,N,N,,,Mason,20210212.1,159.014,99.1776,1.603,Erin,20210212,20210212,Erin,,Adin,Adin,Mason,21B13,2/12/2021,1,2/12/2021,5b,5a,5b,5a,5a,5a,5a,1,1,5a,3157,2,1,B,13,1.003,-0.0508,-0.1016,-0.3048,-0.2286,-0.2032,-0.6096,0.1524
3158,37,13,0,,,,,SG47,34-C,0.83,3/9/2020,Daniel,Saad,HCS,,,,,0,,,,,,,d40g,,,,0,,,,,,,,,,0.0,,,,#DIV/0!,,#NUM!,,,,,,,,,,,,,,,,,,#NUM!,#NUM!,,,,,,,,,,,,#NUM!,#NUM!,#NUM!,not finished testing,#DIV/0!,#N/A,#N/A,#N/A,#N/A,#N/A,FALSE,FALSE,#N/A,3158,,,,,0,#N/A,#N/A,#N/A,#N/A,#N/A,#N/A,#N/A
3159,38,13,7,32,1/26/2021,,19,SG47,34-C,2.00,3/9/2020,Kenan,Saad,HCS,HCS-58,6,1170,4820,3650,SA,1/4/2021,SA,9,110,25,d40g,2,1/5/2021,ET,10,1/15/2021,AW,5.0890,2.0800,2.0370,2.1840,1.8540,1.8110,1.9910,339.7,AW,3094,AW,9.11,20210115,2657,W,0.5247,99.59,0.0753,1.4302,5.5702,7.1,0.156,100,99.7001,98.9505,99.7001,N,N,,,Mason,20210115.1,249.944,238.242,1.049,Mason,20210119,20210115,Mason,,Adin,Adin,Adin,19C13,1/15/2021,0,1/19/2021,5a,5a,5a,5a,5a,5a,5a,1,1,5a,3159,1,9,C,13,0.989,-0.0254,-0.127,-0.0508,-0.2286,-0.0762,-0.1016,0.0508
3160,39,13,7,33,2/2/2021,,25,SG47,34-C,0.40,3/10/2020,Will,Eyal,HCS,HCS-59,7,116,4770,4654,SA,1/12/2021,JL,9,110,25,d40g,2,1/12/2021,ET,9,1/21/2021,AW,5.0910,2.0710,2.0290,2.1830,1.8490,1.8100,1.9880,338.4,AW,3082,AW,9.11,20210122,2636,W,0.5997,98.80,0.1138,0.9484,3.7178,4.8,0.138,99.2504,98.2009,99.2504,98.5007,N,N,,,Mason,20210126.1,415.801,174.219,2.387,Mina,20210127,20210126,Mason,,Adin,Mina,Adin,25D13,1/26/2021,5,1/27/2021,5a,5a,5a,5a,5a,5a,5a,1,1,5a,3160,2,5,D,13,1.261,0.0254,-0.3556,-0.254,-0.254,-0.2032,-0.127,-0.0254
3161,40,13,7,27,11/17/2020,,15,SG47,34-C,0.33,3/10/2020,Will,Eyal,HCS,HCS-50,7,1155,4885,3730,SA,10/22/2020,SA,8,110,25,d40g,2,10/22/2020,ET,7,10/29/2020,AW,5.0920,2.0620,2.0330,2.1810,1.8370,1.8080,1.9920,337.8,AW,3134,AW,9.28,20201029,2627,W,0.6372,98.46,0.0381,0.4949,2.3601,2.9,0.114,100.3,99.4003,96.4018,97.7511,N,N,,,Will,20201104,254.671,191.109,1.333,testrun,20201030.1,20201104,Mason,,Adin,Mason,Mina,15C13,11/4/2020,6,10/30/2020,5b,5a,5b,5a,5a,5a,5a,1,1,5a,3161,1,5,C,13,1.011,0.0508,-0.5842,-0.1524,-0.3048,-0.508,-0.1778,0.0762
3162,41,13,7,34,2/16/2021,,25,SG47,35-A,1.50,3/10/2020,Dwij,Eyal,HCS,HCS-61,7,1155,4900,3745,SA,1/21/2021,JL,9,110,25,d40g,2,1/21/2021,ET,15,2/5/2021,AW,5.0860,2.0680,2.0390,2.1860,1.8480,1.8100,1.9980,339.4,AW,3100,AW,9.13,20210205,2651,N,1.1244,99.36,0.0377,2.1124,10.4112,12.6,0.146,99.1004,98.9505,99.7001,99.7001,N,N,,,Jerome,20210205,412.12,293.749,1.403,Erin,20210205.1,20210205,Jerome,,Adin,Mason,Mason,25C13,2/5/2021,0,2/5/2021,5a,5a,5a,5a,5a,5a,5a,1,1,5a,3162,2,5,C,13,1.015,-0.1016,-0.4318,0,-0.1778,-0.2286,-0.127,0.2286
3163,42,13,7,34,2/16/2021,,21,SG47,34-C,1.12,3/10/2020,Adam,Saad,HCS,HCS-62,7,1150,4880,3730,SA,1/29/2021,SA,9,110,25,d40g,2,1/29/2021,ET,13,2/11/2021,AW,5.0900,2.0570,2.0240,2.1870,1.8390,1.8050,1.9940,337.7,AW,3088,AW,9.14,20210211,2651,W,0.5247,99.36,0.0377,1.6598,6.5258,8.2,0.167,100.3,98.2009,99.4003,99.5502,N,N,,,Mason,20210212,145.995,80.5164,1.813,Jerome,20210211,20210212,Erin,,Adin,Adin,Mason,21A13,2/12/2021,1,2/11/2021,5b,5a,5b,5a,5a,5a,5a,1,1,5a,3163,2,1,A,13,1.011,0,-0.7112,-0.381,-0.1524,-0.4572,-0.254,0.127
3164,43,13,7,25,10/26/2020,,14,SG47,34-C,0.50,3/10/2020,Saad,Eyal,HCS,HCS-49,6,1165,4915,3750,SA,10/15/2020,SA,8,110,25,d40g,2,10/15/2020,ET,5,10/20/2020,AW,5.0910,2.0650,2.0400,2.1870,1.8420,1.8120,1.9950,339.3,AW,3118,AW,9.19,20201020,2658,W,0.1499,99.63,0.0000,0.9029,3.4613,4.4,0.140,100.3,99.4003,99.5502,99.2504,N,N,,,Mason,20201021,304.105,269.076,1.130,Zander,20201021,20201021,Will,,Adin,Adin,Mason,14A13,10/21/2020,1,10/21/2020,5a,5a,5a,5a,5a,5a,5a,1,1,5a,3164,1,4,A,13,1.016,0.0254,-0.508,0.0254,-0.1524,-0.381,-0.0762,0.1524
3165,44,13,7,34,2/16/2021,,25,SG47,35-A,1.50,3/11/2020,Dwij,Saad,HCS,HCS-60,7,1100,4620,3520,SA,1/15/2021,JL,9,110,25,d40g,1.5,1/19/2021,ET,17,2/5/2021,AW,5.0860,2.0620,2.0360,2.1900,1.8350,1.8100,1.9950,338.6,AW,3026,AW,8.94,20210205,2625,W,4.2729,98.39,0.5714,2.3619,4.7619,7.7,0.164,96.7016,97.6012,99.7001,99.5502,N,N,,,Jerome,20210205,452.425,293.749,1.540,Erin,20210205.1,20210205,Jerome,,Adin,Mason,Mason,25B13,2/5/2021,0,2/5/2021,5b,5a,5b,5a,5a,5a,5a,1,1,5a,3165,2,5,B,13,0.954,-0.1016,-0.5842,-0.0762,-0.0762,-0.5588,-0.127,0.1524
3166,45,13,7,32,1/26/2021,,19,SG47,35-A,3.50,3/18/2020,Erin,Mason,HCS,HCS-59,6,1165,4920,3755,SA,1/7/2021,SA,9,110,25,d40g,2,1/8/2021,ET,7,1/15/2021,AW,5.0880,2.0770,2.0330,2.1890,1.8460,1.8080,1.9930,339.4,AW,3086,AW,9.09,20210115,2657,W,0.9370,99.59,0.0753,0.7904,4.3282,5.2,0.136,100.75,98.6507,99.5502,99.4003,N,N,,,Mason,20210115.1,255.695,238.242,1.073,Mason,20210119,20210115,Mason,,Adin,Adin,Adin,19A13,1/15/2021,0,1/19/2021,5a,5a,5a,5a,5a,5a,5a,1,1,5a,3166,1,9,A,13,1.018,-0.0508,-0.2032,-0.1524,-0.1016,-0.2794,-0.1778,0.1016
3167,46,13,7,37,3/15/2021,,26,SG47,35-A,2.50,3/18/2020,Erin,Saad,HCS,HCS-65,7,1170,4755,3585,SA,2/11/2021,SA,9,110,25,d40g,2,2/11/2021,ET,19,3/2/2021,AW,5.0780,2.0680,2.0290,2.1870,1.8440,1.8070,1.9880,337.5,AW,3064,AW,9.08,20210302,2632,W,1.9116,98.65,0.0760,0.6459,3.4195,4.1,0.141,100,98.051,99.1004,97.4513,N,N,,,Zander,20210303.1,213.11,177.186,1.203,Zander,20210303,20210303,Zander,,Adin,Mina,Mina,26B13,3/3/2021,1,3/3/2021,5a,5a,5a,5a,5a,5a,5a,1,1,5a,3167,2,6,B,13,0.972,-0.3048,-0.4318,-0.254,-0.1524,-0.3302,-0.2032,-0.0254
3168,47,13,7,38,3/22/2021,,24,SG47,35-A,2.50,3/19/2020,Erin,Saad,HCS,HCS-66,6,1170,4810,3640,SA,2/18/2021,ET,9,110,25,d40g,2,2/18/2021,ET,12,3/2/2021,AW,5.0900,2.0770,2.0320,2.1840,1.8550,1.8080,1.9899,339.2,AW,3054,AW,9.00,20210302,2645,W,1.7616,99.14,0.1512,0.9074,4.6503,5.7,0.147,101.199,97.3013,99.5502,98.5007,N,N,,,Mina,20210303.2,395.91,169.519,2.335,Mina,20210303.1,20210303,Mina,,Adin,Adin,Adin,24B13,3/3/2021,1,3/3/2021,5a,5a,5a,5a,5a,5a,5a,1,1,5a,3168,2,4,B,13,0.986,0,-0.2032,-0.1778,-0.2286,-0.0508,-0.1778,0.02286
3169,48,13,7,37,3/15/2021,,26,SG47,35-A,2.25,3/19/2020,Erin,Saad,HCS,HCS-66,7,1165,4745,3580,SA,2/16/2021,ET,9,110,25,d40g,2.5,2/16/2021,ET,14,3/2/2021,AW,5.0890,2.0680,2.0390,2.1870,1.8410,1.8140,1.9890,338.9,AW,3052,AW,9.01,20210302,2647,W,0.5247,99.21,0.0000,0.4911,2.4934,3.0,0.118,99.7001,100,99.7001,97.4513,N,N,,,Mina,20210303.2,328.589,169.519,1.938,Mina,20210303.1,20210303,Mina,,Adin,Adin,Adin,26D13,3/3/2021,1,3/3/2021,5a,5a,5a,5a,5a,5a,5a,1,1,5a,3169,2,6,D,13,0.97,-0.0254,-0.4318,0,-0.1524,-0.4064,-0.0254,0
3170,49,13,7,38,3/22/2021,,24,SG47,35-A,2.25,3/20/2020,Erin,Saad,HCS,HCS-64,6,1185,4710,3525,SA,2/10/2021,JL,9,110,25,d40g,2,2/10/2021,ET,28,3/10/2021,AW,5.0880,2.0800,2.0240,2.1830,1.8650,1.8040,1.9880,338.8,AW,3030,AW,8.94,20210310,2650,W,1.1619,99.33,0.0755,0.8302,4.4528,5.4,0.142,100.3,98.5007,98.9505,99.5502,N,N,,,Mason,20210312,158.597,139.374,1.138,Mina,20210310.1,20210312,Zander,,Adin,Adin,Adin,24A13,3/12/2021,2,3/10/2021,5a,5a,5a,5a,5a,5a,5a,1,1,5a,3170,2,4,A,13,0.955,-0.0508,-0.127,-0.381,-0.254,0.2032,-0.2794,-0.0254
3171,50,13,7,38,3/22/2021,,24,SG47,35-A,2.50,5/5/2020,Erin,Saad,HCS,HCS-66,6,1170,4870,3700,SA,2/22/2021,JL,9,110,25,d40g,2.5,2/22/2021,ET,16,3/10/2021,AW,5.0890,2.0730,2.0310,2.1860,1.8440,1.8040,1.9860,338.1,AW,3002,AW,8.88,20210310,2638,W,0.4498,98.88,0.1516,30.8188,68.7263,99.7,0.115,99.8501,100,98.9505,96.7016,N,N,,,Erin,20210312.2,224.802,218.889,1.027,Erin,20210312.1,20210312,Zander,,Adin,Adin,Adin,24C13,3/12/2021,2,3/12/2021,5a,5a,5a,5a,5a,5a,5a,1,1,5a,3171,2,4,C,13,1.003,-0.0254,-0.3048,-0.2032,-0.1778,-0.3302,-0.2794,-0.0762
3172,51,13,7,36,3/2/2021,,26,SG47,35-A,2.50,5/5/2020,Erin,Saad,HCS,HCS-64,7,1170,4785,3615,SA,2/5/2021,SA,9,110,25,d40g,2.5,2/5/2021,ET,22,2/27/2021,AW,5.0720,2.0620,2.0330,2.1830,1.8430,1.8150,1.9840,336.6,AW,3072,AW,9.13,20210227,2621,W,3.6357,98.24,0.4197,1.7932,4.4640,6.7,0.165,100.75,96.8516,98.6507,96.7016,N,N,,,Zander,20210301.1,269.862,221.327,1.219,Jerome,20210301,20210301.1,Zander,,Adin,Adin,Adin,26C13,3/1/2021,2,3/1/2021,5b,5a,5b,5a,5a,5a,5a,1,1,5a,3172,2,6,C,13,0.98,-0.4572,-0.5842,-0.1524,-0.254,-0.3556,0,-0.127
3173,52,13,7,26,11/2/2020,,15,SG47,35-A,2.50,5/6/2020,Erin,Saad,HCS,HCS-47,7,1155,4775,3620,SA,10/5/2020,SA,8,110,25,d40g,1.5,10/6/2020,ET,8,10/14/2020,AW,5.0910,2.0780,2.0450,2.1880,1.8570,1.8140,1.9980,341.2,AW,3076,AW,9.02,20201014,2665,W,0.5623,99.89,0.0000,0.2251,2.9644,3.2,0.102,101.799,98.3508,100.3,99.1004,N,N,,,Mina,20201015.3,292.085,185.429,1.575,Adin,20201015,20201016,Erin,,Adin,Adin,Adin,15B13,10/15/2020,1,10/15/2020,5a,5a,5a,5a,5a,5a,5a,1,1,5a,3173,1,5,B,13,0.981,0.0254,-0.1778,0.1524,-0.127,0,-0.0254,0.2286
3174,1,14,7,28,11/23/2020,,16,SG47,35-A,2.00,5/6/2020,Erin,Saad,HCS,HCS-51,7,1150,4925,3775,SA,10/29/2020,SA,8,110,25,d40g,3,10/29/2020,ET,13,11/11/2020,AW,5.1090,2.0640,2.0290,2.1770,1.8380,1.8000,1.9960,338.5,AW,3150,AW,9.30,20201111,2661,W,0.2623,99.74,0.0376,0.1879,4.0962,4.3,0.111,100.15,99.5502,99.5502,99.7001,N,N,,,Erin,20201113.1,431.46,273.863,1.575,Erin,20201113,20201113,Erin,,Adin,Adin,Adin,16C14,11/13/2020,2,11/13/2020,5b,5a,5b,5a,5a,5a,5a,1,1,5a,3174,1,6,C,14,1.02,-0.0254,-0.5334,-0.1524,-0.2286,-0.5588,-0.381,0.1778
3175,2,14,7,26,11/2/2020,,13,SG47,35-A,2.50,5/8/2020,Erin,Mason,HCS,HCS-49,7,1155,4905,3750,SA,10/19/2020,VM,8,110,25,d40g,1.5,10/19/2020,ET,7,10/26/2020,AW,5.1100,2.0680,2.0310,2.1810,1.8450,1.8190,1.9940,340.2,AW,3104,AW,9.13,20201027,2664,W,0.1874,99.85,0.0000,0.6757,3.0405,3.7,0.129,100,100,99.8501,99.5502,N,N,,,Mason,20201027.1,263.764,170.651,1.546,testrun,20201028,20201027,Mason,,Adin,Zander,Zander,13A14,10/27/2020,1,10/28/2020,5a,5a,5a,5a,5a,5a,5a,1,1,5a,3175,1,3,A,14,1.013,0,-0.4318,-0.1016,-0.127,-0.381,0.1016,0.127
3176,3,14,7,25,10/26/2020,,14,SG47,35-A,1.00,5/8/2020,Mason,Saad,HCS,HCS-48,7,1155,4800,3645,SA,10/8/2020,SA,8,110,25,d40g,1.5,10/9/2020,ET,11,10/20/2020,AW,5.1080,2.0740,2.0350,2.1650,1.8520,1.8060,1.9890,338.5,AW,3106,AW,9.18,20201020,2644,W,0.3373,99.10,0.0378,1.1725,4.4251,5.6,0.142,100,99.2504,97.7511,99.4003,N,N,,,Mason,20201021,349.821,269.076,1.300,Zander,20201021,20201021,Will,,Adin,Adin,Mason,14A14,10/21/2020,1,10/21/2020,5b,5a,5b,5a,5a,5a,5a,1,1,5a,3176,1,4,A,14,0.985,-0.0508,-0.2794,0,-0.5334,-0.2032,-0.2286,0
3177,4,14,7,25,10/26/2020,,13,SG47,35-A,2.50,5/8/2020,Erin,Saad,HCS,HCS-47,7,1155,4825,3670,SA,10/6/2020,SA,8,110,25,d40g,1.5,10/7/2020,ET,7,10/14/2020,AW,5.1130,2.0800,2.0360,2.1800,1.8550,1.8140,1.9960,341.4,AW,3142,AW,9.20,20201014,2657,W,0.8621,99.59,0.0000,0.4140,3.5378,4.0,0.115,99.8501,99.8501,98.9505,99.7001,N,N,,,Mina,20201015.3,287.047,185.429,1.548,Adin,20201015,20201016,Erin,,Adin,Adin,Adin,13B14,10/15/2020,1,10/15/2020,5a,5a,5a,5a,5a,5a,5a,1,1,5a,3177,1,3,B,14,0.992,0.0762,-0.127,0.0254,-0.1524,-0.127,-0.0254,0.1778
3178,5,14,7,26,11/2/2020,,13,SG47,35-A,0.75,5/8/2020,Mason/Mina,Saad,HCS,HCS-50,6,1165,4875,3710,SA,10/23/2020,SA,8,110,25,d40g,2,10/23/2020,ET,6,10/29/2020,AW,5.1120,2.0790,2.0380,2.1920,1.8600,1.8090,2.0000,342.7,AW,3128,AW,9.13,20201029,2648,W,1.2744,99.25,0.0378,0.5287,2.2659,2.8,0.112,100.9,98.6507,98.8006,98.6507,N,N,,,Erin,20201030,230.505,140.906,1.636,Adin,20201029,20201030,Erin,,Adin,Adin,Adin,13C14,10/30/2020,1,10/29/2020,5a,5a,5a,5a,5a,5a,5a,1,1,5a,3178,1,3,C,14,1.002,0.0508,-0.1524,0.0762,0.1524,0,-0.1524,0.2794
3179,6,14,7,25,10/26/2020,,14,SG47,35-A,2.50,5/11/2020,Erin,Saad,HCS,HCS-47,6,1165,4860,3695,SA,10/7/2020,SA,8,110,25,d40g,1.5,10/8/2020,ET,6,10/14/2020,AW,5.1080,2.0870,2.0320,2.1840,1.8640,1.8180,1.9960,342.1,AW,3118,AW,9.11,20201014,2646,W,0.9745,99.18,0.0378,0.7181,2.4565,3.2,0.113,101.049,98.5007,98.8006,98.3508,N,N,,,Erin,20201016.1,282.15,185.429,1.522,Adin,20201015,20201016,Erin,,Adin,Adin,Adin,14B14,10/16/2020,2,10/15/2020,5a,5a,5a,5a,5a,5a,5a,1,1,5a,3179,1,4,B,14,0.998,-0.0508,0.0508,-0.0762,-0.0508,0.1016,0.0762,0.1778
3180,7,14,7,28,11/23/2020,,16,SG47,35-A,1.60,5/18/2020,Erin,Saad,HCS,HCS-51,6,1165,4915,3750,SA,10/30/2020,SA,8,110,25,d40g,1.5,10/30/2020,ET,12,11/11/2020,AW,5.1090,2.0580,2.0320,2.1780,1.8370,1.8070,1.9970,338.8,AW,3116,AW,9.20,20201111,2657,W,2.0989,99.59,0.0000,2.1829,6.1724,8.4,0.152,100.3,100.3,99.2504,98.5007,N,N,,,Erin,20201113,387.62,273.863,1.415,Erin,20201113,20201113,Erin,,Adin,Adin,Adin,16D14,11/13/2020,2,11/13/2020,5b,5a,5b,5a,5a,5a,5a,1,1,5a,3180,1,6,D,14,1.013,-0.0254,-0.6858,-0.0762,-0.2032,-0.5842,-0.2032,0.2032
3181,8,14,7,25,10/26/2020,,14,SG47,35-A,1.50,5/18/2020,Erin,Saad,HCS,HCS-47,6,1165,4910,3745,SA,10/2/2020,SA,8,110,25,d40g,1.5,10/5/2020,ET,9,10/14/2020,AW,5.1100,2.1040,2.0420,2.1850,1.8680,1.8050,1.9960,343.2,AW,3126,AW,9.11,20201014,2653,W,1.3119,99.44,0.0000,1.4323,2.5254,4.0,0.125,100.3,99.2504,99.4003,98.8006,N,N,,,Erin,20201016,230.011,179.794,1.279,Adin,20201016.1,20201016,Erin,,Adin,Adin,Adin,14C14,10/16/2020,2,10/16/2020,5a,5a,5a,5a,5a,5a,5a,1,1,5a,3181,1,4,C,14,1.012,0,0.4826,0.1778,-0.0254,0.2032,-0.254,0.1778
3182,9,14,7,28,11/23/2020,,16,SG47,35-A,1.50,5/18/2020,Erin,Saad,HCS,HCS-52,6,1160,4885,3725,SA,11/5/2020,SA,8,110,25,d40g,2,11/5/2020,ET,6,11/11/2020,AW,5.1090,2.0720,2.0350,2.1820,1.8300,1.8130,1.9970,339.9,AW,3154,AW,9.28,20201111,2655,W,2.6236,99.51,0.2260,3.5782,5.9510,9.8,0.179,101.049,97.901,99.5502,99.5502,N,N,,,Erin,20201113,389.065,273.863,1.421,Erin,20201113,20201113,Erin,,Adin,Adin,Adin,16A14,11/13/2020,2,11/13/2020,5b,5a,5b,5a,5a,5a,5a,1,1,5a,3182,1,6,A,14,1.006,-0.0254,-0.3302,0,-0.1016,-0.762,-0.0508,0.2032
3183,10,14,7,26,11/2/2020,,13,SG47,35-A,1.50,5/18/2020,Erin,Saad,HCS,HCS-49,6,1165,5020,3855,SA,10/16/2020,SA,8,110,25,d40g,2.5,10/16/2020,ET,10,10/26/2020,AW,5.1100,2.0660,2.0340,2.1840,1.8420,1.8170,1.9980,340.6,AW,3162,AW,9.28,20201027,2651,W,0.2249,99.36,0.1132,1.5843,6.9408,8.6,0.187,100.15,98.9505,99.4003,98.9505,N,N,,,Mason,20201027.1,246.849,170.651,1.447,testrun,20201028,20201027,Mason,,Adin,Zander,Zander,13D14,10/27/2020,1,10/28/2020,5a,5a,5a,5a,5a,5a,5a,1,1,5a,3183,1,3,D,14,1.042,0,-0.4826,-0.0254,-0.0508,-0.4572,0.0508,0.2286
3184,11,14,5m,,,13 connected holes/nearly a full row out,,SG47,35-A,1.17,5/18/2020,Erin,Saad,HCS,HCS-50,7,1155,4810,3655,SA,10/26/2020,SA,8,110,25,d40g,1.5,10/26/2020,ET,9,11/4/2020,AW,5.1130,2.0680,2.0340,2.1650,1.8350,1.8080,1.9850,337.6,AW,3054,AW,9.05,20201104,2632,W,2.3988,98.65,0.0380,2.0517,5.6611,7.8,0.152,99.7001,100,95.952,98.9505,N,Y,,,Mina/Jerome,20210708.2,165.044,105.376,1.566,Erin,20210708,20201105,Jerome,,Adin,Adin,Adin,,7/8/2021,246,7/8/2021,8,5a,5b,5a,5b,8,5a,1,1,8,3184,,,,,0.988,0.0762,-0.4318,-0.0254,-0.5334,-0.635,-0.1778,-0.1016
3185,12,14,7,27,11/17/2020,35-A & 35-B,15,SG47,35-A,1.00,5/19/2020,Erin,Saad,HCS,HCS-51,6,1160,4880,3720,SA,10/27/2020,ET,8,110,25,d40g,2,10/27/2020,ET,8,11/4/2020,AW,5.1130,2.0560,2.0310,2.1790,1.8440,1.8110,1.9970,339.5,AW,3102,AW,9.14,20201104,2643,W,0.4123,99.06,0.0757,0.8702,3.3674,4.3,0.135,100.9,98.8006,98.8006,97.7511,N,N,,,Mina/Jerome,20201105,233.552,210.768,1.108,Erin,20201105,20201105,Jerome,,Adin,Adin,Adin,15D14,11/5/2020,1,11/5/2020,5b,5a,5b,5a,5a,5a,5a,1,1,5a,3185,1,5,D,14,1.005,0.0762,-0.7366,-0.1016,-0.1778,-0.4064,-0.1016,0.2032
3186,13,14,7,27,11/17/2020,,15,SG47,35-B,1.17,5/19/2020,Erin,Saad,HCS,HCS-50,7,1155,4935,3780,SA,10/22/2020,SA,8,110,25,d40g,2,10/22/2020,ET,7,10/29/2020,AW,5.1120,2.0510,2.0150,2.1970,1.8340,1.8170,1.9960,339.8,AW,3174,AW,9.34,20201029,2665,W,1.1620,99.89,0.0000,0.1876,1.2383,1.4,0.098,100,100.6,99.8501,99.1004,N,N,,,Will,20201104,234.178,191.109,1.225,Erin,20201030.1,20201104,Mason,,Adin,Mason,Mina,15C14,11/4/2020,6,10/30/2020,5b,5a,5b,5a,5a,5a,5a,1,1,5a,3186,1,5,C,14,1.021,0.0508,-0.8636,-0.508,0.2794,-0.6604,0.0508,0.1778
3187,14,14,7,27,11/17/2020,Soft spot,15,SG47,35-B,1.00,5/19/2020,Erin,Saad,HCS,HCS-48,6,1170,4930,3760,SA,10/13/2020,SA,8,110,25,d40g,2,10/13/2020,ET,7,10/20/2020,AW,5.1100,2.0790,2.0320,2.1870,1.8570,1.8190,2.0000,342.2,AW,3130,AW,9.15,20201020,2652,W,0.4498,99.40,0.0377,0.5656,4.7511,5.4,0.140,101.499,97.6012,100.3,98.2009,N,N,,,Mason,20201021.1,270.596,269.076,1.006,Zander,20201021,20201021,Will,,Adin,Adin,Mason,15A14,10/21/2020,1,10/21/2020,5a,5a,5a,5a,5a,5a,5a,1,1,5a,3187,1,5,A,14,1.016,0,-0.1524,-0.0762,0.0254,-0.0762,0.1016,0.2794
3188,15,14,7,28,11/23/2020,,17,SG47,35-B,1.33,5/19/2020,Erin,Saad,HCS,HCS-52,7,1155,4850,3695,SA,11/4/2020,SA,8,110,25,d40g,2,11/4/2020,ET,7,11/11/2020,AW,5.1100,2.0700,2.0400,2.1800,1.8390,1.8090,1.9970,340.1,AW,3176,AW,9.34,20201111,2641,W,2.3238,98.99,0.3786,2.5369,5.7933,8.7,0.168,97.6012,98.9505,99.8501,99.5502,N,N,,,Erin,20201113,432.546,273.863,1.579,Erin,20201113,20201113,Erin,,Adin,Adin,Adin,17A14,11/13/2020,2,11/13/2020,5b,5a,5b,5a,5a,5a,5a,1,1,5a,3188,1,7,A,14,0.998,0,-0.381,0.127,-0.1524,-0.5334,-0.1524,0.2032
