Repository: masonrh2/sphenix_cosmics

File: files/blocks_13-64.csv (part 17 of 56)
 DBN,Don't edit Block occurance,BL,Status,BNL shipment,Shipping date,Comment,Sector,Fiber type,Fiber batch,Filling time (h),FF date,Filled by,Checked by,W powder,W bucket number,Mold number,Empty mold (g),Filled mold (g),W filling mass (g),fibers loaded by,W filling date,W filled by,Epoxy batch,Resin mass (g),Hardener mass (g),potting notes,Epoxy filling time (min),Epoxy filling date,Epoxy preparer,Delta Mach-Pot,Machining date,Machined by,L (in),BT (in),BB (in),BH (in),ST (in),SB (in),SH (in),Volume (mL),Measured by,Mass (g),Measured by,Density(g/mL),Tested on,# Fibers N,Good end,ABS N-W (%),# Fibers / # Holes (%),10-15(%),15-50(%),50-75(%),r75 (%),R,T1(BL) Fiber %,T2(BR) Fiber %,T3(TL) Fiber %,T4(TR) Fiber %, missing row?,13 connected holes?,FOM_N,FOM_I,Tested by,Tested on,Scintillation (mV),Calibration (mV),Ratio (Calibrated Twice),Tested by,Tested on,Natural Pictures,Tested by,Retouch,Density Result Checked?,Light Checked?,Natural Pictures checked?,Sector ID (SSBBR),LT M/D/YYYY,Days Mach-LT,Scint M/D/YYYY,Block Grade,De,Di,LT,LTQ,Vi,Sci,Pic,X,LT-all,DBN,S-left,S-right,column,row,relative W weight,Δ(L) [mm],Δ(BT) [mm],Δ(BB) [mm],Δ(BH) [mm],Δ(ST) [mm],Δ(SB) [mm],Δ(SH) [mm]
3189,16,14,7,26,11/2/2020,,15,SG47,35-B,1.20,5/20/2020,Erin,Saad,HCS,HCS-49,6,1165,4925,3760,SA,10/21/2020,SA,8,110,25,d40g,2,10/21/2020,ET,5,10/26/2020,AW,5.1100,2.0720,2.0290,2.1700,1.8630,1.8020,1.9940,339.3,AW,3116,AW,9.18,20201027,2659,W,0.8996,99.66,0.0752,1.0906,5.0019,6.2,0.153,99.8501,100,99.4003,99.4003,N,N,,,Mason,20201027.1,228.951,170.651,1.342,testrun,20201028,20201027,Mason,,Adin,Zander,Zander,15B14,10/27/2020,1,10/28/2020,5a,5a,5a,5a,5a,5a,5a,1,1,5a,3189,1,5,B,14,1.016,0,-0.3302,-0.1524,-0.4064,0.0762,-0.3302,0.127
3190,1,15,7,28,11/23/2020,,17,SG47,36-A,1.20,5/20/2020,Erin,Saad,HCS,HCS-50,7,1150,4775,3625,SA,10/27/2020,SA,8,110,25,d40g,1.5,10/27/2020,ET,9,11/5/2020,AW,5.1400,2.0800,2.0320,2.1770,1.8380,1.8150,2.0000,342.4,AW,3104,AW,9.07,20201105,2659,N,15.8171,99.66,0.1128,1.2787,3.0839,4.5,0.137,99.4003,99.4003,99.8501,100,N,N,,,Adin,20201106,359.289,142.281,2.525,Jerome,20201105.1,20201106,Erin,,Adin,Mason,Adin,17B15,11/6/2020,1,11/5/2020,5b,5a,5b,5a,5a,5a,5a,1,1,5a,3190,1,7,B,15,0.978,0.0254,-0.127,0,-0.0762,-0.6604,0,0.2794
3191,2,15,7,26,11/2/2020,,13,SG47,36-A,1.00,5/20/2020,Erin,Saad,HCS,HCS-50,7,1155,4870,3715,SA,10/22/2020,SA,8,110,25,d40g,2,10/22/2020,ET,7,10/29/2020,AW,5.1420,2.0520,2.0300,2.1760,1.8400,1.8070,1.9940,340.4,AW,3150,AW,9.25,20201029,2666,W,1.5367,99.93,0.0375,0.1500,2.5882,2.8,0.106,101.499,98.5007,100.75,98.9505,N,N,,,Erin,20201030,231.637,140.906,1.644,Adin,20201029,20201030,Erin,,Adin,Adin,Adin,13A15,10/30/2020,1,10/29/2020,5b,5a,5b,5a,5a,5a,5a,1,1,5a,3191,1,3,A,15,1.002,0.0762,-0.8382,-0.0508,-0.1016,-0.6096,-0.2032,0.127
3192,3,15,7,28,11/23/2020,,16,SG47,36-A,1.00,5/20/2020,Erin,Saad,HCS,HCS-51,6,1170,4855,3685,SA,10/30/2020,SA,8,110,25,d40g,1.5,10/30/2020,ET,6,11/5/2020,AW,5.1430,2.0560,2.0170,2.1730,1.8340,1.8040,1.9920,339.2,AW,3104,AW,9.15,20201105,2648,N,6.7092,99.25,0.0000,0.6042,4.4562,5.1,0.115,99.1004,100,99.5502,98.3508,N,N,,,Adin,20201106,375.689,142.281,2.640,Jerome,20201105.1,20201106,Erin,,Adin,Mason,Adin,16D15,11/6/2020,1,11/5/2020,5b,5a,5b,5a,5a,5a,5a,1,1,5a,3192,1,6,D,15,0.994,0.1016,-0.7366,-0.381,-0.1778,-0.762,-0.2794,0.0762
3193,4,15,7,29,12/8/2020,,18,SG47,36-A,1.00,5/20/2020,Erin,Saad,HCS,HCS-53,7,1150,4850,3700,SA,11/12/2020,SA,9,110,25,d40g,1.5,11/12/2020,SA,11,11/23/2020,AW,5.1370,2.0780,2.0280,2.1800,1.8570,1.8060,1.9920,342.0,AW,3102,AW,9.07,20201123,2657,W,0.8246,99.59,0.0753,0.5645,3.2744,3.9,0.136,98.9505,100.15,99.7001,99.5502,N,N,,,Mason,20201124.2,334.468,283.049,1.182,Mason,20201125,20201202,Zander,,Adin,Adin,Mina,18B15,11/24/2020,1,11/25/2020,5a,5a,5a,5a,5a,5a,5a,1,1,5a,3193,1,8,B,15,0.998,-0.0508,-0.1778,-0.1016,0,-0.1778,-0.2286,0.0762
3194,5,15,7,29,12/8/2020,,17,SG47,36-A,1.00,5/20/2020,Erin,Saad,HCS,HCS-52,7,1155,4820,3665,SA,11/9/2020,SA,8,110,25,d40g,1.5,11/10/2020,SA,8,11/18/2020,AW,5.1370,2.0600,2.0270,2.1800,1.8390,1.8000,1.9940,340.3,AW,3090,AW,9.08,20201118,2662,W,2.6612,99.78,0.0751,0.8264,3.9820,4.9,0.130,99.7001,100.15,99.5502,99.7001,N,N,,,Mina,20201119,409.26,251.96,1.624,Erin,20201119,20201119,Mina,,Adin,Adin,Adin,17A15,11/19/2020,1,11/19/2020,5b,5a,5b,5a,5a,5a,5a,1,1,5a,3194,1,7,A,15,0.988,-0.0508,-0.635,-0.127,0,-0.635,-0.381,0.127
3195,6,15,7,28,11/23/2020,,17,SG47,36-A,1.00,5/21/2020,Erin,Saad,HCS,HCS-52,6,1160,4890,3730,SA,11/5/2020,SA,8,110,25,d40g,3.5,11/5/2020,ET,6,11/11/2020,AW,5.1380,2.0800,2.0230,2.1900,1.8520,1.8000,1.9840,341.7,AW,3168,AW,9.27,20201111,2659,W,1.7991,99.66,0.0752,1.8804,7.5216,9.5,0.163,100.3,99.2504,99.5502,99.5502,N,N,,,Erin,20201113,415.206,273.863,1.516,Erin,20201113,20201113,Erin,,Adin,Adin,Adin,17C15,11/13/2020,2,11/13/2020,5a,5a,5a,5a,5a,5a,5a,1,1,5a,3195,1,7,C,15,1.006,-0.0254,-0.127,-0.2286,0.254,-0.3048,-0.381,-0.127
3196,7,15,7,29,12/8/2020,,18,SG47,36-A,1.00,5/21/2020,Erin,Saad,HCS,HCS-54,6,1170,4840,3670,SA,11/16/2020,SA,9,110,25,d40g,2,11/16/2020,SA,7,11/23/2020,AW,5.1370,2.0930,2.0270,2.1820,1.8700,1.8000,1.9940,343.3,AW,3120,AW,9.09,20201123,2653,W,0.2624,99.44,0.0754,0.9800,4.4101,5.5,0.147,99.5502,99.7001,99.4003,99.1004,N,N,,,Mason,20201124.2,359.382,283.049,1.270,Mason,20201125,20201202,Zander,,Adin,Adin,Mina,18C15,11/24/2020,1,11/25/2020,5a,5a,5a,5a,5a,5a,5a,1,1,5a,3196,1,8,C,15,0.99,-0.0508,0.2032,-0.127,0.0508,0.1524,-0.381,0.127
3197,8,15,7,28,11/23/2020,,16,SG47,36-A,1.00,5/21/2020,Erin,Saad,HCS,HCS-53,6,1170,4795,3625,SA,11/11/2020,SA,9,110,25,d40g,1.5,11/11/2020,SA,7,11/18/2020,AW,5.1090,2.0640,2.0290,2.1770,1.8520,1.8090,1.9950,339.4,AW,3070,AW,9.04,20201118,2657,W,2.8111,99.59,0.1129,1.1291,4.6293,5.9,0.137,99.4003,100,99.2504,99.7001,N,N,,,Mina,20201119,399.998,251.96,1.588,Erin,20201119,20201119,Mina,,Adin,Adin,Adin,16A15,11/19/2020,1,11/19/2020,5b,5a,5b,5a,5a,5a,5a,1,1,5a,3197,1,6,A,15,0.978,-0.762,-0.5334,-0.0762,-0.0762,-0.3048,-0.1524,0.1524
3198,9,15,7,29,12/8/2020,,17,SG47,36-A,1.00,5/21/2020,Erin,Saad,HCS,HCS-54,7,1150,4840,3690,SA,11/18/2020,SA,9,110,25,d40g,2.5,11/18/2020,SA,5,11/23/2020,AW,5.1370,2.0730,2.0310,2.1830,1.8580,1.8100,1.9970,342.8,AW,3120,AW,9.10,20201123,2644,W,0.6371,99.10,0.0378,0.9834,4.7277,5.7,0.141,98.051,99.5502,99.5502,99.2504,N,N,,,Mason,20201125,372.603,283.049,1.316,Mason,20201125,20201202,Zander,,Adin,Adin,Mina,17D15,11/25/2020,2,11/25/2020,5a,5a,5a,5a,5a,5a,5a,1,1,5a,3198,1,7,D,15,0.995,-0.0508,-0.3048,-0.0254,0.0762,-0.1524,-0.127,0.2032
3199,10,15,7,28,11/23/2020,,16,SG47,36-A,1.25,5/21/2020,Erin,Saad,HCS,HCS-52,7,1555,4865,3310,SA,11/4/2020,JT,8,110,25,d40g,2,11/4/2020,ET,7,11/11/2020,AW,5.1370,2.0550,2.0290,2.1920,1.8410,1.8050,2.0050,342.3,AW,3198,AW,9.34,20201111,2654,W,1.6492,99.48,0.1884,4.1070,7.0083,11.3,0.191,99.5502,99.2504,99.5502,99.5502,N,N,,,Erin,20201113,305.817,219.831,1.391,Adin,20201117,20201113,Erin,,Adin,Adin,Adin,16B15,11/13/2020,2,11/17/2020,5b,5a,5b,5a,5a,5a,5a,1,1,5a,3199,1,6,B,15,0.893,-0.0508,-0.762,-0.0762,0.3048,-0.5842,-0.254,0.4064
3200,11,15,7,28,11/23/2020,,16,SG47,36-A,1.00,5/22/2020,Erin,Saad,HCS,HCS-51,6,1170,5000,3830,SA,10/28/2020,SA,8,110,25,d40g,2,10/28/2020,ET,8,11/5/2020,AW,5.1420,2.0720,2.0320,2.1830,1.8450,1.8110,2.0040,343.1,AW,3186,AW,9.29,20201105,2659,W,0.3748,99.66,0.0376,1.1282,5.1147,6.3,0.137,101.049,100,98.9505,98.6507,N,N,,,Adin,20201106.1,246.95,219.087,1.127,Jerome,20201106,20201106,Erin,,Adin,Mason,Adin,16C15,11/6/2020,1,11/6/2020,5a,5a,5a,5a,5a,5a,5a,1,1,5a,3200,1,6,C,15,1.033,0.0762,-0.3302,0,0.0762,-0.4826,-0.1016,0.381
3201,12,15,7,26,11/2/2020,,13,SG47,36-A,1.00,5/22/2020,Erin,Saad,HCS,HCS-50,6,1165,4830,3665,SA,10/23/2020,SA,8,110,25,d40g,2,10/23/2020,ET,6,10/29/2020,AW,5.1420,2.0860,2.0220,2.1850,1.8540,1.8150,1.9950,343.3,AW,3106,AW,9.05,20201029,2627,W,0.5248,98.46,0.0000,0.7233,3.6544,4.4,0.126,100.45,96.8516,98.3508,98.2009,N,N,,,Erin,20201030,242.21,140.906,1.719,Adin,20201029,20201030,Erin,,Adin,Adin,Adin,13D15,10/30/2020,1,10/29/2020,5a,5a,5a,5a,5a,5a,5a,1,1,5a,3201,1,3,D,15,0.988,0.0762,0.0254,-0.254,0.127,-0.254,0,0.1524
3202,1,16,7,42,4/20/2021,,29,SG47,36-C,1.10,5/22/2020,Erin,Saad,HCS,HCS-75,9,1135,4680,3545,SA,4/7/2021,JL,10,110,25,d40g,1.5,4/7/2021,ET,8,4/15/2021,LR,5.1670,2.0800,2.0260,2.1720,1.8370,1.7960,1.9890,341.8,LR,3074,LR,8.99,20210415,2650,W,1.9490,99.33,0.2642,1.2076,5.3962,6.9,0.151,101.499,98.051,100.45,97.3013,N,N,,,Zander,20210419,172.12,243.246,0.708,Erin,20210416,20210419,Zander,,Adin,Mason,Adin,29D16,4/19/2021,4,4/16/2021,5b,5a,5b,5a,5a,5a,5a,1,1,5a,3202,2,9,D,16,0.951,-0.254,-0.127,-0.0508,-0.0508,-0.762,-0.4826,0
3203,2,16,7,46,5/18/2021,,35,SG47,36-C,1.00,5/22/2020,Erin,Saad,HCS,HCS-70,7,1165,4905,3740,SA,3/11/2021,ET,10,110,25,d40g,2,3/11/2021,ET,25,4/5/2021,AW,5.1750,2.0520,1.9930,2.1680,1.8340,1.8150,1.9890,339.9,AW,3096,AW,9.11,20210405,2652,W,2.3988,99.40,0.1131,0.6410,2.8658,3.6,0.129,100.45,99.2504,99.8501,98.051,N,N,,,Mina,20210406.3,232.143,221.373,1.049,Vrishin,20210406,20210406.1,Jerome,2284,Adin,Adin,Mina,35A16,4/6/2021,1,4/6/2021,5b,5a,5b,5a,5a,5a,5a,1,1,5a,3203,3,5,A,16,1.003,-0.0508,-0.8382,-0.889,-0.1524,-0.8382,0,0
3204,3,16,7,28,11/23/2020,,16,SG47,36-C,1.25,5/22/2020,Erin,Saad,HCS,HCS-53,6,1170,4835,3665,SA,11/11/2020,SA,9,110,25,d40g,2,11/11/2020,SA,7,11/18/2020,AW,5.1740,2.0500,2.0180,2.1590,1.8370,1.7990,1.9970,340.1,AW,3104,AW,9.13,20201118,2662,W,4.6102,99.78,0.2254,3.1180,6.2735,9.6,0.175,101.349,98.6507,99.7001,99.4003,N,N,,,Mina,20201119,334.74,251.96,1.329,Erin,20201119,20201119,Mina,,Adin,Adin,Adin,16A16,11/19/2020,1,11/19/2020,5b,5a,5b,5a,5a,5a,5a,1,1,5a,3204,1,6,A,16,0.983,-0.0762,-0.889,-0.254,-0.381,-0.762,-0.4064,0.2032
3205,4,16,7,26,11/2/2020,,14,SG47,36-C,0.83,5/26/2020,Erin,Saad,HCS,HCS-49,7,1160,4890,3730,SA,10/19/2020,VM,8,110,25,d40g,1.5,10/19/2020,ET,8,10/27/2020,AW,5.1780,2.0810,2.0350,2.1680,1.8550,1.8110,2.0000,344.9,AW,3142,AW,9.11,20201027,2652,W,0.0750,99.40,0.0000,2.3756,6.7496,9.1,0.174,99.1004,99.7001,100,98.8006,N,N,,,Mason,20201027.1,223.653,170.651,1.311,testrun,20201028,20201027,Mason,,Adin,Zander,Zander,14D16,10/27/2020,0,10/28/2020,5a,5a,5a,5a,5a,5a,5a,1,1,5a,3205,1,4,D,16,1.001,0.0254,-0.1016,0.1778,-0.1524,-0.3048,-0.1016,0.2794
3206,5,16,7,42,4/20/2021,,29,SG47,36-C,0.83,5/26/2020,Erin,Saad,HCS,HCS-71,7,1165,4935,3770,SA,3/18/2021,SA,10,110,25,d40g,2,3/18/2021,ET,28,4/15/2021,LR,5.1640,2.0690,2.0020,2.1660,1.8280,1.8030,1.9790,338.6,LR,3142,LR,9.28,20210415,2630,W,1.8366,98.58,0.3422,1.2928,5.3232,7.0,0.166,97.901,99.4003,99.8501,97.1514,N,N,,,Zander,20210419,237.256,243.246,0.975,Erin,20210416,20210419,Zander,,Adin,Mason,Adin,29C16,4/19/2021,4,4/16/2021,5b,5a,5b,5a,5a,5a,5a,1,1,5a,3206,2,9,C,16,1.011,-0.3302,-0.4064,-0.6604,-0.2032,-0.9906,-0.3048,-0.254
3207,6,16,7,28,11/23/2020,,17,SG47,36-C,1.00,5/26/2020,Erin,Saad,HCS,HCS-52,7,1160,4835,3675,SA,11/9/2020,SA,8,110,25,d40g,1,11/10/2020,SA,8,11/18/2020,AW,5.1760,2.0470,2.0240,2.1710,1.8290,1.8160,2.0010,342.1,AW,3108,AW,9.08,20201118,2656,W,2.6986,99.55,0.0753,2.0331,4.7816,6.9,0.164,99.8501,99.2504,99.5502,99.5502,N,N,,,Mina,20201119,317.015,251.96,1.258,Erin,20201119,20201119,Mina,,Adin,Adin,Adin,17A16,11/19/2020,1,11/19/2020,5b,5a,5b,5a,5a,5a,5a,1,1,5a,3207,1,7,A,16,0.986,-0.0254,-0.9652,-0.1016,-0.0762,-0.9652,0.0254,0.3048
3208,7,16,7,43,4/27/2021,,28,SG47,36-C,1.00,5/26/2020,Erin,Saad,HCS,HCS-75,8,1140,4825,3685,SA,4/8/2021,SA,10,110,25,d40g,3,4/8/2021,ET,13,4/21/2021,AW/LR,5.1760,2.0810,2.0250,2.1580,1.8640,1.8110,1.9920,343.2,AW,3114,AW,9.07,20210421,2659,W,1.0495,99.66,0.0376,0.3009,2.7078,3.0,0.120,100.15,99.2504,99.4003,99.8501,N,N,,,Jerome,20210422.1,198.468,205.996,0.963,Jerome,20210422.1,20210426,Zander,,Adin,Adin,Adin,28A16,4/22/2021,1,4/22/2021,5a,5a,5a,5a,5a,5a,5a,1,1,5a,3208,2,8,A,16,0.988,-0.0254,-0.1016,-0.0762,-0.4064,-0.0762,-0.1016,0.0762
3209,8,16,7,34,2/16/2021,,23,SG47,36-C,1.00,5/26/2020,Erin,Saad,HCS,HCS-61,5,1155,4760,3605,SA,1/25/2021,JL,9,110,25,d40g,1.5,1/25/2021,ET,14,2/8/2021,AW,5.1730,2.0590,2.0230,2.1720,1.8410,1.8130,2.0000,342.8,AW,3090,AW,9.01,20210208,2663,W,2.0990,99.81,0.0376,0.3380,3.5674,3.9,0.138,100.75,100.3,99.7001,98.5007,N,N,,,Zander,20210208.2,119.795,75.3963,1.589,Vrishin,20210209,20210208,Zander,,Adin,Mason,Mason,23D16,2/8/2021,0,2/9/2021,5b,5a,5b,5a,5a,5a,5a,1,1,5a,3209,2,3,D,16,0.967,-0.1016,-0.6604,-0.127,-0.0508,-0.6604,-0.0508,0.2794
3210,9,16,7,43,4/27/2021,,30,SG47,36-C,1.00,5/27/2020,Erin,Saad,HCS,HCS-75,6,1190,4830,3640,SA,4/9/2021,SA,10,110,25,d40g,1.5,4/9/2021,ET,12,4/21/2021,AW/LR,5.1770,2.0870,2.0070,2.1570,1.8580,1.7980,1.9930,341.9,AW,3068,AW,8.97,20210421,2652,W,1.4993,99.40,0.0377,0.7164,4.2609,5.0,0.137,100.45,98.3508,99.7001,99.1004,N,N,,,Jerome,20210422.1,216.545,205.996,1.051,Jerome,20210422.1,20210426,Zander,,Adin,Adin,Adin,30A16,4/22/2021,1,4/22/2021,5b,5a,5b,5a,5a,5a,5a,1,1,5a,3210,3,0,A,16,0.976,0,0.0508,-0.5334,-0.4318,-0.2286,-0.4318,0.1016
3211,10,16,7,39,3/30/2021,,27,SG47,36-C,0.75,5/27/2020,Erin,Saad,HCS,HCS-69,6,1180,4880,3700,SA,3/4/2021,SA,10,110,25,d40g,2,3/4/2021,ET,23,3/27/2021,AW,5.1770,2.0790,2.0180,2.1630,1.8510,1.7930,1.9860,341.5,AW,3126,AW,9.15,20210327,2646,W,0.7121,99.18,0.1512,0.7181,3.9305,4.8,0.144,101.049,99.2504,98.8006,97.6012,N,N,,,Mason,20210329,263.093,225.486,1.167,Mason,20210329.1,20210329,Mason,,Adin,Adin,Adin,27D16,3/29/2021,2,3/29/2021,5b,5a,5b,5a,5a,5a,5a,1,1,5a,3211,2,7,D,16,0.992,0,-0.1524,-0.254,-0.2794,-0.4064,-0.5588,-0.0762
3212,11,16,7,25,10/26/2020,,14,SG47,36-C,0.83,5/27/2020,Erin,Saad,HCS,HCS-48,7,1165,4975,3810,SA,10/9/2020,SA,8,110,25,d40g,1.5,10/12/2020,ET,9,10/21/2020,AW,5.1770,2.0550,2.0170,2.1710,1.8550,1.7990,1.9990,342.5,AW,3152,AW,9.20,20201021,2665,W,0.2249,99.89,0.0375,0.1501,1.9887,2.2,0.110,100,100,100,99.5502,N,N,,,Erin,20201023,293.1,304.396,0.963,Erin,20201022,20201023,Erin,,Adin,Adin,Adin,14A16,10/23/2020,2,10/22/2020,5b,5a,5b,5a,5a,5a,5a,1,1,5a,3212,1,4,A,16,1.022,0,-0.762,-0.2794,-0.0762,-0.3048,-0.4064,0.254
3213,12,16,7,33,2/2/2021,,21,SG47,36-C,1.00,5/27/2020,Erin,Saad,HCS,HCS-59,7,1160,4935,3775,SA,1/13/2021,JL,9,110,25,d40g,2,1/13/2021,ET,12,1/25/2021,AW,5.1780,2.0670,2.0280,2.1630,1.8490,1.8100,1.9970,343.0,AW,3142,AW,9.16,20210126,2659,W,0.5997,99.66,0.0752,2.4069,10.1542,12.6,0.181,102.099,99.4003,99.5502,97.6012,N,N,,,Mason,20210129,331.191,190.298,1.740,Mina,20210127.2,20210129,Mason,,Adin,Adin,Adin,21D16,1/29/2021,4,1/27/2021,5a,5a,5a,5a,5a,5a,5a,1,1,5a,3213,2,1,D,16,1.013,0.0254,-0.4572,0,-0.2794,-0.4572,-0.127,0.2032
3214,1,17,7,38,3/22/2021,,22,SG47,36-C,1.00,5/27/2020,Erin,Saad,HCS,HCS-67,6,1180,4850,3670,SA,2/22/2021,JL,9,110,25,d40g,1.5,2/22/2021,ET,17,3/11/2021,AW,5.2230,2.0780,2.0140,2.1670,1.8590,1.8050,1.9900,345.8,AW,3008,AW,8.70,20210311,2652,W,1.3493,99.40,0.0754,2.0362,6.2971,8.4,0.173,100.9,99.5502,97.901,99.2504,N,N,,,Mason,20210312.1,303.623,216.929,1.400,Erin,20210312,20210312,Zander,,Adin,Adin,Adin,22A17,3/12/2021,1,3/12/2021,5c,5c,5a,5a,5a,5a,5a,1,1,5a,3214,2,2,A,17,0.984,-0.0254,-0.1778,-0.2794,-0.0254,-0.2794,-0.254,0.0254
3215,2,17,7,49,6/8/2021,,36,SG47,36-C,1.25,5/27/2020,Erin,Saad,HCS,HCS-80,8,1140,4825,3685,SA,5/5/2021,VM,10,110,25,d40g,2.5,5/5/2021,SA,12,5/17/2021,AW/LR,5.2140,2.0760,2.0250,2.1620,1.8480,1.7920,1.9850,343.8,AW,3042,AW,8.85,20210517,2630,N,0.3748,98.58,0.1901,1.9392,7.6426,9.8,0.173,101.049,95.8021,101.799,95.6522,N,N,,,Mina,20210518.1,303.791,168.502,1.803,Zander,20210519,20210518,Mina,,Mason,Zander,Zander,36A17,5/18/2021,1,5/19/2021,5b,5a,5b,5a,5b,5a,5a,1,1,5b,3215,3,6,A,17,0.988,-0.254,-0.2286,0,-0.1524,-0.5588,-0.5842,-0.1016
3216,3,17,7,37,3/15/2021,,22,SG47,36-C,1.25,5/28/2020,Erin,Saad,HCS,HCS-63,6,1190,4870,3680,SA,2/4/2021,SA,9,110,25,d40g,2,2/4/2021,ET,27,3/3/2021,AW,5.2250,2.0830,2.0140,2.1720,1.8690,1.8060,1.9920,347.2,AW,3146,AW,9.06,20210303,2651,W,1.7991,99.36,0.0754,1.6975,6.3372,8.1,0.168,101.199,98.9505,98.8006,98.5007,N,N,,,Mason,20210303.4,244.62,228.189,1.072,Mason,20210303.2,20210303,Mason,,Adin,Adin,Adin,22B17,3/3/2021,0,3/3/2021,5a,5a,5a,5a,5a,5a,5a,1,1,5a,3216,2,2,B,17,0.986,0.0254,-0.0508,-0.2794,0.1016,-0.0254,-0.2286,0.0762
3217,4,17,7,31,1/11/2021,PATCH JOB,19,SG47,36-C,1.00,5/28/2020,Erin,Saad,HCS,HCS-52,7,1165,4960,3795,SA,11/4/2020,JT,8,110,25,d40g,2,11/4/2020,ET,37,12/11/2020,AW,5.1880,2.0690,2.0420,2.1600,1.8300,1.8080,1.9910,342.7,AW,3182,AW,9.28,20201116,2573,W,0.7496,96.44,0.2721,2.4096,5.8686,8.6,0.173,95.3523,97.901,95.6522,96.8516,N,N,,,Mason,20201222.1,168.954,165.397,1.022,Adin,20201221,20201222,Mason,,Adin,Adin,Adin,19D17,12/22/2020,11,12/21/2020,5c,5a,5b,5c,5b,5a,5a,1,1,5b,3217,1,9,D,17,1.017,-0.9144,-0.4064,0.4318,-0.2032,-1.016,-0.1778,0.0508
3218,5,17,7,43,4/27/2021,,30,SG47,36-C,1.00,5/28/2020,Erin,Saad,HCS,HCS-75,6,1185,4950,3765,SA,4/9/2021,SA,10,110,25,d40g,1.5,4/9/2021,ET,6,4/15/2021,LR,5.2080,2.0800,1.9960,2.1650,1.8500,1.7970,1.9840,342.7,LR,3124,LR,9.12,20210415,2657,W,1.7241,99.59,0.0376,0.4893,5.1562,5.7,0.130,100,99.7001,99.4003,99.2504,N,N,,,Zander,20210419,221.408,243.246,0.910,Erin,20210416,20210419,Zander,,Adin,Mason,Adin,30A17,4/19/2021,4,4/16/2021,5b,5a,5b,5a,5a,5a,5a,1,1,5a,3218,3,0,A,17,1.009,-0.4064,-0.127,-0.7366,-0.0762,-0.508,-0.4572,-0.127
3219,6,17,7,31,1/11/2021,PATCH JOB,19,SG47,36-C,1.00,5/28/2020,Erin,Saad,HCS,HCS-51,7,1165,4955,3790,SA,10/29/2020,SA,8,110,25,d40g,3,10/29/2020,ET,48,12/16/2020,AW,5.1820,2.0920,2.0230,2.1530,1.8320,1.7800,1.9890,340.7,AW,3150,AW,9.25,20201216,2624,W,2.2863,98.35,0.1524,2.5534,3.4299,6.1,0.156,99.4003,99.7001,98.3508,95.952,N,N,,,Mina,20201221.3,257.413,234.676,1.097,Erin,20201218,20201222,Mason,,Adin,Adin,Adin,19C17,12/21/2020,5,12/18/2020,5b,5a,5b,5a,5b,5a,5a,1,1,5b,3219,1,9,C,17,1.016,-1.0668,0.1778,-0.0508,-0.381,-0.9652,-0.889,0
3220,7,17,7,30,1/4/2021,,18,SG47,36-C,0.83,5/28/2020,Erin,Saad,HCS,HCS-54,6,1185,4945,3760,SA,11/23/2020,SA,9,110,25,d40g,2.5,11/24/2020,ET,9,12/3/2020,AW,5.2190,2.0730,2.0090,2.1650,1.8620,1.8070,1.9960,345.6,AW,3144,AW,9.10,20201203,2642,W,2.0615,99.03,0.0379,1.0977,4.2771,5.4,0.128,99.2504,97.7511,99.7001,99.4003,N,N,,,Erin,20201204,273.269,182.876,1.494,Adin,20201204.1,20201204,Erin,,Adin,Adin,Adin,18C17,12/4/2020,1,12/4/2020,5a,5a,5a,5a,5a,5a,5a,1,1,5a,3220,1,8,C,17,1.008,-0.127,-0.3048,-0.4064,-0.0762,-0.2032,-0.2032,0.1778
3221,8,17,7,26,11/2/2020,,13,SG47,36-C,1.25,5/29/2020,Erin,Saad,HCS,HCS-47,6,1180,4880,3700,SA,10/7/2020,SA,8,110,25,d40g,1.5,10/8/2020,ET,7,10/15/2020,AW,5.2290,2.0850,2.0210,2.1730,1.8750,1.8130,1.9970,349.0,AW,3148,AW,9.02,20201015,2658,W,0.1125,99.63,0.0752,0.8277,5.7562,6.7,0.143,98.9505,100.75,99.8501,98.9505,N,N,,,Mason,20201020.2,362.593,269.076,1.348,Zander,20201021,20201021,Will,,Adin,Adin,Mason,13B17,10/20/2020,5,10/21/2020,5a,5a,5a,5a,5a,5a,5a,1,1,5a,3221,1,3,B,17,0.992,0.127,0,-0.1016,0.127,0.127,-0.0508,0.2032
3222,9,17,7,34,2/16/2021,,25,SG47,36-C,1.25,5/29/2020,Erin,Saad,HCS,HCS-60,6,1185,4845,3660,SA,1/20/2021,SA,9,110,25,d40g,2,1/20/2021,ET,19,2/8/2021,AW,5.2200,2.0750,2.0100,2.1600,1.8550,1.8060,1.9910,344.6,AW,3134,AW,9.09,20210208,2639,W,5.1724,98.91,0.1895,2.3115,8.8291,11.3,0.184,96.4018,99.1004,98.5007,101.649,N,N,,,Zander,20210208.3,115.179,75.3963,1.528,Vrishin,20210209,20210208,Zander,,Adin,Mason,Mason,25D17,2/8/2021,0,2/9/2021,5a,5a,5a,5a,5a,5a,5a,1,1,5a,3222,2,5,D,17,0.981,-0.1016,-0.254,-0.381,-0.2032,-0.381,-0.2286,0.0508
3223,10,17,7,40,4/6/2021,,31,SG47,36-C,1.00,5/29/2020,Erin,Saad,HCS,HCS-70,6,1180,4795,3615,SA,3/11/2021,ET,10,110,25,d40g,1.5,3/11/2021,ET,19,3/30/2021,AW,5.2250,2.0650,2.0130,2.1550,1.8320,1.7980,1.9890,342.7,AW,3082,AW,8.99,20210330,2651,W,0.9370,99.36,0.0377,1.0185,6.7899,7.8,0.168,100.45,98.9505,98.3508,99.7001,N,N,,,Mason,20210330.2,193.176,161.918,1.193,Zander,20210331,20210330,Jerome,,Mason,Adin,Mason,31D17,3/30/2021,0,3/31/2021,5b,5a,5b,5a,5a,5a,5a,1,1,5a,3223,3,1,D,17,0.969,0.0254,-0.508,-0.3048,-0.3302,-0.9652,-0.4318,0
3224,11,17,7,29,12/8/2020,,17,SG47,36-C,1.00,5/29/2020,Erin,Saad,HCS,HCS-54,6,1175,4930,3755,SA,11/18/2020,SA,9,110,25,d40g,2.5,11/18/2020,SA,6,11/24/2020,AW,5.2240,2.0800,2.0160,2.1660,1.8700,1.8050,1.9960,346.9,AW,3188,AW,9.19,20201124,2652,W,0.5622,99.40,0.0000,0.8296,4.6003,5.4,0.143,99.7001,99.1004,99.7001,99.1004,N,N,,,Mason,20201125,398.504,283.049,1.408,Mason,20201125,20201202,Zander,,Adin,Adin,Mina,17C17,11/25/2020,1,11/25/2020,5a,5a,5a,5a,5a,5a,5a,1,1,5a,3224,1,7,C,17,1.006,0,-0.127,-0.2286,-0.0508,0,-0.254,0.1778
3225,12,17,7,34,2/16/2021,,25,SG47,36-C,1.00,5/29/2020,Erin,Saad,HCS,HCS-61,7,1170,4765,3595,SA,1/21/2021,JL,9,110,25,d40g,2,1/21/2021,ET,18,2/8/2021,AW,5.2190,2.0600,2.0130,2.1600,1.8490,1.8090,1.9890,343.7,AW,3066,AW,8.92,20210208,2615,W,2.9235,98.01,0.3824,4.1300,6.1568,10.7,0.214,95.952,97.901,99.8501,98.3508,N,N,,,Zander,20210208,106.893,66.0415,1.619,Vrishin,20210209.1,20210208,Zander,,Adin,Mason,Mason,25C17,2/8/2021,0,2/9/2021,5b,5a,5b,5a,5b,5a,5a,1,1,5b,3225,2,5,C,17,0.964,-0.127,-0.635,-0.3048,-0.2032,-0.5334,-0.1524,0
3226,1,18,7,39,3/30/2021,,27,SG47,36-C,1.00,5/29/2020,Erin,Saad,HCS,HCS-67,7,1180,4905,3725,SA,2/26/2021,SA,9,110,25,d40g,2.5,2/26/2021,ET,25,3/23/2021,AW,5.2790,2.0680,2.0160,2.1540,1.8550,1.8050,1.9870,347.6,AW,3190,AW,9.18,20210323,2609,W,1.9865,97.79,0.4599,3.1430,9.3906,13.0,0.237,97.0015,98.3508,97.1514,98.6507,N,N,,,Zander,20210324,191.247,176.504,1.084,Mina,20210323.1,20210324,Zander,,Adin,Mason,Adin,27D18,3/24/2021,1,3/23/2021,5b,5a,5a,5b,5a,5a,5a,1,1,5b,3226,2,7,D,18,0.991,0,-0.4318,-0.1778,-0.2032,-0.4318,-0.254,-0.0508
3227,2,18,7,37,3/15/2021,,26,SG47,36-C,1.00,6/1/2020,Erin,Saad,HCS,HCS-64,6,1205,4645,3440,SA,2/10/2021,JL,9,110,25,d40g,1.5,2/10/2021,ET,12,2/22/2021,AW,5.2770,2.0750,2.0160,2.1490,1.8650,1.8100,1.9870,348.0,AW,3000,AW,8.62,20210222,2648,W,2.5113,99.25,0.1133,4.1918,8.1571,12.5,0.201,100.45,98.5007,99.1004,98.9505,N,N,,,Jerome,20210223.3,269.287,187.815,1.434,Vrishin,20210223,20210223.1,Jerome,,Adin,Mina,Zander,26A18,2/23/2021,1,2/23/2021,5c,5c,5a,5a,5a,5a,5a,1,1,5a,3227,2,6,A,18,0.915,-0.0508,-0.254,-0.1778,-0.3302,-0.1778,-0.127,-0.0508
3228,3,18,8,,,,,SG47,36-C,1.00,6/1/2020,Erin,Saad,HCS,HCS-71,6,1200,4985,3785,SA,3/18/2021,SA,10,110,25,d40g,2,3/18/2021,ET,23,4/10/2021,AW,5.2800,2.0550,2.0100,2.1610,1.8370,1.7830,1.9890,345.8,AW,3194,AW,9.24,20210410,2614,W,1.6866,97.98,0.1148,0.8034,3.0604,4.0,0.132,99.8501,99.2504,96.8516,95.952,Y,N,,,Zander,20210412.2,329.007,213.885,1.538,Erin,20210412,20210412,Mason,,Mason,Mason,Adin,,4/12/2021,2,4/12/2021,8,5a,5b,5b,5b,8,5a,1,1,8,3228,,,,,1.007,0.0254,-0.762,-0.3302,-0.0254,-0.889,-0.8128,0
3229,4,18,7,39,3/30/2021,,27,SG47,36-C,1.20,6/1/2020,Erin,Saad,HCS,HCS-65,7,1185,4910,3725,SA,2/12/2021,SA,9,110,25,d40g,2.5,2/12/2021,ET,19,3/3/2021,AW,5.2770,2.0620,2.0090,2.1530,1.8610,1.8080,1.9930,347.6,AW,3154,AW,9.07,20210303,2659,W,0.2249,99.66,0.0376,0.8274,3.7608,4.6,0.129,100.3,99.4003,98.2009,100.75,N,N,,,Mason,20210303.4,247.324,228.189,1.084,Mason,20210303.2,20210303,Mason,,Adin,Adin,Adin,27C18,3/3/2021,0,3/3/2021,5b,5a,5b,5a,5a,5a,5a,1,1,5a,3229,2,7,C,18,0.991,-0.0508,-0.5842,-0.3556,-0.2286,-0.2794,-0.1778,0.1016
3230,5,18,7,38,3/22/2021,,24,SG47,36-C,0.83,6/1/2020,Erin,Saad,HCS,HCS-66,7,1180,4920,3740,SA,2/17/2021,JL,9,110,25,d40g,2.5,2/17/2021,ET,14,3/3/2021,AW,5.2790,2.0700,2.0200,2.1580,1.8680,1.8110,1.9910,349.4,AW,3132,AW,8.96,20210303,2660,W,0.5997,99.70,0.0752,0.9399,3.3835,4.4,0.125,101.499,99.2504,99.1004,98.9505,N,N,,,Mason,20210303.4,222.691,228.189,0.976,Mason,20210303.2,20210303,Mason,,Adin,Adin,Adin,24A18,3/3/2021,0,3/3/2021,5a,5a,5a,5a,5a,5a,5a,1,1,5a,3230,2,4,A,18,0.995,0,-0.381,-0.0762,-0.1016,-0.1016,-0.1016,0.0508
3231,6,18,8,,,,,SG47,36-C,1.00,6/1/2020,Erin,Saad,HCS,HCS-70,6,1190,4995,3805,SA,3/11/2021,ET,10,110,25,d40g,1.5,3/11/2021,ET,26,4/6/2021,AW/LR,5.2770,2.0640,2.0080,2.1440,1.8590,1.8060,1.9900,346.5,AW/LR,3136,AW/LR,9.05,20210406,2633,W,0.8996,98.69,0.2279,0.6457,1.4812,2.4,0.110,99.7001,100,99.2504,95.8021,N,Y,,,Mina,20210407.2,203.527,161.274,1.262,Zander,20210407,20210406.2,Jerome,,Adin,Adin,Mina,,4/7/2021,1,4/7/2021,8,5a,5b,5a,5b,8,5a,1,1,8,3231,,,,,1.013,-0.0508,-0.5334,-0.381,-0.4572,-0.3302,-0.2286,0.0254
3232,7,18,7,38,3/22/2021,,25,SG47,36-C,1.33,6/1/2020,Sparsh,Saad,HCS,HCS-67,7,1180,4965,3785,SA,2/24/2021,JL,9,110,25,d40g,2,2/24/2021,ET,15,3/11/2021,AW,5.2270,2.0680,2.0180,2.1520,1.8650,1.8070,1.9860,344.5,AW,3206,AW,9.31,20210311,2627,W,1.8366,98.46,0.0761,2.3601,4.0731,6.5,0.171,100.15,98.5007,98.051,97.1514,N,N,,,Mason,20210312.1,267.076,216.929,1.231,Erin,20210312,20210312,Zander,,Adin,Adin,Adin,25D18,3/12/2021,1,3/12/2021,5b,5a,5b,5a,5a,5a,5a,1,1,5a,3232,2,5,D,18,1.007,-1.3208,-0.4318,-0.127,-0.254,-0.1778,-0.2032,-0.0762
3233,8,18,7,28,11/23/2020,,16,SG47,36-C,3.50,6/1/2020,Adin,Saad,HCS,HCS-52,7,1180,4840,3660,SA,11/9/2020,SA,8,110,25,d40g,1,11/10/2020,SA,9,11/19/2020,AW,5.2770,2.0750,2.0140,2.1500,1.8630,1.8110,1.9930,348.4,AW,3184,AW,9.14,20201119,2660,W,1.4242,99.70,0.0000,3.1203,6.6541,9.8,0.172,100,98.9505,100,99.8501,N,N,,,Erin,20201120,400.131,264.566,1.512,Erin,20201120,20201120,Erin,,Adin,Adin,Adin,16B18,11/20/2020,1,11/20/2020,5a,5a,5a,5a,5a,5a,5a,1,1,5a,3233,1,6,B,18,0.974,-0.0508,-0.254,-0.2286,-0.3048,-0.2286,-0.1016,0.1016
3234,9,18,7,35,2/23/2021,,22,SG47,36-C,1.50,6/1/2020,Sparsh,Saad,HCS,HCS-62,7,1180,4895,3715,SA,1/27/2021,JL,9,110,25,d40g,2,1/27/2021,ET,16,2/12/2021,AW,5.2770,2.0630,2.0150,2.1530,1.8570,1.8090,1.9930,347.8,AW,3120,AW,8.97,20210212,2601,W,5.5473,97.49,0.7689,3.6140,6.3822,10.8,0.206,98.051,95.2024,99.1004,97.6012,N,N,,,Zander,20210215.1,106.697,92.8583,1.149,Jerome,20210212.1,20210215,Zander,,Adin,Mason,Mason,22D18,2/15/2021,3,2/12/2021,5b,5a,5b,5b,5b,5a,5a,1,1,5b,3234,2,2,D,18,0.989,-0.0508,-0.5588,-0.2032,-0.2286,-0.381,-0.1524,0.1016
3235,10,18,7,35,2/23/2021,,23,SG47,36-C,1.00,6/1/2020,Erin,Saad,HCS,HCS-61,7,1170,4815,3645,JL,1/21/2021,JL,9,110,25,d40g,1.5,1/21/2021,ET,18,2/8/2021,AW,5.2750,2.0550,2.0110,2.1510,1.8380,1.8180,1.9870,346.1,AW,3076,AW,8.89,20210208,2629,N,0.2249,98.54,0.4945,1.7117,5.2872,7.5,0.161,99.1004,98.2009,97.901,98.9505,N,N,,,Zander,20210208,95.2015,66.0415,1.442,Vrishin,20210209.1,20210208,Zander,,Adin,Mason,Mason,23D18,2/8/2021,0,2/9/2021,5b,5a,5b,5a,5a,5a,5a,1,1,5a,3235,2,3,D,18,0.97,-0.1016,-0.762,-0.3048,-0.2794,-0.8636,0.0762,-0.0508
3236,11,18,7,39,3/30/2021,,27,SG47,36-C,1.00,6/2/2020,Erin,Saad,HCS,HCS-68,6,1200,4935,3735,SA,3/1/2021,JL,10,110,25,d40g,2,3/1/2021,ET,22,3/23/2021,AW,5.2800,2.0550,2.0150,2.1490,1.8410,1.8160,1.9780,345.7,AW,3060,AW,8.85,20210323,2631,W,2.0615,98.61,0.0380,0.5701,3.6868,4.3,0.131,97.4513,99.7001,99.4003,97.901,N,N,,,Zander,20210324,249.591,176.504,1.414,Mina,20210323.1,20210324,Zander,,Adin,Mason,Adin,27B18,3/24/2021,1,3/23/2021,5b,5a,5b,5a,5a,5a,5a,1,1,5a,3236,2,7,B,18,0.994,0.0254,-0.762,-0.2032,-0.3302,-0.7874,0.0254,-0.2794
3237,12,18,7,27,11/17/2020,,14,SG47,36-C,2.50,6/2/2020,Adin,Saad,HCS,HCS-51,6,1190,5135,3945,JT,10/28/2020,SA,8,110,25,d40g,1.5,10/28/2020,ET,9,11/6/2020,AW,5.2840,2.0860,2.0170,2.1540,1.8640,1.8080,1.9940,349.9,AW,3220,AW,9.20,20201106,2653,W,1.0495,99.44,0.2262,2.5254,5.9932,8.7,0.181,101.049,98.3508,99.1004,99.2504,N,N,,,Mason,20201110.1,345.555,251.105,1.376,Adin,20201110,20201111,Zander,,Adin,Zander,Mason,14A18,11/10/2020,4,11/10/2020,5a,5a,5a,5a,5a,5a,5a,1,1,5a,3237,1,4,A,18,1.05,0.127,0.0254,-0.1524,-0.2032,-0.2032,-0.1778,0.127
3238,13,18,7,30,1/4/2021,,17,SG47,36-C,0.83,6/2/2020,Erin,Caroline,HCS,HCS-54,7,1170,4935,3765,JT,11/18/2020,SA,9,110,25,d40g,2.5,11/18/2020,SA,7,11/25/2020,AW,5.2800,2.0790,2.0160,2.1530,1.8640,1.8050,1.9940,349.0,AW,3158,AW,9.05,20201125,2630,W,2.3238,98.58,0.1521,1.1027,5.5133,6.8,0.139,99.2504,97.1514,99.7001,98.2009,N,N,,,Erin,20201211.2,170.076,209.289,0.813,Adin,20201210.1,20201215,Zander,,Adin,Zander,Adin,17D18,12/11/2020,16,12/10/2020,5a,5a,5a,5a,5a,5a,5a,1,1,5a,3238,1,7,D,18,1.002,0.0254,-0.1524,-0.1778,-0.2286,-0.2032,-0.254,0.127
3239,14,18,7,38,3/22/2021,,25,SG47,36-C,0.83,6/2/2020,Erin,Saad,HCS,HCS-67,6,1195,4855,3660,SA,2/22/2021,JL,9,110,25,d40g,1.5,2/22/2021,ET,17,3/11/2021,AW,5.2780,2.0650,2.0150,2.1530,1.8590,1.8000,1.9890,347.4,AW,3048,AW,8.77,20210311,2629,W,2.0989,98.54,0.1141,1.5215,4.2602,5.9,0.148,99.5502,97.901,97.7511,98.9505,N,N,,,Mason,20210312.1,237.683,216.929,1.096,Erin,20210312,20210312,Zander,,Adin,Adin,Adin,25C18,3/12/2021,1,3/12/2021,5b,5b,5a,5a,5a,5a,5a,1,1,5a,3239,2,5,C,18,0.974,-0.0254,-0.508,-0.2032,-0.2286,-0.3302,-0.381,0
3240,15,18,7,25,10/26/2020,,13,SG47,36-C,1.50,6/2/2020,Sparsh,Saad,HCS,HCS-48,7,1175,5010,3835,SA,10/14/2020,SA,8,110,25,d40g,1.5,10/14/2020,ET,7,10/21/2020,AW,5.2780,2.0570,2.0060,2.1560,1.8600,1.8150,1.9980,348.2,AW,3184,AW,9.14,20201021,2650,W,0.5247,99.33,0.0377,0.5283,1.8491,2.4,0.107,101.349,97.6012,99.8501,98.5007,N,N,,,Erin,20201023,295.714,304.396,0.971,Erin,20201022,20201023,Erin,,Adin,Adin,Adin,13A18,10/23/2020,2,10/22/2020,5b,5a,5b,5a,5a,5a,5a,1,1,5a,3240,1,3,A,18,1.02,-0.0254,-0.7112,-0.4318,-0.1524,-0.3048,0,0.2286
3241,16,18,7,30,1/4/2021,PATCH JOB,17,SG47,36-C,1.33,6/3/2020,Sparsh,Saad,HCS,HCS-54,6,1195,4980,3785,SA,11/23/2020,SA,9,110,25,d40g,2.5,11/24/2020,ET,13,12/7/2020,AW,5.2710,2.0530,2.0040,2.1490,1.8440,1.8070,1.9880,345.1,AW,3144,AW,9.11,20201207,2651,W,2.6612,99.36,0.0377,1.3580,5.5074,6.9,0.150,99.5502,98.9505,99.8501,99.1004,N,N,,,Zander,20201209,380.654,292.358,1.302,Adin,20201208.1,20201209,Zander,,Adin,Adin,Adin,17A18,12/9/2020,2,12/8/2020,5b,5a,5b,5a,5a,5a,5a,1,1,5a,3241,1,7,A,18,1.007,-0.2032,-0.8128,-0.4826,-0.3302,-0.7112,-0.2032,-0.0254
3242,17,18,7,46,5/18/2021,double DBN alert - resolved,34,SG47,36-C,0.83,6/2/2020,Erin,Caroline,HCS,HCS-71,8,1150,4785,3635,SA,3/16/2021,SA,10,110,25,d40g,2,3/16/2021,ET,21,4/6/2021,AW/LR,5.2750,2.0650,2.0070,2.1510,1.8520,1.8110,1.9880,346.7,AW/LR,3160,AW/LR,9.11,20210406,2628,W,1.6866,98.50,0.2283,1.2557,3.5769,5.1,0.142,101.049,97.7511,97.0015,98.2009,N,N,,,Zander,20210412.1,149.014,95.0457,1.568,Vrishin,20210406.2,20210406.3,Jerome,,Adin,Mason,Mason,34C18,4/12/2021,6,4/6/2021,5a,5a,5a,5a,5a,5a,5a,1,1,5a,3242,3,4,C,18,0.967,-0.1016,-0.508,-0.4064,-0.2794,-0.508,-0.1016,-0.0254
3243,18,18,7,32,1/26/2021,,19,SG47,36-C,1.00,6/3/2020,Erin,Saad,HCS,HCS-58,5,1170,4855,3685,SA,12/30/2020,SA,9,110,25,d40g,2,1/5/2021,ET,8,1/13/2021,AW,5.2700,2.0600,2.0120,2.1520,1.8620,1.8060,1.9930,347.1,AW,3152,AW,9.08,20210113,2653,W,0.8996,99.44,0.0000,1.5454,4.8247,6.4,0.159,100.9,98.9505,98.9505,98.9505,N,N,,,Mason,20210114,247.177,232.54,1.063,Mason,20210114,20210114,Mason,,Adin,Adin,Adin,19D18,1/14/2021,1,1/14/2021,5b,5a,5b,5a,5a,5a,5a,1,1,5a,3243,1,9,D,18,0.981,-0.2286,-0.635,-0.2794,-0.254,-0.254,-0.2286,0.1016
3244,19,18,7,43,4/27/2021,,30,SG47,36-C,1.00,6/3/2020,Erin,Saad,HCS,HCS-76,9,1145,4825,3680,SA,4/15/2021,SA,10,110,25,d40g,1.5,4/15/2021,ET,7,4/22/2021,AW/LR,5.2750,2.0660,2.0210,2.1390,1.8410,1.8000,1.9860,345.2,LR,3152,LR,9.13,20210422,2653,W,1.6492,99.44,0.0377,2.1862,7.1994,9.4,0.182,99.8501,99.2504,99.5502,99.1004,N,N,,,Zander,20210426,408.155,244.767,1.668,Erin,20210423,20210426,Zander,,Adin,Saad,Adin,30B18,4/26/2021,4,4/23/2021,5b,5a,5b,5a,5a,5a,5a,1,1,5a,3244,3,0,B,18,0.979,-0.1016,-0.4826,-0.0508,-0.5842,-0.7874,-0.381,-0.0762
3245,20,18,7,29,12/8/2020,36-C & 37-A,17,SG47,36-C,0.75,6/3/2020,Erin,Saad,HCS,HCS-53,6,1195,4920,3725,SA,11/11/2020,SA,9,110,25,d40g,1.5,11/11/2020,SA,8,11/19/2020,AW,5.2780,2.0560,2.0100,2.1520,1.8510,1.8120,1.9950,347.3,AW,3126,AW,9.00,20201119,2658,W,0.9370,99.63,0.0000,3.0098,5.3047,8.3,0.163,100,99.4003,99.5502,99.5502,N,N,,,Erin,20201120,397.952,264.566,1.504,Erin,20201120,20201120,Erin,,Adin,Adin,Adin,17B18,11/20/2020,1,11/20/2020,5b,5a,5b,5a,5a,5a,5a,1,1,5a,3245,1,7,B,18,0.991,-0.0254,-0.7366,-0.3302,-0.254,-0.5334,-0.0762,0.1524
3246,21,18,7,31,1/11/2021,,18,SG47,37-A,0.83,6/3/2020,Erin,Saad,HCS,HCS-51,7,1175,4945,3770,SA,10/29/2020,SA,8,110,25,d40g,2,10/29/2020,ET,8,11/6/2020,AW,5.2820,2.0620,2.0150,2.1550,1.8420,1.8150,1.9950,348.1,AW,3194,AW,9.18,20201106,2649,W,0.7497,99.29,0.0378,2.1895,4.4923,6.7,0.166,99.7001,99.4003,98.3508,99.7001,N,N,,,Mason,20201110.1,351.059,251.105,1.398,Adin,20201110,20201111,Zander,,Adin,Zander,Mason,18B18,11/10/2020,4,11/10/2020,5b,5a,5b,5a,5a,5a,5a,1,1,5a,3246,1,8,B,18,1.003,0.0762,-0.5842,-0.2032,-0.1778,-0.762,0,0.1524
3247,22,18,8,,,DIED IN MACHINING ,,SG47,37-A,0.75,6/3/2020,Erin,Saad,HCS,HCS-63,6,1205,4915,3710,SA,2/4/2021,SA,9,110,25,d40g,2,2/4/2021,ET,8,2/12/2021,,,,,,,,,0.0,,,,#DIV/0!,,#NUM!,,,,,,,,,,,,,,,,,,#NUM!,#NUM!,,,,,,,,,,,,#NUM!,#NUM!,#NUM!,8,#DIV/0!,8,#N/A,#N/A,#N/A,#N/A,FALSE,FALSE,#N/A,3247,,,,,0.987,-134.0866,-52.959,-51.3842,-54.9148,-47.5488,-46.101,-50.5206
3248,23,18,7,37,3/15/2021,,24,SG47,37-A,1.50,6/3/2020,Sparsh,Saad,HCS,HCS-66,6,1195,4935,3740,SA,2/18/2021,ET,9,110,25,d40g,3,2/18/2021,ET,13,3/3/2021,AW,5.2780,2.0740,2.0150,2.1550,1.8700,1.8040,1.9900,348.7,AW,3150,AW,9.03,20210303,2634,W,0.7871,98.73,0.1139,0.6834,4.7456,5.5,0.141,101.199,98.5007,98.5007,96.7016,N,N,,,Mason,20210303.4,254.429,228.189,1.115,Mason,20210303.2,20210303,Mason,,Adin,Adin,Adin,24B18,3/3/2021,0,3/3/2021,5a,5a,5a,5a,5a,5a,5a,1,1,5a,3248,2,4,B,18,0.995,-0.0254,-0.2794,-0.2032,-0.1778,-0.0508,-0.2794,0.0254
3249,24,18,7,33,2/2/2021,,21,SG47,37-A,0.83,6/3/2020,Erin,Saad,HCS,HCS-60,7,1175,4600,3425,SA,1/15/2021,JL,9,110,25,d40g,1.5,1/19/2021,ET,7,1/26/2021,AW,5.2820,2.0660,2.0190,2.1500,1.8600,1.8150,1.9920,348.5,AW,3042,AW,8.73,20210126,2651,W,0.3373,99.36,0.2263,2.3765,6.1486,8.8,0.176,101.049,98.9505,97.3013,100.15,N,N,,,Mason,20210126.1,368.182,174.219,2.113,Mina,20210127,20210126,Mason,,Adin,Mina,Adin,21D18,1/26/2021,0,1/27/2021,5b,5b,5a,5a,5a,5a,5a,1,1,5a,3249,2,1,D,18,0.911,0.0762,-0.4826,-0.1016,-0.3048,-0.3048,0,0.0762
3250,25,18,7,40,4/6/2021,,31,SG47,37-A,2.00,6/3/2020,Sparsh,Saad,HCS,HCS-70,7,1180,4865,3685,SA,3/11/2021,ET,10,110,25,d40g,2,3/11/2021,ET,19,3/30/2021,AW,5.2800,2.0620,2.0180,2.1500,1.8510,1.8040,1.9860,346.8,AW,3122,AW,9.00,20210330,2650,W,1.0494,99.33,0.0377,1.4717,6.9057,8.4,0.173,99.4003,99.4003,99.4003,99.1004,N,N,,,Mason,20210330.2,219.321,161.918,1.355,Zander,20210331,20210330,Jerome,,Mason,Adin,Mason,31D18,3/30/2021,0,3/31/2021,5b,5a,5b,5a,5a,5a,5a,1,1,5a,3250,3,1,D,18,0.981,0.0254,-0.5842,-0.127,-0.3048,-0.5334,-0.2794,-0.0762
3251,26,18,8,,,PATCH JOB,,SG47,37-A,1.00,6/3/2020,Erin,Saad,HCS,HCS-77,7,1185,4920,3735,SA,4/19/2021,SA,10,110,25,d40g,2,4/19/2021,ET,17,5/6/2021,AW,5.2600,2.0600,2.0000,2.1280,1.8400,1.7810,1.9770,340.5,AW,3082,AW,9.05,20210506,2558,W,1.8366,95.88,0.4300,2.8147,6.8413,10.1,0.194,97.1514,96.5517,93.1034,96.7016,N,N,,,Zander,20210507.1,319.782,201.579,1.586,Erin,20210507,20210507,Zander,,Mason,Mason,Jerome,,5/7/2021,1,5/7/2021,8,5a,5b,8,5c,5a,5a,1,1,8,3251,,,,,0.994,-0.4826,-0.635,-0.5842,-0.8636,-0.8128,-0.8636,-0.3048
3252,27,18,7,37,3/15/2021,,24,SG47,37-A,0.83,6/4/2020,Erin,Saad,HCS,HCS-63,6,1200,5015,3815,SA,2/2/2021,SA,9,110,25,d40g,4,2/2/2021,ET,37,3/11/2021,AW,5.2780,2.0920,2.0130,2.1590,1.8900,1.8040,1.9910,350.7,AW,3240,AW,9.24,20210311,2621,W,1.2744,98.24,0.0382,1.0301,4.5784,5.6,0.149,100,99.1004,97.901,95.952,N,N,,,Mason,20210312.1,249.625,216.929,1.151,Erin,20210312,20210312,Zander,,Adin,Adin,Adin,24C18,3/12/2021,1,3/12/2021,5b,5a,5a,5a,5b,5a,5a,1,1,5b,3252,2,4,C,18,1.015,-0.0254,0.1778,-0.254,-0.0762,0.4572,-0.2794,0.0508
3253,28,18,7,27,11/17/2020,,14,SG47,37-A,0.83,6/4/2020,Erin,Saad,HCS,HCS-51,6,1195,4955,3760,SA,10/30/2020,SA,8,110,25,d40g,1.5,10/30/2020,ET,7,11/6/2020,AW,5.2860,2.0680,2.0250,2.1520,1.8500,1.8100,1.9940,348.8,AW,3194,AW,9.16,20201106,2649,W,0.8996,99.29,0.0378,1.8498,4.7943,6.7,0.158,100.6,98.8006,98.6507,99.1004,N,N,,,Mason,20201110.1,350.936,251.105,1.398,Adin,20201110,20201111,Zander,,Adin,Zander,Mason,14B18,11/10/2020,4,11/10/2020,5b,5a,5b,5a,5a,5a,5a,1,1,5a,3253,1,4,B,18,1.001,0.1778,-0.4318,0.0508,-0.254,-0.5588,-0.127,0.127
3254,29,18,7,64,9/22/2021,needs patch,,SG47,37-A,0.75,6/4/2020,Erin,Saad,HCS,HCS-72,7,1190,5075,3885,SA,3/25/2021,ET,10,110,25,d40g,2.5,3/25/2021,ET,175,9/16/2021,AW/LR,5.2050,2.0980,2.0130,2.1370,1.8560,1.7870,1.9780,341.0,AW,3108,AW,9.11,20210916,2592,W,3.1859,97.15,0.1543,4.4367,9.8765,14.5,0.221,98.8006,99.1004,93.7031,97.0015,N,N,,,LucasT,20210917,84.1494,82.6617,1.018,Erin,20210916.1,20210916,Erin,,Mason/Erin,EricH,EricH,,9/17/2021,1,9/16/2021,5b,5a,5b,5b,5c,5a,5a,1,1,5b,3254,,,,,1.034,-1.8796,0.3302,-0.254,-0.635,-0.4064,-0.7112,-0.2794
3255,30,18,7,39,3/30/2021,,27,SG47,37-A,1.00,6/4/2020,Erin,Saad,HCS,HCS-69,6,1200,4970,3770,SA,3/4/2021,SA,10,110,25,d40g,2,3/4/2021,ET,19,3/23/2021,AW,5.2780,2.0650,2.0150,2.1520,1.8400,1.7860,1.9850,345.5,AW,3140,AW,9.09,20210323,2638,W,1.9491,98.88,0.0758,0.7961,3.8666,4.7,0.132,101.199,97.901,99.8501,96.5517,N,N,,,Zander,20210324,261.483,176.504,1.481,Mina,20210323.1,20210324,Zander,,Adin,Mason,Adin,27A18,3/24/2021,1,3/23/2021,5b,5a,5b,5a,5a,5a,5a,1,1,5a,3255,2,7,A,18,1.003,-0.0254,-0.508,-0.2032,-0.254,-0.8128,-0.7366,-0.1016
3256,31,18,7,40,4/6/2021,,31,SG47,37-A,1.75,6/4/2020,Sparsh,Saad,HCS,HCS-68,7,1185,5170,3985,SA,3/3/2021,JL,10,110,25,d40g,2,3/3/2021,ET,20,3/30/2021,AW,5.2800,2.0640,2.0160,2.1590,1.8530,1.8100,1.9860,348.0,AW,3188,AW,9.16,20210330,2656,W,0.4123,99.55,0.1130,0.4142,3.7274,4.3,0.135,101.199,100,98.5007,98.5007,N,N,,,Mason,20210330.2,215.211,161.918,1.329,Zander,20210331,20210330,Jerome,,Mason,Adin,Mason,31C18,3/30/2021,7,3/31/2021,5b,5a,5b,5a,5a,5a,5a,1,1,5a,3256,3,1,C,18,1.06,0.0254,-0.5334,-0.1778,-0.0762,-0.4826,-0.127,-0.0762
3257,32,18,7,40,4/6/2021,,26,SG47,37-A,1.00,6/4/2020,Erin,Saad,HCS,HCS-69,7,1190,4865,3675,SA,3/5/2021,ET,10,110,25,d40g,2,3/5/2021,ET,25,3/30/2021,AW,5.2800,2.0630,2.0120,2.1590,1.8510,1.8030,1.9880,347.5,AW,3128,AW,9.00,20210330,2656,W,1.5742,99.55,0.1506,0.8660,3.8027,4.8,0.141,101.199,98.5007,99.4003,99.1004,N,N,,,Mason,20210330.2,225.341,161.918,1.392,Zander,20210331,20210330,Jerome,,Mason,Adin,Mason,26B18,3/30/2021,0,3/31/2021,5b,5a,5b,5a,5a,5a,5a,1,1,5a,3257,2,6,B,18,0.978,0.0254,-0.5588,-0.2794,-0.0762,-0.5334,-0.3048,-0.0254
3258,33,18,7,39,3/30/2021,,26,SG47,37-A,0.83,6/4/2020,Erin,Saad,HCS,HCS-67,6,1195,5000,3805,SA,2/25/2021,SA,9,110,25,d40g,2,2/25/2021,ET,26,3/23/2021,AW,5.2740,2.0700,2.0150,2.1550,1.8420,1.7990,1.9800,346.0,AW,3142,AW,9.08,20210323,2639,W,1.6491,98.91,0.0379,0.8715,1.7810,2.7,0.118,100.15,99.8501,98.2009,97.4513,N,N,,,Zander,20210324,238.022,176.504,1.349,Mina,20210323.1,20210324,Zander,,Adin,Mason,Adin,26C18,3/24/2021,1,3/23/2021,5b,5a,5b,5a,5a,5a,5a,1,1,5a,3258,2,6,C,18,1.013,-0.127,-0.381,-0.2032,-0.1778,-0.762,-0.4064,-0.2286
3259,34,18,7,33,2/2/2021,,20,SG47,37-A,2.25,6/5/2020,Adin,Saad,HCS,HCS-60,6,1185,2680,1495,SA,1/14/2021,JL,9,110,25,d40g,2,1/14/2021,ET,12,1/26/2021,AW,5.2810,2.0680,2.0190,2.1420,1.8540,1.8100,1.9890,347.1,AW,3056,AW,8.80,20210126,2629,W,1.3868,98.54,0.0380,1.1411,4.7927,6.0,0.138,99.5502,99.1004,96.4018,99.1004,N,N,,,Mason,20210127,204.064,116.61,1.750,Erin,20210129,20210127,Mason,,Adin,Adin,Adin,20A18,1/27/2021,1,1/29/2021,5a,5a,5a,5a,5a,5a,5a,1,1,5a,3259,2,0,A,18,0.398,0.0508,-0.4318,-0.1016,-0.508,-0.4572,-0.127,0
3260,35,18,7,35,2/23/2021,,20,SG47,37-A,0.83,6/5/2020,Erin,Saad,HCS,HCS-62,6,1195,4880,3685,SA,1/28/2021,SA,9,110,25,d40g,2,1/28/2021,ET,15,2/12/2021,AW,5.2780,2.0700,2.0070,2.1510,1.8450,1.8030,1.9850,346.3,AW,3132,AW,9.05,20210212,2604,W,4.3853,97.60,0.5376,2.8418,4.5315,7.9,0.181,97.1514,95.5022,99.2504,98.5007,N,N,,,Zander,20210215.1,123.155,92.8583,1.326,Jerome,20210212.1,20210215,Zander,,Adin,Mason,Mason,20B18,2/15/2021,3,2/12/2021,5b,5a,5b,5b,5b,5a,5a,1,1,5b,3260,2,0,B,18,0.981,-0.0254,-0.381,-0.4064,-0.2794,-0.6858,-0.3048,-0.1016
3261,36,18,7,29,12/8/2020,,17,SG47,37-A,0.83,6/5/2020,Erin,Saad,HCS,HCS-55,7,1175,4935,3760,SA,11/24/2020,ET,9,110,25,d40g,3,11/24/2020,ET,9,12/3/2020,AW,5.2820,2.0620,2.0200,2.1560,1.8550,1.8130,2.0000,349.2,AW,3180,AW,9.11,20201203,2662,W,0.4498,99.78,0.0000,0.1878,2.5545,2.7,0.099,101.799,97.901,99.4003,100,N,N,,,Erin,20201204,235.72,182.876,1.289,Adin,20201204.1,20201204,Erin,,Adin,Adin,Adin,17C18,12/4/2020,1,12/4/2020,5b,5a,5b,5a,5a,5a,5a,1,1,5a,3261,1,7,C,18,1.001,0.0762,-0.5842,-0.0762,-0.1524,-0.4318,-0.0508,0.2794
3262,37,18,7,37,3/15/2021,,26,SG47,37-A,0.83,6/5/2020,Erin,Saad,HCS,HCS-65,6,1190,4915,3725,SA,2/15/2021,JL,9,110,25,d40g,3,2/15/2021,ET,16,3/3/2021,AW,5.2790,2.0750,2.0120,2.1640,1.8700,1.8050,1.9980,350.1,AW,3132,AW,8.95,20210303,2661,W,1.1619,99.74,0.0752,0.5261,2.9688,3.6,0.118,101.349,98.5007,98.8006,100.3,N,N,,,Mason,20210303.4,260.351,228.189,1.141,Mason,20210303.2,20210303,Mason,,Adin,Adin,Adin,26D18,3/3/2021,0,3/3/2021,5a,5a,5a,5a,5a,5a,5a,1,1,5a,3262,2,6,D,18,0.991,0,-0.254,-0.2794,0.0508,-0.0508,-0.254,0.2286
