Repository: masonrh2/sphenix_cosmics

File: files/blocks_13-64.csv (part 18 of 56)
 DBN,Don't edit Block occurance,BL,Status,BNL shipment,Shipping date,Comment,Sector,Fiber type,Fiber batch,Filling time (h),FF date,Filled by,Checked by,W powder,W bucket number,Mold number,Empty mold (g),Filled mold (g),W filling mass (g),fibers loaded by,W filling date,W filled by,Epoxy batch,Resin mass (g),Hardener mass (g),potting notes,Epoxy filling time (min),Epoxy filling date,Epoxy preparer,Delta Mach-Pot,Machining date,Machined by,L (in),BT (in),BB (in),BH (in),ST (in),SB (in),SH (in),Volume (mL),Measured by,Mass (g),Measured by,Density(g/mL),Tested on,# Fibers N,Good end,ABS N-W (%),# Fibers / # Holes (%),10-15(%),15-50(%),50-75(%),r75 (%),R,T1(BL) Fiber %,T2(BR) Fiber %,T3(TL) Fiber %,T4(TR) Fiber %, missing row?,13 connected holes?,FOM_N,FOM_I,Tested by,Tested on,Scintillation (mV),Calibration (mV),Ratio (Calibrated Twice),Tested by,Tested on,Natural Pictures,Tested by,Retouch,Density Result Checked?,Light Checked?,Natural Pictures checked?,Sector ID (SSBBR),LT M/D/YYYY,Days Mach-LT,Scint M/D/YYYY,Block Grade,De,Di,LT,LTQ,Vi,Sci,Pic,X,LT-all,DBN,S-left,S-right,column,row,relative W weight,Δ(L) [mm],Δ(BT) [mm],Δ(BB) [mm],Δ(BH) [mm],Δ(ST) [mm],Δ(SB) [mm],Δ(SH) [mm]
3263,38,18,7,41,4/13/2021,,28,SG47,37-A,0.83,6/5/2020,Erin,Saad,HCS,HCS-70,7,1180,5005,3825,SA,3/15/2021,JL,10,110,25,d40g,3,3/15/2021,ET,22,4/6/2021,AW/LR,5.2760,2.0650,2.0220,2.1470,1.8420,1.8000,1.9880,346.2,AW/LR,3104,AW/LR,8.97,20210406,2649,W,0.6372,99.29,0.0378,0.6040,3.4353,4.1,0.130,100,99.2504,98.3508,99.5502,N,N,,,Mina,20210407,138.186,168.267,0.821,Vrishin,20210406.1,20210406.3,Jerome,,Adin,Adin,Mina,28A18,4/7/2021,1,4/6/2021,5b,5a,5b,5a,5a,5a,5a,1,1,5a,3263,2,8,A,18,1.018,-0.0762,-0.508,-0.0254,-0.381,-0.762,-0.381,-0.0254
3264,39,18,7,40,4/6/2021,,31,SG47,37-A,1.50,6/5/2020,Sparsh,Saad,HCS,HCS-69,6,1195,4925,3730,SA,3/9/2021,SA,10,110,25,d40g,2,3/9/2021,ET,21,3/30/2021,AW,5.2800,2.0620,2.0020,2.1520,1.8630,1.8000,1.9890,346.8,AW,3140,AW,9.05,20210330,2619,W,0.5247,98.16,0.2673,2.6346,5.8801,8.8,0.188,99.8501,98.5007,95.3523,98.9505,N,N,,,Mason,20210330.2,209.485,161.918,1.294,Zander,20210331,20210330,Jerome,,Mason,Adin,Mason,31B18,3/30/2021,0,3/31/2021,5b,5a,5b,5a,5b,5a,5a,1,1,5b,3264,3,1,B,18,0.993,0.0254,-0.5842,-0.5334,-0.254,-0.2286,-0.381,0
3265,40,18,7,37,3/15/2021,,24,SG47,37-A,0.83,6/5/2020,Erin,Saad,HCS,HCS-67,7,1185,4895,3710,SA,2/22/2021,JL,9,110,25,d40g,2,2/22/2021,ET,17,3/11/2021,AW,5.2780,2.0510,2.0080,2.1580,1.8520,1.8130,1.9930,347.4,AW,3110,AW,8.95,20210311,2657,W,0.8246,99.59,0.0000,0.6022,3.9895,4.6,0.133,99.8501,99.7001,98.3508,100.45,N,N,,,Mason,20210312.1,289.991,216.929,1.337,Erin,20210312,20210312,Zander,,Adin,Adin,Adin,24D18,3/12/2021,1,3/12/2021,5b,5a,5b,5a,5a,5a,5a,1,1,5a,3265,2,4,D,18,0.987,-0.0254,-0.8636,-0.381,-0.1016,-0.508,-0.0508,0.1016
3266,41,18,7,33,2/2/2021,,20,SG47,37-A,1.45,6/5/2020,Sparsh,Saad,HCS,HCS-59,6,1190,4750,3560,SA,1/8/2021,JL,9,110,25,d40g,2,1/11/2021,ET,15,1/26/2021,AW,5.2810,2.0740,2.0120,2.1540,1.8650,1.8130,1.9880,348.7,AW,3108,AW,8.91,20210126,2649,W,0.8996,99.29,0.0755,1.2080,6.2665,7.6,0.151,100.9,98.3508,99.5502,98.3508,N,N,,,Mason,20210126.1,446.608,174.219,2.563,Mina,20210127,20210126,Mason,,Adin,Mina,Adin,20C18,1/26/2021,0,1/27/2021,5a,5a,5a,5a,5a,5a,5a,1,1,5a,3266,2,0,C,18,0.947,0.0508,-0.2794,-0.2794,-0.2032,-0.1778,-0.0508,-0.0254
3267,42,18,7,26,11/2/2020,,13,SG47,37-A,1.27,6/8/2020,Sparsh,Saad,HCS,HCS-49,6,1190,5025,3835,SA,10/20/2020,SA,8,110,25,d40g,2,10/20/2020,ET,6,10/26/2020,AW,5.2790,2.0700,2.0190,2.1480,1.8560,1.8040,1.9910,347.6,AW,3186,AW,9.17,20201026,2650,W,2.8111,99.33,0.0755,1.4340,4.7170,6.2,0.162,101.349,97.7511,99.4003,98.8006,N,N,,,Will,20201028,300.46,186.689,1.609,Adin,20201027,20201029,Erin,,Adin,Adin,Adin,13D18,10/28/2020,2,10/27/2020,5a,5a,5a,5a,5a,5a,5a,1,1,5a,3267,1,3,D,18,1.02,0,-0.381,-0.1016,-0.3556,-0.4064,-0.2794,0.0508
3268,43,18,7,26,11/2/2020,,13,SG47,37-A,0.83,6/9/2020,Erin,Saad,HCS,HCS-48,7,1180,4905,3725,SA,10/9/2020,SA,8,110,25,d40g,2,10/12/2020,ET,9,10/21/2020,AW,5.2760,2.0650,2.0170,2.1520,1.8650,1.8140,1.9950,348.6,AW,3156,AW,9.05,20201021,2661,W,0.1124,99.74,0.0000,0.0752,1.0147,1.1,0.089,100.75,98.8006,99.7001,99.7001,N,N,,,Erin,20201023,413.668,304.396,1.359,Erin,20201022,20201023,Erin,,Adin,Adin,Adin,13B18,10/23/2020,2,10/22/2020,5a,5a,5a,5a,5a,5a,5a,1,1,5a,3268,1,3,B,18,0.991,-0.0762,-0.508,-0.1524,-0.254,-0.1778,-0.0254,0.1524
3269,44,18,7,35,2/23/2021,,22,SG47,37-A,0.58,6/9/2020,Erin,Saad,HCS,HCS-61,6,1195,4990,3795,SA,1/25/2021,JL,9,110,25,d40g,2,1/25/2021,ET,14,2/8/2021,AW,5.2740,2.0720,2.0050,2.1530,1.8500,1.7910,1.9880,346.1,AW,3114,AW,9.00,20210208,2651,W,2.3238,99.36,0.0754,1.2071,4.6398,5.9,0.138,101.499,98.3508,99.5502,98.051,N,N,,,Zander,20210208.2,106.538,75.3963,1.413,Vrishin,20210209,20210208,Zander,,Adin,Mason,Mason,22A18,2/8/2021,0,2/9/2021,5b,5a,5b,5a,5a,5a,5a,1,1,5a,3269,2,2,A,18,1.01,-0.127,-0.3302,-0.4572,-0.2286,-0.5588,-0.6096,-0.0254
3270,45,18,7,28,11/23/2020,PATCH JOB,16,SG47,37-A,0.67,6/9/2020,Erin,Saad,HCS,HCS-52,7,1175,5010,3835,SA,11/4/2020,JT,8,110,25,d40g,2,11/4/2020,ET,12,11/16/2020,AW,5.2590,2.0630,2.0190,2.1510,1.8510,1.8150,1.9930,346.6,AW,3158,AW,9.11,20201116,2640,W,2.9985,98.95,1.1364,98.5606,0.0000,99.7,0.125,98.6507,98.2009,99.2504,99.7001,N,N,,,Zander,20201118,298.148,219.831,1.356,Adin,20201117,20201118,Zander,,Adin,Adin,Mina,16C18,11/18/2020,2,11/17/2020,5b,5a,5b,5a,5a,5a,5a,1,1,5a,3270,1,6,C,18,1.02,-0.508,-0.5588,-0.1016,-0.2794,-0.5334,0,0.1016
3271,46,18,7,26,11/2/2020,PATCH JOB,13,SG47,37-A,0.67,6/9/2020,Erin,Saad,HCS,HCS-48,6,1190,4970,3780,SA,10/13/2020,SA,8,110,25,d40g,2,10/13/2020,ET,10,10/23/2020,AW,5.2750,2.0620,2.0160,2.1550,1.8570,1.8250,1.9910,348.4,AW,3158,AW,9.06,20201023,2635,W,0.1124,98.76,0.0759,0.6072,6.8691,7.6,0.151,97.901,99.4003,98.6507,99.1004,N,N,,,Mason,20201027.1,267.282,170.651,1.566,testrun,20201028,20201027,Mason,,Adin,Zander,Zander,13C18,10/27/2020,4,10/28/2020,5b,5a,5b,5a,5a,5a,5a,1,1,5a,3271,1,3,C,18,1.006,-0.1016,-0.5842,-0.1778,-0.1778,-0.381,0.254,0.0508
3272,47,18,7,33,2/2/2021,,23,SG47,37-A,0.83,6/9/2020,Erin,Saad,HCS,HCS-59,7,1180,4755,3575,SA,1/13/2021,JL,9,110,25,d40g,1.5,1/13/2021,ET,13,1/26/2021,AW,5.2810,2.0700,2.0210,2.1480,1.8610,1.8130,1.9870,348.1,AW,3066,AW,8.81,20210126,2657,W,0.5622,99.59,0.1129,1.0538,3.5378,4.7,0.135,100.9,98.6507,98.6507,100.15,N,N,,,Mason,20210127,225.559,190.298,1.185,Mina,20210127.2,20210127,Mason,,Adin,Adin,Adin,23C18,1/27/2021,1,1/27/2021,5a,5a,5a,5a,5a,5a,5a,1,1,5a,3272,2,3,C,18,0.951,0.0508,-0.381,-0.0508,-0.3556,-0.2794,-0.0508,-0.0508
3273,48,18,7,28,11/23/2020,,16,SG47,37-A,0.67,6/9/2020,Erin,Saad,HCS,HCS-50,7,1175,4870,3695,SA,10/27/2020,SA,8,110,25,d40g,2,10/27/2020,ET,8,11/4/2020,AW,5.2820,2.0540,2.0080,2.1500,1.8540,1.8180,1.9970,347.7,AW,3158,AW,9.08,20201104,2654,W,0.4873,99.48,0.0377,0.7159,3.6925,4.4,0.139,98.9505,99.7001,99.7001,99.5502,N,N,,,Adin,20201106.1,326.587,219.087,1.491,Jerome,20201106,20201106,Erin,,Adin,Mason,Adin,16A18,11/6/2020,2,11/6/2020,5b,5a,5b,5a,5a,5a,5a,1,1,5a,3273,1,6,A,18,0.983,0.0762,-0.7874,-0.381,-0.3048,-0.4572,0.0762,0.2032
3274,49,18,7,46,5/18/2021,,34,SG47,37-A,0.75,6/9/2020,Erin,Saad,HCS,HCS-72,6,1205,4925,3720,SA,3/24/2021,JL,10,110,25,d40g,2,3/24/2021,ET,20,4/13/2021,AW,5.2720,2.0620,2.0060,2.1480,1.8390,1.8090,1.9860,345.3,AW,3154,AW,9.14,20210413,2605,W,1.7991,97.64,0.1919,1.7658,2.4568,4.4,0.149,99.2504,98.9505,96.1019,96.2519,N,N,,,Zander,20210503.4,364.097,218.723,1.665,Jerome,20210503.1,20210430,Mason,,Mason,Mason,Adin,34D18,5/3/2021,20,5/3/2021,5b,5a,5b,5b,5a,5a,5a,1,1,5b,3274,3,4,D,18,0.99,-0.1778,-0.5842,-0.4318,-0.3556,-0.8382,-0.1524,-0.0762
3275,50,18,7,36,3/2/2021,,22,SG47,37-A,0.83,6/9/2020,Erin,Saad,HCS,HCS-63,7,1180,4670,3490,SA,2/3/2021,JL,9,110,25,d40g,1.5,2/3/2021,ET,19,2/22/2021,AW,5.2770,2.0650,2.0190,2.1500,1.8550,1.8160,1.9880,347.7,AW,2998,AW,8.62,20210222,2659,W,2.3239,99.66,0.0752,1.2411,4.9643,6.3,0.146,99.8501,99.7001,99.2504,99.8501,N,N,,,Jerome,20210223.3,238.888,187.815,1.272,Vrishin,20210223,20210223.1,Jerome,,Adin,Mina,Zander,22B18,2/23/2021,1,2/23/2021,5c,5c,5a,5a,5a,5a,5a,1,1,5a,3275,2,2,B,18,0.929,-0.0508,-0.508,-0.1016,-0.3048,-0.4318,0.0254,-0.0254
3276,51,18,7,42,4/20/2021,,29,SG47,37-A,0.83,6/10/2020,Erin,Saad,HCS,HCS-72,8,1145,4985,3840,SA,3/23/2021,SA,10,110,25,d40g,2.5,3/23/2021,ET,18,4/10/2021,AW,5.2800,2.0670,2.0150,2.1530,1.8380,1.8070,1.9730,345.7,AW,3194,AW,9.24,20210410,2645,W,1.4617,99.14,0.0378,0.4159,3.4027,3.9,0.116,99.2504,99.7001,97.901,99.7001,N,N,,,Zander,20210412.2,326.06,213.885,1.524,Erin,20210412,20210412,Mason,,Mason,Mason,Adin,29D18,4/12/2021,2,4/12/2021,5b,5a,5b,5a,5a,5a,5a,1,1,5a,3276,2,9,D,18,1.022,0.0254,-0.4572,-0.2032,-0.2286,-0.8636,-0.2032,-0.4064
3277,52,18,8,,,PATCH JOB/ 13 connected holes with also ~15 buried fibers (not the same as the previous 13),,SG47,37-A,0.83,6/10/2020,Erin,Saad,HCS,HCS-58,7,1175,4925,3750,SA,1/7/2021,SA,9,110,25,d40g,2,1/7/2021,ET,21,1/28/2021,AW,5.2740,2.0500,2.0220,2.1510,1.8530,1.8180,1.9960,347.6,AW,3152,AW,9.07,20210128,2601,W,0.0375,97.49,0.0384,0.9996,4.4598,5.5,0.151,99.8501,98.6507,92.9535,98.5007,N,Y,,,Mason,20210201.2,122.491,177.985,0.688,Jerome,20210201,,,,Adin,Mina,,,2/1/2021,4,2/1/2021,8,5a,5b,5b,5c,8,8,FALSE,FALSE,8,3277,,,,,0.998,-0.127,-0.889,-0.0254,-0.2794,-0.4826,0.0762,0.1778
3278,53,18,7,35,2/23/2021,,23,SG47,37-A,0.75,6/10/2020,Erin,Saad,HCS,HCS-62,7,1180,4880,3700,SA,1/29/2021,SA,9,10,25,d40g,2,1/29/2021,ET,14,2/12/2021,AW,5.2780,2.0570,2.0070,2.1550,1.8600,1.8120,1.9920,347.6,AW,3132,AW,9.01,20210212,2646,W,4.5352,99.18,0.6425,2.6077,4.8753,8.1,0.190,100.45,97.0015,99.8501,99.4003,N,N,,,Zander,20210215.1,117.617,92.8583,1.267,Jerome,20210212.1,20210215,Zander,,Adin,Mason,Mason,23B18,2/15/2021,3,2/12/2021,5b,5a,5b,5a,5a,5a,5a,1,1,5a,3278,2,3,B,18,0.985,-0.0254,-0.7112,-0.4064,-0.1778,-0.3048,-0.0762,0.0762
3279,54,18,7,46,5/18/2021,,32,SG47,37-A,0.75,6/10/2020,Erin,Saad,HCS,HCS-74,8,1145,4795,3650,SA,4/1/2021,SA,10,110,25,d40g,2,4/1/2021,ET,9,4/10/2021,AW,5.2610,2.0720,2.0180,2.1480,1.8650,1.7940,1.9810,345.6,AW,3100,AW,8.97,20210410,2631,W,2.0240,98.61,0.1140,1.1783,4.7130,6.0,0.144,100.15,99.1004,98.8006,96.4018,N,N,,,Zander,20210412.2,338.621,213.885,1.583,Erin,20210412,20210412,Mason,,Mason,Mason,Adin,32A18,4/12/2021,2,4/12/2021,5b,5a,5b,5a,5a,5a,5a,1,1,5a,3279,3,2,A,18,0.971,-0.4572,-0.3302,-0.127,-0.3556,-0.1778,-0.5334,-0.2032
3280,55,18,7,43,4/27/2021,,28,SG47,37-A,0.83,6/11/2020,Erin,Saad,HCS,HCS-73,7,1185,4860,3675,SA,3/31/2021,JL,10,110,25,d40g,2,3/31/2021,ET,16,4/16/2021,AW,5.2750,2.0690,2.0170,2.1470,1.8470,1.8010,1.9900,346.5,AW,3130,AW,9.03,20210416,2630,W,0.5622,98.58,0.0760,0.6084,6.3498,7.0,0.164,94.3028,111.994,87.1064,100.9,N,N,,,Mina,20210421.7,274.587,282.323,0.973,Mina,20210421,20210420,Mina,,Adin,Adin,Adin,28B18,4/21/2021,5,4/21/2021,5b,5a,5b,5a,5b,5a,5a,1,1,5b,3280,2,8,B,18,0.978,-0.1016,-0.4064,-0.1524,-0.381,-0.635,-0.3556,0.0254
3281,56,18,8,,,died in machining; top fibers exposed,,SG47,37-A,0.83,6/11/2020,Erin,Saad,HCS,HCS-50,6,1190,4920,3730,SA,10/26/2020,SA,8,110,25,d40g,2,10/26/2020,ET,25,11/20/2020,,,,,,,,,0.0,,,,#DIV/0!,,#NUM!,,,,,,,,,,,,,,,,,,#NUM!,#NUM!,,,,,,,,,,,,#NUM!,#NUM!,#NUM!,8,#DIV/0!,8,#N/A,#N/A,#N/A,#N/A,FALSE,FALSE,#N/A,3281,,,,,0.993,-134.0866,-52.959,-51.3842,-54.9148,-47.5488,-46.101,-50.5206
3282,57,18,7,26,11/2/2020,PATCH JOB,14,SG47,37-A,0.83,6/11/2020,Erin,Saad,HCS,HCS-49,6,1190,5130,3940,SA,10/16/2020,SA,8,110,25,d40g,2.5,10/16/2020,ET,11,10/27/2020,AW,5.2770,2.0720,2.0130,2.1500,1.8480,1.8030,1.9920,347.2,AW,3200,AW,9.22,20201027,2635,N,0.1874,98.76,0.0380,1.2903,4.5161,5.8,0.141,96.7016,97.7511,99.5502,101.049,N,N,,,Mason,20201027.1,234.738,170.651,1.376,testrun,20201028,20201027,Mason,,Adin,Zander,Zander,14C18,10/27/2020,0,10/28/2020,5b,5a,5b,5a,5a,5a,5a,1,1,5a,3282,1,4,C,18,1.048,-0.0508,-0.3302,-0.254,-0.3048,-0.6096,-0.3048,0.0762
3283,58,18,7,27,11/17/2020,,15,SG47,37-A,0.75,6/11/2020,Erin,Saad,HCS,HCS-50,7,1175,4935,3760,SA,10/22/2020,SA,8,110,25,d40g,4,10/22/2020,ET,13,11/4/2020,AW,5.2480,2.0700,2.0220,2.1490,1.8440,1.8070,1.9950,345.7,AW,3188,AW,9.22,20201104,2640,W,0.4872,98.95,0.0000,1.1742,5.1136,6.3,0.173,99.7001,100.15,99.4003,96.5517,N,N,,,Mina/Jerome,20201105,415.671,210.768,1.972,Erin,20201105,20201105,Jerome,,Adin,Adin,Adin,15D18,11/5/2020,1,11/5/2020,5b,5a,5b,5a,5a,5a,5a,1,1,5a,3283,1,5,D,18,1.001,-0.7874,-0.381,-0.0254,-0.3302,-0.7112,-0.2032,0.1524
3284,59,18,7,45,5/10/2021,,29,SG47,37-A,0.83,6/11/2020,Erin,Saad,HCS,HCS-78,9,1150,4830,3680,SA,4/27/2021,VM,10,110,25,d40g,1.5,4/27/2021,ET,3,4/30/2021,AW/LR,5.2810,2.0650,2.0160,2.1400,1.8470,1.8020,1.9900,346.1,AW,3084,AW,8.91,20210430,2647,W,1.6117,99.21,0.3022,1.4356,3.7023,5.4,0.150,99.7001,99.4003,98.3508,99.4003,N,N,,,Zander,20210503,286.326,181.545,1.577,Erin,20210430.2,20210430,Mason,,Mason,Mason,Adin,29C18,5/3/2021,3,4/30/2021,5b,5a,5b,5a,5a,5a,5a,1,1,5a,3284,2,9,C,18,0.979,0.0508,-0.508,-0.1778,-0.5588,-0.635,-0.3302,0.0254
3285,60,18,7,36,3/2/2021,,22,SG47,37-A,0.67,6/11/2020,Erin,Saad,HCS,HCS-64,5,1165,4890,3725,SA,2/9/2021,SA,9,110,25,d40g,2,2/9/2021,ET,13,2/22/2021,AW,5.2770,2.0570,2.0130,2.1450,1.8510,1.8070,1.9850,345.8,AW,3136,AW,9.07,20210222,2629,W,1.3118,98.54,0.3043,2.2442,6.2001,8.7,0.172,99.7001,97.7511,99.5502,97.1514,N,N,,,Jerome,20210223.3,252.276,187.815,1.343,Vrishin,20210223,20210223.1,Jerome,,Adin,Mina,Zander,22C18,2/23/2021,1,2/23/2021,5b,5a,5b,5a,5a,5a,5a,1,1,5a,3285,2,2,C,18,0.991,-0.0508,-0.7112,-0.254,-0.4318,-0.5334,-0.2032,-0.1016
3286,61,18,8,,,PATCH JOB JON,,SG47,37-B,0.58,6/12/2020,Erin,Saad,HCS,HCS-61,5,1170,4695,3525,SA,1/25/2021,JL,9,110,25,d40g,1.5,1/25/2021,ET,29,2/23/2021,AW,5.2540,2.0490,2.0270,2.1420,1.8410,1.7960,1.9860,343.5,AW,3030,AW,8.82,20210223,2577,W,2.5487,96.59,0.0388,3.5312,6.9849,10.6,0.189,95.6522,99.5502,92.6537,98.5007,N,Y,,,Mina,20210223.4,187.59,204.153,0.919,Zander,20210224.1,20210224,Zander,,Adin,Zander,Adin,,2/23/2021,0,2/24/2021,8,5a,5b,5c,5b,8,5a,1,1,8,3286,,,,,0.938,-0.635,-0.9144,0.1016,-0.508,-0.7874,-0.4826,-0.0762
3287,62,18,7,31,1/11/2021,,18,SG47,37-B,1.75,6/12/2020,Sparsh,Saad,HCS,HCS-57,7,1170,4885,3715,ET,12/17/2020,JL,9,110,25,d40g,3,12/17/2020,ET,20,1/6/2021,AW,5.2670,2.0670,2.0210,2.1550,1.8490,1.7860,1.9880,346.1,AW,3172,AW,9.17,20210106,2625,W,0.8246,98.39,0.0381,1.0667,2.5905,3.7,0.126,96.7016,99.1004,98.051,99.7001,N,N,,,Mason,20210107.3,242.845,248.566,0.977,Mason,20210107,20210107,Mason,,Adin,Adin,Adin,18A18,1/7/2021,1,1/7/2021,5b,5a,5b,5a,5a,5a,5a,1,1,5a,3287,1,8,A,18,0.989,-0.3048,-0.4572,-0.0508,-0.1778,-0.5842,-0.7366,-0.0254
3288,63,18,7,32,1/26/2021,,18,SG47,37-B,0.50,6/12/2020,Erin,Saad,HCS,HCS-58,6,1200,4975,3775,SA,1/5/2021,SA,9,110,25,d40g,2,1/6/2021,ET,13,1/19/2021,AW,5.2790,2.0740,2.0080,2.1440,1.8680,1.8080,1.9900,347.5,AW,3156,AW,9.08,20210119,2658,W,1.9490,99.63,0.0376,1.8059,4.8533,6.7,0.156,101.649,98.2009,99.5502,99.1004,N,N,,,Mason,20210119,254.189,246.198,1.032,Mason,20210120,20210120,Mason,,Adin,Adin,Adin,18C18,1/19/2021,0,1/20/2021,5a,5a,5a,5a,5a,5a,5a,1,1,5a,3288,1,8,C,18,1.005,0,-0.2794,-0.381,-0.4572,-0.1016,-0.1778,0.0254
3289,64,18,7,45,5/10/2021,,32,SG47,37-B,0.58,6/12/2020,Erin,Saad,HCS,HCS-74,7,1180,4860,3680,SA,4/5/2021,JL,10,110,25,d40g,3,4/5/2021,ET,11,4/16/2021,AW,5.2750,2.0710,2.0080,2.1520,1.8440,1.8020,1.9900,346.6,AW,3076,AW,8.88,20210416,2650,W,0.8246,99.33,0.0377,2.9811,11.5094,14.5,0.247,100,99.5502,98.9505,98.8006,N,N,,,Mason,20210419.4,365.063,265.62,1.374,Erin,20210419,20210419,Mason,,Adin,Adin,Mina,32B18,4/19/2021,3,4/19/2021,5b,5a,5b,5a,5a,5a,5a,1,1,5a,3289,3,2,B,18,0.979,-0.1016,-0.3556,-0.381,-0.254,-0.7112,-0.3302,0.0254
3290,65,18,7,25,10/26/2020,,14,SG47,37-B,1.30,6/12/2020,Sparsh,Saad,HCS,HCS-47,6,1190,4970,3780,SA,10/7/2020,SA,8,110,25,d40g,1.5,10/8/2020,ET,8,10/16/2020,AW,5.2750,2.0700,2.0170,2.1570,1.8610,1.8130,1.9910,348.7,AW,3138,AW,9.00,20201016,2646,W,0.5997,99.18,0.0000,1.1716,3.3258,4.5,0.138,100.75,99.2504,99.1004,97.6012,N,N,,,Mason,20201020.1,245.046,194.028,1.263,Adin,20201020,20201020,Mason,,Adin,Adin,Adin,14D18,10/20/2020,4,10/20/2020,5a,5a,5a,5a,5a,5a,5a,1,1,5a,3290,1,4,D,18,1.006,-0.1016,-0.381,-0.1524,-0.127,-0.2794,-0.0508,0.0508
3291,66,18,7,33,2/2/2021,,21,SG47,37-B,0.58,6/12/2020,Erin,Saad,HCS,HCS-58,7,1175,4920,3745,SA,12/30/2020,SA,9,110,25,d40g,2.5,1/4/2021,ET,15,1/19/2021,AW,5.2810,2.0570,2.0070,2.1570,1.8570,1.8090,1.9930,347.8,AW,3184,AW,9.15,20210119,2652,W,0.1499,99.40,0.0377,0.7919,4.4872,5.3,0.132,100.75,98.3508,98.8006,99.7001,N,N,,,Mason,20210119,255.721,246.198,1.039,Mason,20210120,20210120,Mason,,Adin,Adin,Adin,21A18,1/19/2021,0,1/20/2021,5b,5a,5b,5a,5a,5a,5a,1,1,5a,3291,2,1,A,18,0.997,0.0508,-0.7112,-0.4064,-0.127,-0.381,-0.1524,0.1016
3292,67,18,7,31,1/11/2021,,20,SG47,37-B,0.58,6/12/2020,Erin,Saad,HCS,HCS-56,6,1185,4920,3735,JT,12/9/2020,ET,9,110,25,d40g,3,12/9/2020,ET,8,12/17/2020,AW,5.2810,2.0780,2.0090,2.1440,1.8750,1.8120,1.9900,348.4,AW,3130,AW,8.98,20201217,2611,N,1.9491,97.86,0.3447,2.1065,6.3960,8.8,0.164,95.2024,97.1514,98.6507,100.45,N,N,,,Mina,20201221.2,257.693,234.676,1.098,Erin,20201218,20201222,Mason,,Adin,Adin,Adin,20D18,12/21/2020,4,12/18/2020,5b,5a,5a,5b,5b,5a,5a,1,1,5b,3292,2,0,D,18,0.994,0.0508,-0.1778,-0.3556,-0.4572,0.0762,-0.0762,0.0254
3293,68,18,7,25,10/26/2020,,15,SG47,37-B,1.25,6/12/2020,Sparsh,Saad,HCS,HCS-47,7,1180,4930,3750,SA,10/6/2020,SA,8,110,25,d40g,2,10/7/2020,ET,9,10/16/2020,AW,5.2750,2.0810,2.0240,2.1530,1.8560,1.8160,1.9940,349.3,AW,3172,AW,9.08,20201016,2628,W,0.1499,98.50,0.1142,0.8371,3.1583,4.1,0.133,99.5502,99.8501,97.6012,97.0015,N,N,,,Mason,20201020.1,236.701,194.028,1.220,Adin,20201020,20201020,Mason,,Adin,Adin,Adin,15C18,10/20/2020,4,10/20/2020,5a,5a,5a,5a,5a,5a,5a,1,1,5a,3293,1,5,C,18,0.998,-0.1016,-0.1016,0.0254,-0.2286,-0.4064,0.0254,0.127
3294,69,18,7,36,3/2/2021,,25,SG47,37-B,1.50,6/12/2020,Sparsh,Saad,HCS,HCS-64,7,1190,4885,3695,SA,2/8/2021,ET,9,110,25,d40g,2.5,2/8/2021,ET,14,2/22/2021,AW,5.2770,2.0710,2.0180,2.1500,1.8630,1.8150,1.9870,348.1,AW,3134,AW,9.00,20210222,2626,W,0.2999,98.43,0.3046,6.0168,9.1775,15.5,0.236,101.349,97.4513,99.1004,95.8021,N,N,,,Jerome,20210223.3,226.004,187.815,1.203,Vrishin,20210223,20210223.1,Jerome,,Adin,Mina,Zander,25B18,2/23/2021,1,2/23/2021,5b,5a,5a,5a,5b,5a,5a,1,1,5b,3294,2,5,B,18,0.983,-0.0508,-0.3556,-0.127,-0.3048,-0.2286,0,-0.0508
3295,70,18,7,30,1/4/2021,retruned by Sean + remachined + sent again with shipment 34,21,SG47,37-B,0.75,6/12/2020,Erin,Saad,HCS,HCS-54,6,1185,4990,3805,SA,11/18/2020,SA,9,110,25,d40g,2.5,11/18/2020,SA,7,11/25/2020,AW,5.2410,2.0670,2.0050,2.1500,1.8610,1.8040,1.9920,344.8,AW,3150,AW,9.14,20201125,2648,W,3.9730,99.25,0.2266,64.8792,34.8943,100.0,0.137,99.8501,99.2504,99.4003,98.5007,N,N,,,Jerome,20210209.1,104.47,75.6103,1.382,Mina,20210210,20210209,Mina,,Adin,Zander/Mina,Zander,21C18,2/9/2021,76,2/10/2021,5b,5a,5b,5a,5a,5a,5a,1,1,5a,3295,2,1,C,18,1.013,-0.9652,-0.4572,-0.4572,-0.3048,-0.2794,-0.2794,0.0762
3296,71,18,8,,,"failed Sep 17, 2021 too many patches",,SG47,37-B,1.50,6/12/2020,Sparsh,Saad,HCS,HCS-71,7,1180,4915,3735,SA,3/18/2021,SA,10,110,25,d40g,3,3/18/2021,ET,19,4/6/2021,AW/LR,5.2770,2.0380,2.0130,2.1490,1.8350,1.8080,1.9890,344.9,AW/LR,3126,AW/LR,9.06,20210406,#NUM!,,,,,,,,,,,,,,,,,,#NUM!,#NUM!,,,,,,,,,,,,#NUM!,#NUM!,#NUM!,8,5a,8,#N/A,#N/A,#N/A,#N/A,FALSE,FALSE,#N/A,3296,,,,,0.994,-0.0508,-1.1938,-0.254,-0.3302,-0.9398,-0.1778,0
3297,72,18,7,41,4/13/2021,,28,SG47,37-B,0.58,6/12/2020,Erin,Saad,HCS,HCS-73,8,1150,4915,3765,ET,3/26/2021,ET,10,110,25,d40g,2.5,3/26/2021,ET,15,4/10/2021,AW,5.2790,2.0700,2.0170,2.1440,1.8370,1.7880,1.9990,346.3,AW,3156,AW,9.11,20210410,2638,W,1.0495,98.88,0.0000,2.2745,11.5997,13.9,0.215,99.5502,98.9505,99.5502,97.4513,N,N,,,Mason,20210412.3,366.109,213.885,1.712,Erin,20210412,20210412,Mason,,Mason,Adin,Adin,28C18,4/12/2021,2,4/12/2021,5b,5a,5b,5a,5a,5a,5a,1,1,5a,3297,2,8,C,18,1.002,0,-0.381,-0.1524,-0.4572,-0.889,-0.6858,0.254
3298,73,18,7,33,2/2/2021,,21,SG47,37-B,0.75,6/15/2020,Erin,Saad,HCS,HCS-59,5,1165,4830,3665,EC,1/12/2021,JL,9,110,25,d40g,2,1/12/2021,ET,14,1/26/2021,AW,5.2810,2.0680,2.0180,2.1540,1.8670,1.8170,1.9900,349.1,AW,3182,AW,9.12,20210126,2651,W,0.7496,99.36,0.0754,0.6790,4.9793,5.7,0.136,100.6,98.6507,99.1004,99.1004,N,N,,,Mason,20210127,436.042,190.298,2.291,Mina,20210127.2,20210127,Mason,,Adin,Adin,Adin,21B18,1/27/2021,1,1/27/2021,5a,5a,5a,5a,5a,5a,5a,1,1,5a,3298,2,1,B,18,0.975,0.0508,-0.4318,-0.127,-0.2032,-0.127,0.0508,0.0254
3299,74,18,7,52,6/29/2021,,39,SG47,37-B,1.50,6/15/2020,Sparsh,Erin,HCS,HCS-92,8,1160,5015,3855,SA,6/14/2021,VM,11,110,25,d40g,1.5,6/14/2021,SA,8,6/22/2021,AW/LR,5.2840,2.0760,2.0100,2.1420,1.8680,1.8020,1.9870,347.4,AW,3220,AW,9.27,20210622,2603,W,1.4243,97.56,0.1537,2.5740,4.1491,6.9,0.159,99.4003,98.2009,96.2519,96.4018,N,N,,,Erin,20210622.3,171.186,91.8586,1.864,Zander,20210622.2,20210622,Erin,,Erin,Zander,Mina,39C18,6/22/2021,0,6/22/2021,5b,5a,5a,5b,5a,5a,5a,1,1,5b,3299,3,9,C,18,1.026,0.127,-0.2286,-0.3302,-0.508,-0.1016,-0.3302,-0.0508
3300,75,18,7,26,11/2/2020,,15,SG47,37-B,0.75,6/15/2020,Erin,Saad,HCS,HCS-49,7,1180,4950,3770,SA,10/19/2020,VM,8,110,25,d40g,2.5,10/19/2020,ET,7,10/26/2020,AW,5.2790,2.0700,2.0180,2.1420,1.8500,1.8180,1.9950,347.7,AW,3170,AW,9.12,20201026,2650,W,1.7991,99.33,0.0377,1.1321,5.5472,6.7,0.143,100.3,98.5007,98.2009,100.3,N,N,,,Will,20201028,278.181,186.689,1.490,Adin,20201027,20201029,Erin,,Adin,Adin,Adin,15B18,10/28/2020,2,10/27/2020,5b,5a,5b,5a,5a,5a,5a,1,1,5a,3300,1,5,B,18,1.003,0,-0.381,-0.127,-0.508,-0.5588,0.0762,0.1524
3301,76,18,7,43,4/27/2021,,30,SG47,37-B,0.58,6/15/2020,Erin,Saad,HCS,HCS-74,6,1195,4960,3765,SA,4/2/2021,SA,10,110,25,d40g,2,4/2/2021,ET,14,4/16/2021,AW,5.2750,2.0660,1.9880,2.1340,1.8500,1.7940,1.9860,343.4,AW,3130,AW,9.11,20210416,2627,W,0.9371,98.46,0.1903,1.4846,5.1009,6.8,0.150,95.0525,104.198,94.4528,100.15,N,N,,,Mina,20210421.9,191.513,163.417,1.172,Mason,20210421.1,20210420,Mina,,Adin,Adin,Adin,30C18,4/21/2021,5,4/21/2021,5b,5a,5b,5a,5b,5a,5a,1,1,5b,3301,3,0,C,18,1.002,-0.1016,-0.4826,-0.889,-0.7112,-0.5588,-0.5334,-0.0762
3302,77,18,7,35,2/23/2021,,23,SG47,37-B,0.67,6/15/2020,Erin,Saad,HCS,HCS-60,6,1200,4900,3700,SA,1/20/2021,SA,9,110,25,d40g,2,1/20/2021,ET,19,2/8/2021,AW,5.2750,2.0570,2.0100,2.1510,1.8550,1.7950,1.9880,345.9,AW,3114,AW,9.00,20210208,2629,W,1.4617,98.54,1.4454,98.3644,0.0000,99.8,0.132,98.8006,98.051,99.1004,98.2009,N,N,,,Jerome,20210209.1,137.174,75.6103,1.814,Mina,20210210,20210209,Mina,,Adin,Mason/Mina,Zander,23A18,2/9/2021,1,2/10/2021,5b,5a,5b,5a,5a,5a,5a,1,1,5a,3302,2,3,A,18,0.985,-0.1016,-0.7112,-0.3302,-0.2794,-0.4318,-0.508,-0.0254
3303,78,18,8,,,PATCH JOB; ROD TLR; missing row and some buried fibers,2,SG47,37-B,0.67,6/15/2020,Erin,Saad,HCS,HCS-55,6,1190,4805,3615,ET,12/2/2020,ET,9,110,25,d40g,2.5,12/2/2020,ET,14,12/16/2020,AW,5.2590,2.0780,2.0030,2.1440,1.8650,1.7950,1.9880,345.3,AW,3086,AW,8.94,20201216,2554,W,1.3868,95.73,0.2741,1.5270,4.9726,6.8,0.160,97.6012,95.5022,96.8516,92.9535,N,Y,,,Mina,20201221.3,258.447,234.676,1.101,Erin,20201218,20201222,Mason,,Adin,Adin,Adin,2,12/21/2020,5,12/18/2020,8,5a,5a,8,5b,8,5a,1,1,8,3303,2,,,,0.962,-0.508,-0.1778,-0.508,-0.4572,-0.1778,-0.508,-0.0254
3304,79,18,7,30,1/4/2021,,18,SG47,37-B,0.67,6/15/2020,Erin,Saad,HCS,HCS-53,7,1170,4880,3710,SA,11/13/2020,SA,9,110,25,d40g,1.5,11/13/2020,SA,11,11/24/2020,AW,5.2760,2.0670,2.0190,2.1490,1.8510,1.8020,1.9920,347.1,AW,3144,AW,9.06,20201125,2622,W,2.2489,98.28,0.0381,2.4028,5.7208,8.2,0.159,98.2009,98.5007,98.2009,98.2009,N,N,,,Erin,20201211.2,249.784,209.289,1.193,Adin,20201210.1,20201215,Zander,,Adin,Zander,Adin,18D18,12/11/2020,17,12/10/2020,5b,5a,5b,5a,5a,5a,5a,1,1,5a,3304,1,8,D,18,0.987,-0.0762,-0.4572,-0.1016,-0.3302,-0.5334,-0.3302,0.0762
3305,80,18,7,25,10/26/2020,,15,SG47,37-B,0.58,6/15/2020,Erin,Erin,HCS,HCS-47,6,1190,5080,3890,SA,10/2/2020,SA,8,110,25,d40g,2,10/5/2020,ET,11,10/16/2020,AW,5.2840,2.0830,2.0180,2.1520,1.8750,1.8080,1.9910,349.8,AW,3202,AW,9.15,20201016,2623,W,0.5247,98.31,0.1906,0.4575,2.8212,3.5,0.135,100.6,99.2504,97.1514,96.2519,N,N,,,Mason,20201020.1,238.862,194.028,1.231,Adin,20201020,20201020,Mason,,Adin,Adin,Adin,15A18,10/20/2020,4,10/20/2020,5a,5a,5a,5a,5a,5a,5a,1,1,5a,3305,1,5,A,18,1.035,0.127,-0.0508,-0.127,-0.254,0.0762,-0.1778,0.0508
3306,81,18,7,48,6/1/2021,,36,SG47,37-B,0.50,6/16/2020,Erin,Saad,HCS,HCS-79,8,1150,4885,3735,SA,4/30/2021,VM,10,110,25,d40g,3,4/30/2021,SA,7,5/7/2021,AW/LR,5.2510,2.0700,2.0240,2.1490,1.8560,1.8030,1.9840,345.5,AW,3128,AW,9.05,20210507,2660,W,0.7121,99.70,0.0376,0.3383,3.3835,3.8,0.125,99.7001,99.4003,100,99.7001,N,N,,,Zander/Jerome,20210507.4,431.931,256.595,1.683,Jerome,20210507.4,20210507.2,Jerome,,Caroline,Mason,Mina,36A18,5/7/2021,0,5/7/2021,5a,5a,5a,5a,5a,5a,5a,1,1,5a,3306,3,6,A,18,0.994,-0.7112,-0.381,0.0254,-0.3302,-0.4064,-0.3048,-0.127
3307,82,18,7,53,7/7/2021,,40,SG47,37-B,0.58,6/16/2020,Erin,Saad,HCS,HCS-92,7,1185,5050,3865,SA,6/10/2021,JL,11,110,25,d40g,2.5,6/10/2021,SA,18,6/28/2021,AW/LR,5.2520,2.0660,2.0160,2.1430,1.8460,1.8090,1.9830,344.2,AW,3160,AW,9.18,20210628,2625,W,1.3868,98.39,0.1905,2.6667,6.1714,9.0,0.170,96.7016,98.9505,98.3508,99.5502,N,N,,,Erin,20210628.2,150.76,77.1041,1.955,Zander,20210629,20210629,Zander,,Adin,Mina,Erin,40A18,6/28/2021,0,6/29/2021,5b,5a,5b,5a,5a,5a,5a,1,1,5a,3307,4,0,A,18,1.028,-0.6858,-0.4826,-0.1778,-0.4826,-0.6604,-0.1524,-0.1524
3308,83,18,7,43,4/27/2021,,28,SG47,37-B,0.67,6/16/2020,Erin,Saad,HCS,HCS-75,8,1150,4805,3655,SA,4/8/2021,SA,10,110,25,d40g,1.5,4/8/2021,ET,14,4/22/2021,AW/LR,5.2750,2.0680,2.0170,2.1330,1.8460,1.8050,1.9920,345.5,LR,3124,LR,9.04,20210422,2652,W,2.5487,99.40,0.0000,1.9608,11.5008,13.5,0.137,100,98.5007,99.1004,100,N,N,,,Erin,20210423,411.556,219.422,1.876,Erin,20210423.1,20210426,Zander,,Adin,Adin,Adin,28D18,4/23/2021,1,4/23/2021,5b,5a,5b,5a,5a,5a,5a,1,1,5a,3308,2,8,D,18,0.973,-0.1016,-0.4318,-0.1524,-0.7366,-0.6604,-0.254,0.0762
3309,84,18,7,46,5/18/2021,,31,SG47,37-B,0.67,6/16/2020,Erin,Saad,HCS,HCS-75,6,1200,4905,3705,SA,4/9/2021,SA,10,110,25,d40g,1.5,4/9/2021,ET,7,4/16/2021,AW,5.2720,2.0680,2.0020,2.1450,1.8620,1.8060,1.9880,346.1,AW,3104,AW,8.97,20210416,2633,W,0.6372,98.69,0.0380,0.8355,4.6335,5.5,0.147,100.45,98.9505,98.6507,96.7016,N,N,,,Zander,20210421,344.455,282.323,1.220,Mina,20210421,20210421,Zander,,Adin,Adin,Adin,31A18,4/21/2021,5,4/21/2021,5b,5a,5b,5a,5a,5a,5a,1,1,5a,3309,3,1,A,18,0.986,-0.1778,-0.4318,-0.5334,-0.4318,-0.254,-0.2286,-0.0254
3310,85,18,7,31,1/11/2021,,19,SG47,37-B,0.58,6/16/2020,Erin,Saad,HCS,HCS-56,7,1170,4860,3690,ET,12/11/2020,ET,9,110,25,d40g,2,12/11/2020,ET,6,12/17/2020,AW,5.2810,2.0710,2.0210,2.1470,1.8490,1.8080,1.9870,347.3,AW,3120,AW,8.98,20201217,2649,W,1.9116,99.29,0.0000,1.2458,5.1340,6.4,0.143,100.75,98.9505,97.901,99.5502,N,N,,,Mina,20201221.2,253.968,234.676,1.082,Erin,20201218,20201222,Mason,,Adin,Adin,Adin,19C18,12/21/2020,4,12/18/2020,5b,5a,5b,5a,5a,5a,5a,1,1,5a,3310,1,9,C,18,0.982,0.0508,-0.3556,-0.0508,-0.381,-0.5842,-0.1778,-0.0508
3311,86,18,7,35,2/23/2021,PATCH JOB,25,SG47,37-B,2.00,6/16/2020,Sparsh,Saad,HCS,HCS-57,6,1190,4760,3570,ET,12/21/2020,JL,9,110,25,d40g,2,12/22/2020,ET,37,1/28/2021,AW,5.2440,2.0500,2.0000,2.1540,1.8630,1.8130,1.9890,344.6,AW,3090,AW,8.97,20210113,2566,W,0.8246,96.18,0.1949,2.9228,4.7545,7.9,0.172,97.6012,97.0015,93.4033,96.7016,N,N,,,Mason,20210201.2,118.597,66.0415,1.796,Vrishin,20210209.1,20210208,Zander,,Adin,Mason,Mason,25A18,2/1/2021,4,2/9/2021,5c,5a,5b,5c,5c,5a,5a,1,1,5c,3311,2,5,A,18,0.95,-0.889,-0.889,-0.5842,-0.2032,-0.2286,-0.0508,0
3312,87,18,7,45,5/10/2021,,30,SG47,37-B,0.58,6/16/2020,Erin,Saad,HCS,HCS-78,8,1155,4770,3615,SA,4/26/2021,JL,10,110,25,d40g,1.5,4/26/2021,ET,3,4/29/2021,AW/LR,5.2790,2.0690,2.0150,2.1470,1.8570,1.8070,1.9860,347.1,AW,3096,AW,8.92,20210429,2652,W,0.7121,99.40,0.0754,0.3771,4.2232,4.7,0.127,100.75,98.3508,99.8501,98.6507,N,N,,,Zander,20210503,369.281,213.195,1.732,Erin,20210430.3,20210430,Mason,,Mason,Mason,Adin,30D18,5/3/2021,4,4/30/2021,5a,5a,5a,5a,5a,5a,5a,1,1,5a,3312,3,0,D,18,0.962,0,-0.4064,-0.2032,-0.381,-0.381,-0.2032,-0.0762
3313,88,18,7,48,6/1/2021,,33,SG47,37-B,0.67,6/16/2020,Erin,Saad,HCS,HCS-80,7,1185,5040,3855,SA,5/6/2021,VM,10,110,25,d40g,3,5/6/2021,ET,12,5/18/2021,AW/LR,5.2640,2.0660,2.0120,2.1450,1.8490,1.8020,1.9890,345.3,AW,3108,AW,9.00,20210518,2608,W,3.1109,97.75,0.2684,2.0706,3.2209,5.6,0.182,97.3013,97.3013,98.3508,98.051,N,N,,,Zander,20210520.2,262.933,165.191,1.592,Zander,20210519.3,20210519,Zander,,Adin,Mason,Adin,33D18,5/20/2021,2,5/19/2021,5b,5a,5b,5b,5a,5a,5a,1,1,5b,3313,3,3,D,18,1.026,-0.381,-0.4826,-0.2794,-0.4318,-0.5842,-0.3302,0
3314,89,18,7,53,7/7/2021,,40,SG47,37-B,1.45,6/16/2020,Sparsh,Erin,HCS,HCS-94,9,1150,4785,3635,SA,6/21/2021,GP,11,110,25,d40g,2,6/21/2021,SA,8,6/29/2021,AW/LR,5.2800,2.0740,2.0210,2.1440,1.8600,1.7960,1.9860,347.0,AW,3216,AW,9.27,20210629,2666,W,0.4872,99.93,0.0000,0.1500,2.0255,2.2,0.097,99.8501,99.8501,100,100,N,N,,,Erin,20210629.4,207.584,91.0744,2.279,Zander,20210629.1,20210629,Erin,,Erin,Zander,Zander,40B18,6/29/2021,0,6/29/2021,5a,5a,5a,5a,5a,5a,5a,1,1,5a,3314,4,0,B,18,0.967,0.0254,-0.2794,-0.0508,-0.4572,-0.3048,-0.4826,-0.0762
3315,90,18,7,47,5/25/2021,,34,SG47,37-B,0.67,6/16/2020,Erin,Saad,HCS,HCS-80,8,1150,4955,3805,SA,5/5/2021,VM,10,110,25,d40g,2.5,5/5/2021,SA,13,5/18/2021,AW/LR,5.2650,2.0660,2.0160,2.1430,1.8600,1.8090,1.9870,346.0,AW,3046,AW,8.80,20210518,2645,W,3.2234,99.14,0.2268,2.4953,4.0454,6.8,0.169,100,98.9505,99.4003,98.2009,N,N,,,Zander,20210520.2,308.5,165.191,1.868,Zander,20210519.3,20210519,Zander,,Adin,Mason,Adin,34A18,5/20/2021,2,5/19/2021,5a,5a,5a,5a,5a,5a,5a,1,1,5a,3315,3,4,A,18,1.013,-0.3556,-0.4826,-0.1778,-0.4826,-0.3048,-0.1524,-0.0508
3316,91,18,7,47,5/25/2021,,33,SG47,37-B,0.67,6/17/2020,Erin,Saad,HCS,HCS-81,8,1155,4990,3835,VM,5/11/2021,SA,10,110,25,d40g,3,5/11/2021,SA,7,5/18/2021,AW/LR,5.2660,2.0650,2.0040,2.1470,1.8720,1.8160,1.9890,346.8,AW,3108,AW,8.96,20210518,2644,W,2.0614,99.10,0.0378,1.2859,3.4418,4.8,0.147,101.499,97.901,99.1004,97.901,N,N,,,Zander,20210520.4,324.344,165.191,1.963,Zander,20210519.3,20210520,Zander,,Adin,Mason,Adin,33C18,5/20/2021,2,5/19/2021,5a,5a,5a,5a,5a,5a,5a,1,1,5a,3316,3,3,C,18,1.02,-0.3302,-0.508,-0.4826,-0.381,0,0.0254,0
3317,92,18,7,49,6/8/2021,,36,SG47,37-B,0.67,6/17/2020,Erin,Saad,HCS,HCS-83,9,1150,4830,3680,SA,5/21/2021,JL,10,110,25,d40g,2,5/21/2021,ET,13,6/3/2021,AW/LR,5.2810,2.0720,2.0240,2.1550,1.8560,1.7990,1.9900,348.4,AW,3132,AW,8.99,20210603,2660,W,1.9865,99.70,0.1128,0.9023,3.9098,4.9,0.144,100.9,98.3508,99.8501,99.7001,N,N,,,Zander,20210603.1,348.114,255.746,1.361,Zander,20210604,20210604,Erin,,Mason,Mina,Mason,36B18,6/3/2021,0,6/4/2021,5a,5a,5a,5a,5a,5a,5a,1,1,5a,3317,3,6,B,18,0.979,0.0508,-0.3302,0.0254,-0.1778,-0.4064,-0.4064,0.0254
3318,93,18,7,49,6/8/2021,,36,SG47,37-B,0.67,6/17/2020,Erin,Saad,HCS,HCS-84,9,1155,4895,3740,VM,5/26/2021,VM,10,110,25,d40g,2,5/26/2021,SA,8,6/3/2021,AW/LR,5.2830,2.0740,2.0280,2.1510,1.8450,1.8030,1.9850,347.8,AW,3176,AW,9.13,20210603,2651,W,2.5112,99.36,0.1132,1.7352,5.1301,7.0,0.157,100,99.4003,99.4003,98.6507,N,N,,,Zander,20210603.1,405.147,255.746,1.584,Zander,20210604,20210604,Erin,,Mason,Mina,Mason,36C18,6/3/2021,0,6/4/2021,5b,5a,5b,5a,5a,5a,5a,1,1,5a,3318,3,6,C,18,0.995,0.1016,-0.2794,0.127,-0.2794,-0.6858,-0.3048,-0.1016
3319,94,18,7,43,4/27/2021,,29,SG47,37-B,0.67,6/17/2020,Erin,Saad,HCS,HCS-76,8,1150,4870,3720,SA,4/14/2021,JL,10,110,25,d40g,3,4/14/2021,ET,8,4/22/2021,AW/LR,5.2740,2.0670,2.0150,2.1490,1.8380,1.8140,1.9780,345.7,LR,3096,LR,8.96,20210422,2647,W,2.3613,99.21,0.3400,3.3245,5.8557,9.5,0.197,100.15,97.7511,98.8006,100.15,N,N,,,Erin,20210423,339.736,219.422,1.548,Erin,20210423.1,20210426,Zander,,Adin,Adin,Adin,29B18,4/23/2021,1,4/23/2021,5b,5a,5b,5a,5a,5a,5a,1,1,5a,3319,2,9,B,18,0.99,-0.127,-0.4572,-0.2032,-0.3302,-0.8636,-0.0254,-0.2794
3320,95,18,7,43,4/27/2021,,29,SG47,37-B,0.58,6/17/2020,Erin,Saad,HCS,HCS-75,9,1150,4710,3560,SA,4/7/2021,JL,10,110,25,d40g,2,4/7/2021,ET,9,4/16/2021,AW,5.2750,2.0750,2.0100,2.1500,1.8450,1.8010,1.9940,347.0,AW,3092,AW,8.91,20210416,2626,N,0.0375,98.43,0.2285,2.2087,7.9208,10.4,0.180,99.1004,99.4003,99.1004,96.1019,N,N,,,Mina,20210421.9,206.619,163.417,1.264,Mason,20210421.1,20210420,Mina,,Adin,Adin,Adin,29A18,4/21/2021,5,4/21/2021,5b,5a,5b,5a,5a,5a,5a,1,1,5a,3320,2,9,A,18,0.947,-0.1016,-0.254,-0.3302,-0.3048,-0.6858,-0.3556,0.127
3321,96,18,7,54,7/13/2021,,38,SG47,37-B,1.00,6/17/2020,Sparsh,Erin,HCS,HCS-95,7,1190,4915,3725,SA,6/25/2021,JL,11,110,25,d40g,2.5,6/25/2021,LR,11,7/6/2021,AW/LR,5.2800,2.0550,2.0100,2.1270,1.8370,1.8020,1.9850,343.3,AW,3088,AW,8.99,20210706,2634,W,2.3238,98.73,0.1519,2.1640,8.4283,10.7,0.176,98.2009,98.3508,99.2504,99.1004,N,N,,,Erin,20210706.1,126.119,107.855,1.169,Mina,20210706.1,20210707,Erin,,Erin,Mason,Mason,38A18,7/6/2021,0,7/6/2021,5b,5a,5b,5a,5a,5a,5a,1,1,5a,3321,3,8,A,18,0.991,0.0254,-0.762,-0.3302,-0.889,-0.889,-0.3302,-0.1016
3322,97,18,7,31,1/11/2021,,19,SG47,37-B,0.58,6/17/2020,Erin,Saad,HCS,HCS-57,6,1195,4890,3695,ET,12/16/2020,ET,9,110,25,d40g,3,12/16/2020,ET,21,1/6/2021,AW,5.2680,2.0740,1.9990,2.1420,1.8510,1.8060,1.9940,345.7,AW,3130,AW,9.05,20210106,2630,W,0.7121,98.58,0.0380,0.9886,5.2852,6.3,0.155,96.5517,99.2504,99.4003,99.1004,N,N,,,Mason,20210107.3,259.479,248.566,1.044,Mason,20210107,20210107,Mason,,Adin,Adin,Adin,19B18,1/7/2021,1,1/7/2021,5b,5a,5b,5a,5a,5a,5a,1,1,5a,3322,1,9,B,18,0.983,-0.2794,-0.2794,-0.6096,-0.508,-0.5334,-0.2286,0.127
3323,98,18,7,53,7/7/2021,37B/38A,40,SG47,37-B,1.33,6/17/2020,Sparsh,Saad,HCS,HCS-93,8,1160,4890,3730,SA,6/18/2021,SA,11,110,25,d40g,1.5,6/18/2021,ET,11,6/29/2021,AW/LR,5.2700,2.0750,2.0250,2.1460,1.8610,1.8060,1.9880,347.4,AW,3210,AW,9.24,20210629,2655,W,1.2368,99.51,0.0000,0.3766,4.6704,5.0,0.127,99.4003,99.4003,99.4003,99.8501,N,N,,,Erin,20210629.1,163.012,96.1671,1.695,Zander,20210629.2,20210629,Erin,,Erin,Zander,Zander,40C18,6/29/2021,0,6/29/2021,5a,5a,5a,5a,5a,5a,5a,1,1,5a,3323,4,0,C,18,0.993,-0.2286,-0.254,0.0508,-0.4064,-0.2794,-0.2286,-0.0254
3324,99,18,7,46,5/18/2021,,34,SG47,37-B,0.67,6/17/2020,Erin,Saad,HCS,HCS-79,7,1185,4975,3790,SA,4/30/2021,VM,10,110,25,d40g,7.5,4/30/2021,SA,7,5/7/2021,AW/LR,5.2770,2.0740,2.0170,2.1480,1.8600,1.7920,1.9890,347.1,AW,3108,AW,8.95,20210507,2657,W,3.2983,99.59,0.0000,0.5645,3.8013,4.4,0.137,99.8501,99.5502,100.3,98.6507,N,N,,,Zander/Jerome,20210507.4,317.593,256.595,1.238,Jerome,20210507.4,20210507.2,Jerome,,Mason,Mason,Mina,34B18,5/7/2021,0,5/7/2021,5b,5a,5b,5a,5a,5a,5a,1,1,5a,3324,3,4,B,18,1.009,-0.0508,-0.2794,-0.1524,-0.3556,-0.3048,-0.5842,0
3325,100,18,7,28,11/23/2020,,16,SG47,37-B,0.67,6/17/2020,Erin,Saad,HCS,HCS-52,6,1185,4970,3785,SA,11/5/2020,SA,8,110,25,d40g,2,11/5/2020,ET,6,11/11/2020,AW,5.2760,2.0600,2.0220,2.1540,1.8390,1.8050,1.9920,347.0,AW,3178,AW,9.16,20201111,2626,W,1.9116,98.43,0.3427,3.7319,6.6261,10.7,0.195,98.5007,99.2504,98.8006,97.1514,N,N,,,Erin,20201113,391.51,273.863,1.430,Erin,20201113,20201113,Erin,,Adin,Adin,Adin,16D18,11/13/2020,2,11/13/2020,5b,5a,5b,5a,5a,5a,5a,1,1,5a,3325,1,6,D,18,1.007,-0.0762,-0.635,-0.0254,-0.2032,-0.8382,-0.254,0.0762
3326,101,18,7,53,7/7/2021,,39,SG47,37-B,0.58,6/17/2020,Erin,Saad,HCS,HCS-94,8,1155,4900,3745,SA,6/23/2021,GP,11,110,25,d40g,2,6/23/2021,SA,6,6/29/2021,AW/LR,5.2810,2.0760,2.0270,2.1460,1.8620,1.7980,1.9970,348.7,AW,3254,AW,9.33,20210629,2660,W,0.2623,99.70,0.0000,0.1880,2.2932,2.5,0.100,101.349,98.051,99.7001,99.7001,N,N,,,Erin,20210629.1,220.842,106.592,2.072,Mina,20210630.1,20210629,Erin,,Erin,Zander,Zander,39D18,6/29/2021,0,6/30/2021,5a,5a,5a,5a,5a,5a,5a,1,1,5a,3326,3,9,D,18,0.997,0.0508,-0.2286,0.1016,-0.4064,-0.254,-0.4318,0.2032
3327,102,18,7,43,4/27/2021,37B/38A,30,SG47,37-B,0.67,6/18/2020,Erin,Saad,HCS,HCS-76,7,1185,4820,3635,SA,4/12/2021,JL,10,110,25,d40g,2,4/12/2021,ET,10,4/22/2021,AW/LR,5.2760,2.0650,2.0230,2.1410,1.8410,1.7900,1.9870,345.2,LR,3090,LR,8.95,20210422,2660,W,2.7736,99.70,0.1504,1.8045,10.2632,12.2,0.178,101.199,98.2009,100.6,98.8006,N,N,,,Erin,20210423,293.79,219.422,1.339,Erin,20210423.1,20210426,Zander,,Adin,Adin,Adin,30A18,4/23/2021,1,4/23/2021,5b,5a,5b,5a,5a,5a,5a,1,1,5a,3327,3,0,A,18,0.967,-0.0762,-0.508,0,-0.5334,-0.7874,-0.635,-0.0508
3328,103,18,7,50,6/15/2021,,36,SG47,38-A,0.67,6/18/2020,Erin,Saad,HCS,HCS-90,7,1180,5165,3985,VM,6/1/2021,SA,11,110,25,d40g,2.5,6/1/2021,ET,7,6/8/2021,AW/LR,5.2700,2.0580,2.0180,2.1440,1.8420,1.8020,1.9870,345.1,AW,3252,AW,9.42,20210608,2640,W,0.7496,98.95,0.4167,1.3258,5.1136,6.9,0.163,98.3508,98.6507,99.7001,99.1004,N,N,,,Zander,20210609,468.369,281.8,1.662,Zander,20210608.2,20210609,Zander,,Mason,Mina,Mina,36D18,6/9/2021,1,6/8/2021,5b,5a,5b,5a,5a,5a,5a,1,1,5a,3328,3,6,D,18,1.06,-0.2286,-0.6858,-0.127,-0.4572,-0.762,-0.3302,-0.0508
3329,104,18,7,30,1/4/2021,PATCH JOB,19,SG47,38-A,0.58,6/18/2020,Erin,Saad,HCS,HCS-56,7,1175,4960,3785,MM,12/4/2020,ET,9,110,25,d40g,3.5,12/4/2020,ET,7,12/11/2020,AW,5.2650,2.0690,2.0070,2.1490,1.8460,1.7960,1.9920,345.5,AW,3168,AW,9.17,20201211,2640,W,1.0120,98.95,0.0379,1.1742,4.6591,5.9,0.146,99.4003,99.1004,98.051,99.2504,N,N,,,Zander,20201215.1,354.98,164.358,2.160,Erin,20201217,20201215,Zander,,Adin,Adin,Adin,19A18,12/15/2020,4,12/17/2020,5b,5a,5b,5a,5a,5a,5a,1,1,5a,3329,1,9,A,18,1.007,-0.3556,-0.4064,-0.4064,-0.3302,-0.6604,-0.4826,0.0762
3330,13,17,7,28,11/23/2020,,16,SG47,38-A,0.67,6/18/2020,Erin,Saad,HCS,HCS-52,6,1175,4900,3725,SA,11/5/2020,SA,8,110,25,d40g,2,11/5/2020,ET,6,11/11/2020,AW,5.2240,2.0750,2.0220,2.1750,1.8550,1.8090,2.0010,347.7,AW,3194,AW,9.19,20201111,2633,W,3.2609,98.69,0.3038,3.7600,6.7983,10.9,0.190,97.3013,98.9505,99.1004,99.4003,N,N,,,Erin,20201113,388.413,273.863,1.418,Erin,20201113,20201113,Erin,,Adin,Adin,Adin,16C17,11/13/2020,2,11/13/2020,5a,5a,5a,5a,5a,5a,5a,1,1,5a,3330,1,6,C,17,0.998,0,-0.254,-0.0762,0.1778,-0.381,-0.1524,0.3048
3331,14,17,7,27,11/17/2020,,14,SG47,36-C,1.25,6/18/2020,Sparsh,Saad,HCS,HCS-51,6,1175,4965,3790,SA,10/28/2020,SA,8,110,25,d40g,1.5,10/28/2020,ET,9,11/6/2020,AW,5.2310,2.0740,2.0230,2.1640,1.8550,1.8050,1.9910,346.2,AW,3202,AW,9.25,20201106,2652,W,0.7496,99.40,0.0754,2.9035,3.5445,6.5,0.167,100.9,98.9505,99.8501,97.901,N,N,,,Mason,20201110.1,338.526,251.105,1.348,Adin,20201110,20201111,Zander,,Adin,Zander,Mason,14A17,11/10/2020,4,11/10/2020,5a,5a,5a,5a,5a,5a,5a,1,1,5a,3331,1,4,A,17,1.016,0.1778,-0.2794,-0.0508,-0.1016,-0.381,-0.254,0.0508
3332,15,17,7,29,12/8/2020,PATCH JOB,16,SG47,38-A,0.67,6/18/2020,Erin,Saad,HCS,HCS-50,7,1165,4880,3715,SA,10/27/2020,SA,8,110,25,d40g,1.5,10/27/2020,ET,20,11/16/2020,AW,5.2060,2.0750,2.0200,2.1630,1.8310,1.7930,1.9930,343.0,AW,3122,AW,9.10,20201116,2642,W,3.6732,99.03,0.5299,2.4981,5.1098,8.1,0.172,100,97.901,99.7001,98.5007,N,N,,,Mina,20201119.1,255.985,219.831,1.164,Adin,20201117,20201118,Zander,,Adin,Adin,Mina,16D17,11/19/2020,3,11/17/2020,5b,5a,5b,5a,5a,5a,5a,1,1,5a,3332,1,6,D,17,0.996,-0.4572,-0.254,-0.127,-0.127,-0.9906,-0.5588,0.1016
3333,16,17,7,44,5/4/2021,,31,SG47,38-A,0.67,6/18/2020,Erin,Saad,HCS,HCS-76,8,1135,4825,3690,SA,4/14/2021,JL,10,110,25,d40g,3,4/14/2021,ET,8,4/22/2021,AW/LR,5.2050,2.0700,2.0200,2.1650,1.8510,1.8000,1.9890,343.7,LR,3084,LR,8.97,20210422,2645,W,0.9745,99.14,0.0378,0.6805,4.1966,4.9,0.151,98.5007,100.15,97.6012,100.3,N,N,,,Zander,20210426.2,304.97,245.757,1.241,Jerome,20210426.1,20210427.1,Jerome,,Adin,Saad,Zander,31C17,4/26/2021,4,4/26/2021,5a,5a,5a,5a,5a,5a,5a,1,1,5a,3333,3,1,C,17,0.989,-0.4826,-0.381,-0.127,-0.0762,-0.4826,-0.381,0
3334,17,17,7,41,4/13/2021,,28,SG47,38-A,0.67,6/18/2020,Erin,Saad,HCS,HCS-71,8,1140,4845,3705,SA,3/16/2021,SA,10,110,25,d40g,2,3/16/2021,ET,20,4/5/2021,AW,5.2220,2.0610,2.0190,2.1680,1.8470,1.7840,1.9870,343.6,AW,3122,AW,9.09,20210405,2647,W,2.0990,99.21,0.1889,0.7178,3.7401,4.6,0.137,100.75,97.901,99.4003,98.8006,N,N,,,Mina,20210406.3,242.552,221.373,1.096,Vrishin,20210406,20210406.1,Jerome,,Adin,Adin,Mina,28A17,4/6/2021,1,4/6/2021,5b,5a,5b,5a,5a,5a,5a,1,1,5a,3334,2,8,A,17,0.993,-0.0508,-0.6096,-0.1524,0,-0.5842,-0.7874,-0.0508
3335,18,17,7,45,5/10/2021,,33,SG47,38-A,0.67,6/18/2020,Erin,Saad,HCS,HCS-77,8,1140,4805,3665,SA,4/20/2021,ET,10,110,25,d40g,2,4/20/2021,ET,9,4/29/2021,AW/LR,5.2170,2.0720,2.0210,2.1640,1.8620,1.8080,1.9880,345.3,AW,3070,AW,8.89,20210429,2652,W,0.7121,99.40,0.0377,3.4691,9.6531,13.2,0.217,100,99.5502,98.5007,99.5502,N,N,,,Zander,20210503.2,412.839,274.853,1.502,Jerome,20210503,20210430,Mason,,Mason,Mason,Adin,33D17,5/3/2021,4,5/3/2021,5a,5a,5a,5a,5a,5a,5a,1,1,5a,3335,3,3,D,17,0.982,-0.1778,-0.3302,-0.1016,-0.1016,-0.2032,-0.1778,-0.0254
3336,19,17,7,46,5/18/2021,36-C/38-A,34,SG47,36-C,0.67,6/19/2020,Erin,Saad,HCS,HCS-79,9,1140,4770,3630,VM,5/3/2021,JL,10,110,25,d40g,2.5,5/3/2021,SA,4,5/7/2021,AW/LR,5.1980,2.0810,2.0220,2.1620,1.8550,1.8100,1.9860,344.0,AW,3040,AW,8.84,20210507,2658,W,1.1245,99.63,0.0000,0.8653,4.3642,5.2,0.142,99.7001,99.5502,99.5502,99.7001,N,N,,,Zander/Jerome,20210507.4,307.22,256.595,1.197,Jerome,20210507.4,20210507.2,Jerome,,Mason,Mason,Mina,34A17,5/7/2021,0,5/7/2021,5a,5a,5a,5a,5a,5a,5a,1,1,5a,3336,3,4,A,17,0.973,-0.6604,-0.1016,-0.0762,-0.1524,-0.381,-0.127,-0.0762
