Repository: masonrh2/sphenix_cosmics

File: files/blocks_13-64.csv (part 19 of 56)
 DBN,Don't edit Block occurance,BL,Status,BNL shipment,Shipping date,Comment,Sector,Fiber type,Fiber batch,Filling time (h),FF date,Filled by,Checked by,W powder,W bucket number,Mold number,Empty mold (g),Filled mold (g),W filling mass (g),fibers loaded by,W filling date,W filled by,Epoxy batch,Resin mass (g),Hardener mass (g),potting notes,Epoxy filling time (min),Epoxy filling date,Epoxy preparer,Delta Mach-Pot,Machining date,Machined by,L (in),BT (in),BB (in),BH (in),ST (in),SB (in),SH (in),Volume (mL),Measured by,Mass (g),Measured by,Density(g/mL),Tested on,# Fibers N,Good end,ABS N-W (%),# Fibers / # Holes (%),10-15(%),15-50(%),50-75(%),r75 (%),R,T1(BL) Fiber %,T2(BR) Fiber %,T3(TL) Fiber %,T4(TR) Fiber %, missing row?,13 connected holes?,FOM_N,FOM_I,Tested by,Tested on,Scintillation (mV),Calibration (mV),Ratio (Calibrated Twice),Tested by,Tested on,Natural Pictures,Tested by,Retouch,Density Result Checked?,Light Checked?,Natural Pictures checked?,Sector ID (SSBBR),LT M/D/YYYY,Days Mach-LT,Scint M/D/YYYY,Block Grade,De,Di,LT,LTQ,Vi,Sci,Pic,X,LT-all,DBN,S-left,S-right,column,row,relative W weight,Δ(L) [mm],Δ(BT) [mm],Δ(BB) [mm],Δ(BH) [mm],Δ(ST) [mm],Δ(SB) [mm],Δ(SH) [mm]
3337,20,17,7,37,3/15/2021,38-A/38-B,22,SG47,38-B,0.67,6/19/2020,Erin,Saad,HCS,HCS-66,6,1185,4850,3665,SA,2/18/2021,ET,9,110,25,d40g,2,2/18/2021,ET,13,3/3/2021,AW,5.2240,2.0760,2.0220,2.1720,1.8700,1.8110,1.9920,347.5,AW,3132,AW,9.01,20210303,2653,W,0.5997,99.44,0.0754,0.6408,5.6540,6.4,0.145,99.5502,99.5502,98.2009,100.45,N,N,,,Mason,20210303.4,252.004,228.189,1.104,Mason,20210303.2,20210303,Mason,,Adin,Adin,Adin,22C17,3/3/2021,0,3/3/2021,5a,5a,5a,5a,5a,5a,5a,1,1,5a,3337,2,2,C,17,0.982,0,-0.2286,-0.0762,0.1016,0,-0.1016,0.0762
3338,21,17,7,46,5/18/2021,,34,SG47,38-B,0.75,6/19/2020,Erin,Saad,HCS,HCS-76,7,1175,4890,3715,SA,4/12/2021,JL,10,110,25,d40g,2,4/12/2021,ET,10,4/22/2021,AW/LR,5.2210,2.0750,2.0150,2.1660,1.8450,1.8030,1.9900,344.8,LR,3170,LR,9.19,20210422,2644,W,0.4497,99.10,0.0000,0.6051,4.2360,4.8,0.150,98.5007,99.7001,97.6012,100.6,N,N,,,Zander,20210426.2,289.009,245.757,1.176,Jerome,20210426.1,20210427.1,Jerome,,Adin,Saad,Zander,34B17,4/26/2021,4,4/26/2021,5b,5a,5b,5a,5a,5a,5a,1,1,5a,3338,3,4,B,17,0.996,-0.0762,-0.254,-0.254,-0.0508,-0.635,-0.3048,0.0254
3339,22,17,7,40,4/6/2021,,31,SG47,38-B,0.75,6/19/2020,Erin,Saad,HCS,HCS-69,6,1180,4935,3755,SA,3/9/2021,SA,10,110,25,d40g,2,3/9/2021,ET,21,3/30/2021,AW,5.2170,2.0650,1.9950,2.1630,1.8490,1.8060,1.9870,343.0,AW,3118,AW,9.09,20210330,2651,W,0.8246,99.36,0.0754,1.0185,4.2625,5.4,0.150,99.8501,99.4003,98.8006,99.4003,N,N,,,Mason,20210330.2,205.511,161.918,1.269,Zander,20210331,20210330,Jerome,,Mason,Adin,Mason,31B17,3/30/2021,0,3/31/2021,5b,5a,5b,5a,5a,5a,5a,1,1,5a,3339,3,1,B,17,1.006,-0.1778,-0.508,-0.762,-0.127,-0.5334,-0.2286,-0.0508
3340,23,17,7,37,3/15/2021,,22,SG47,38-B,1.25,6/19/2020,Sparsh,Saad,HCS,HCS-67,7,1170,4810,3640,SA,2/23/2021,SA,9,110,25,d40g,2,2/23/2021,ET,16,3/11/2021,AW,5.2230,2.0560,2.0180,2.1620,1.8360,1.8090,1.9860,343.4,AW,3110,AW,9.06,20210311,2635,W,0.8995,98.76,0.1139,1.3283,4.0607,5.5,0.157,99.1004,99.1004,98.8006,98.051,N,N,,,Mason,20210312.1,306.56,216.929,1.413,Erin,20210312,20210312,Zander,,Adin,Adin,Adin,22D17,3/12/2021,1,3/12/2021,5b,5a,5b,5a,5a,5a,5a,1,1,5a,3340,2,2,D,17,0.976,-0.0254,-0.7366,-0.1778,-0.1524,-0.8636,-0.1524,-0.0762
3341,24,17,7,32,1/26/2021,PATCH JOB,20,SG47,38-B,0.75,6/19/2020,Erin,Saad,HCS,HCS-57,7,1165,4790,3625,JT,12/17/2020,JL,9,110,25,d40g,2,12/17/2020,ET,22,1/8/2021,AW,5.2070,2.0480,2.0160,2.1570,1.8320,1.8020,1.9910,341.4,AW,3058,AW,8.96,20210108,2642,W,1.2369,99.03,0.0757,1.4762,5.3369,6.9,0.158,100.75,98.6507,97.1514,99.5502,N,N,,,Mason,20210108.1,242.289,236.814,1.023,Adin,20210108,20210108,Mason,,Adin,Adin,Adin,20A17,1/8/2021,0,1/8/2021,5b,5a,5b,5a,5a,5a,5a,1,1,5a,3341,2,0,A,17,0.972,-0.4318,-0.9398,-0.2286,-0.2794,-0.9652,-0.3302,0.0508
3342,25,17,7,36,3/2/2021,,25,SG47,38-B,1.41,6/19/2020,Sparsh,Saad,HCS,HCS-63,7,1170,4770,3600,SA,2/3/2021,JL,9,110,25,d40g,1.5,2/3/2021,ET,19,2/22/2021,AW,5.2200,2.0600,2.0170,2.1630,1.8540,1.8110,1.9860,344.3,AW,3062,AW,8.89,20210222,2593,N,0.9370,97.19,0.3857,4.0108,10.9526,15.3,0.223,97.4513,97.1514,97.4513,96.7016,N,N,,,Jerome,20210223.3,249.223,187.815,1.327,Vrishin,20210223,20210223.1,Jerome,,Adin,Mina,Zander,25B17,2/23/2021,1,2/23/2021,5b,5a,5b,5b,5a,5a,5a,1,1,5b,3342,2,5,B,17,0.965,-0.1016,-0.635,-0.2032,-0.127,-0.4064,-0.1016,-0.0762
3343,26,17,7,43,4/27/2021,,30,SG47,38-B,0.58,6/19/2020,Erin,Saad,HCS,HCS-77,7,1180,4955,3775,SA,4/19/2021,SA,10,110,25,d40g,2,4/19/2021,ET,3,4/22/2021,AW/LR,5.2200,2.0660,2.0040,2.1640,1.8420,1.8100,1.9890,343.7,LR,3130,LR,9.11,20210422,2622,W,1.7617,98.28,0.3814,3.1274,6.0259,9.5,0.182,96.5517,97.6012,99.8501,99.1004,N,N,,,Erin,20210423,372.896,219.422,1.699,Erin,20210423.1,20210426,Zander,,Adin,Adin,Adin,30B17,4/23/2021,1,4/23/2021,5b,5a,5b,5a,5a,5a,5a,1,1,5a,3343,3,0,B,17,1.012,-0.1016,-0.4826,-0.5334,-0.1016,-0.7112,-0.127,0
3345,27,17,7,41,4/13/2021,,28,SG47,38-B,0.58,6/19/2020,Erin,Saad,HCS,HCS-71,6,1190,4870,3680,SA,3/17/2021,JL,10,110,25,d40g,1.5,3/17/2021,ET,19,4/5/2021,AW,5.2190,2.0760,2.0140,2.1670,1.8480,1.7880,1.9910,344.3,AW,3102,AW,9.01,20210405,2655,W,1.5367,99.51,0.0377,1.0170,3.2015,4.3,0.129,99.5502,99.7001,99.4003,99.4003,N,N,,,Mina,20210406.3,183.61,221.373,0.829,Vrishin,20210406,20210406.1,Jerome,,Adin,Adin,Mina,28B17,4/6/2021,1,4/6/2021,5b,5a,5b,5a,5a,5a,5a,1,1,5a,3345,2,8,B,17,0.986,-0.127,-0.2286,-0.2794,-0.0254,-0.5588,-0.6858,0.0508
3346,28,17,7,39,3/30/2021,,27,SG47,38-B,1.50,6/19/2020,Sparsh,Saad,HCS,HCS-68,6,118,4970,4852,SA,3/1/2021,JL,10,110,25,d40g,2,3/1/2021,ET,18,3/19/2021,AW,5.2220,2.0500,2.0100,2.1600,1.8430,1.8030,1.9840,342.4,AW,3048,AW,8.90,20210319,2594,W,1.7616,97.23,0.6168,5.4742,10.4857,16.6,0.243,96.8516,95.6522,97.6012,98.8006,N,N,,,Jerome,20210322.1,293.626,187.721,1.564,Jerome,20210322,20210322.1,Jerome,,Mason,Mason,Mason,27D17,3/22/2021,3,3/22/2021,5b,5a,5b,5b,5b,5a,5a,1,1,5b,3346,2,7,D,17,1.3,-0.0508,-0.889,-0.381,-0.2032,-0.6858,-0.3048,-0.127
3347,29,17,7,44,5/4/2021,,32,SG47,38-B,0.67,6/19/2020,Erin,Saad,HCS,HCS-76,9,1135,4835,3700,SA,4/15/2021,SA,10,110,25,d40g,2,4/15/2021,ET,7,4/22/2021,AW/LR,5.2160,2.0750,2.0050,2.1580,1.8650,1.8000,1.9900,344.1,LR,3144,LR,9.14,20210422,2659,W,0.7871,99.66,0.0752,1.0906,7.5216,8.7,0.169,99.7001,99.5502,99.5502,99.8501,N,N,,,Mina,20210427.1,284.681,231.521,1.230,Erin,20210428,20210427.2,Jerome,,Adin,Mason,Zander,32A17,4/27/2021,5,4/28/2021,5a,5a,5a,5a,5a,5a,5a,1,1,5a,3347,3,2,A,17,0.992,-0.2032,-0.254,-0.508,-0.254,-0.127,-0.381,0.0254
3348,30,17,8,,,Low LT,,SG47,38-B,0.75,6/22/2020,Erin,Saad,HCS,HCS-66,7,1170,4855,3685,SA,2/19/2021,SA,9,110,25,d40g,2,2/19/2021,ET,32,3/23/2021,AW,5.1760,2.0830,2.0240,2.1530,1.8350,1.7930,1.9820,340.0,LR,3124,LR,9.19,20210513,2536,W,3.8981,95.05,0.3549,2.7208,7.8076,10.9,0.209,92.054,90.8546,100.75,96.5517,N,Y,,,Mina,20210427.4,187.078,202.907,0.922,Erin,20210428.1,20210428,Zander,,Caroline,Mason,Mason,,4/27/2021,35,4/28/2021,8,5a,5b,8,5c,8,5a,1,1,8,3348,,,,,0.988,-1.2192,-0.0508,-0.0254,-0.381,-0.889,-0.5588,-0.1778
3349,31,17,7,47,5/25/2021,,34,SG47,38-B,0.67,6/22/2020,Erin,Saad,HCS,HCS-80,7,1185,4885,3700,SA,5/6/2021,VM,10,110,25,d40g,2,5/6/2021,ET,11,5/17/2021,AW/LR,5.2100,2.0750,2.0240,2.1610,1.8460,1.7880,1.9880,343.3,AW,3056,AW,8.90,20210517,2643,W,0.7871,99.06,0.1135,1.5891,4.6538,6.4,0.163,95.3523,101.799,96.8516,102.249,N,N,,,Mina,20210518.1,297.289,168.502,1.764,Zander,20210519,20210518,Mina,,Mason,Zander,Zander,34C17,5/18/2021,1,5/19/2021,5b,5a,5b,5a,5b,5a,5a,1,1,5b,3349,3,4,C,17,0.992,-0.3556,-0.254,-0.0254,-0.1778,-0.6096,-0.6858,-0.0254
3350,32,17,7,32,1/26/2021,,19,SG47,38-B,0.83,6/22/2020,Erin,Saad,HCS,HCS-58,6,1185,4905,3720,SA,1/5/2021,SA,9,110,25,d40g,2,1/6/2021,ET,7,1/13/2021,AW,5.2160,2.0610,2.0070,2.1700,1.8520,1.8080,1.9990,345.0,AW,3122,AW,9.05,20210113,2648,W,1.3868,99.25,0.0755,1.5106,6.1178,7.7,0.161,99.7001,99.4003,97.7511,100.15,N,N,,,Mason,20210114,238.454,232.54,1.025,Mason,20210114,20210114,Mason,,Adin,Adin,Adin,19A17,1/14/2021,1,1/14/2021,5b,5a,5b,5a,5a,5a,5a,1,1,5a,3350,1,9,A,17,0.997,-0.2032,-0.6096,-0.4572,0.0508,-0.4572,-0.1778,0.254
3351,33,17,7,40,4/6/2021,,33,SG47,38-B,1.17,6/22/2020,Sparsh,Saad,HCS,HCS-68,7,1180,4890,3710,SA,3/3/2021,JL,10,110,25,d40g,1.5,3/3/2021,ET,27,3/30/2021,AW,5.2260,2.0510,2.0230,2.1610,1.8490,1.8010,1.9890,344.0,AW,3064,AW,8.91,20210330,2640,W,0.5622,98.95,0.0758,0.6061,3.4849,4.2,0.134,99.1004,99.1004,97.7511,99.8501,N,N,,,Mason,20210331.1,258.693,161.918,1.598,Zander,20210331,20210402,Erin,,Mason,Adin,Mason,33C17,3/31/2021,1,3/31/2021,5b,5a,5b,5a,5a,5a,5a,1,1,5a,3351,3,3,C,17,0.994,0.0508,-0.8636,-0.0508,-0.1778,-0.5334,-0.3556,0
3352,34,17,7,31,1/11/2021,PATCH JOB,19,SG47,38-B,0.67,6/22/2020,Erin,Saad,HCS,HCS-56,7,1170,4925,3755,MM,12/4/2020,ET,9,110,25,d40g,4,12/4/2020,ET,7,12/11/2020,AW,5.2170,2.0640,2.0150,2.1620,1.8520,1.8040,1.9890,344.0,AW,3134,AW,9.11,20201211,2628,W,1.4242,98.50,0.1522,1.4460,5.6697,7.3,0.154,98.3508,99.1004,97.901,98.6507,N,N,,,Zander/Mina,20201218,303.591,164.358,1.847,Erin,20201217,20201221,Mina,,Adin,Adin,Adin,19B17,12/18/2020,7,12/17/2020,5b,5a,5b,5a,5a,5a,5a,1,1,5a,3352,1,9,B,17,1.006,-0.1778,-0.5334,-0.254,-0.1524,-0.4572,-0.2794,0
3353,35,17,7,43,4/27/2021,,30,SG47,38-B,1.33,6/22/2020,Sparsh,Saad,HCS,HCS-74,7,1170,4790,3620,SA,4/5/2021,JL,10,110,25,d40g,1.5,4/5/2021,ET,10,4/15/2021,LR,5.2080,2.0700,2.0200,2.1610,1.8450,1.7920,1.9800,342.3,LR,3038,LR,8.88,20210415,2645,W,2.6237,99.14,0.1890,1.7769,6.6541,8.6,0.173,99.4003,99.5502,98.6507,98.9505,N,N,,,Zander,20210419.3,234.458,243.246,0.964,Erin,20210416,20210419,Zander,,Adin,Mason,Adin,30C17,4/19/2021,4,4/16/2021,5b,5a,5b,5a,5a,5a,5a,1,1,5a,3353,3,0,C,17,0.97,-0.4064,-0.381,-0.127,-0.1778,-0.635,-0.5842,-0.2286
3354,36,17,7,52,6/29/2021,sean effect; Dim fibers in the upper middle,39,SG47,38-B,0.67,6/22/2020,Erin,Saad,HCS,HCS-82,9,1135,4945,3810,SA,5/13/2021,VM,10,110,25,d40g,2.5,5/14/2021,ET,10,5/24/2021,AW/LR,5.1720,2.0700,2.0210,2.1630,1.8580,1.8080,1.9830,341.6,AW,3066,AW,8.98,20210524,2656,W,0.5247,99.55,0.0753,1.2801,5.2334,6.6,0.144,99.8501,99.8501,98.8006,99.7001,N,N,,,Mina,20210622.1,165.636,94.0907,1.760,Zander,20210622.1,20210623,Mina,,Adin,Erin,Zander,39D17,6/22/2021,29,6/22/2021,5b,5a,5b,5a,5a,5a,5a,1,1,5a,3354,3,9,D,17,1.021,-1.3208,-0.381,-0.1016,-0.127,-0.3048,-0.1778,-0.1524
3355,37,17,7,49,6/8/2021,,37,SG47,38-B,0.67,6/22/2020,Erin,Saad,HCS,HCS-83,6,1180,4790,3610,VM,5/19/2021,VM,10,110,25,d40g,1.5,5/19/2021,SA,15,6/3/2021,AW/LR,5.2250,2.0810,2.0100,2.1570,1.8570,1.7880,1.9860,343.9,AW,3020,AW,8.78,20210603,2653,W,1.5368,99.44,0.0377,2.1108,3.6186,5.8,0.152,99.8501,100,98.9505,98.9505,N,N,,,Mina,20210604,137.841,140.458,0.981,Zander,20210604.1,20210604,Erin,,Mason,Mason,Mason,37D17,6/4/2021,1,6/4/2021,5b,5b,5b,5a,5a,5a,5a,1,1,5a,3355,3,7,D,17,0.968,0.0254,-0.1016,-0.381,-0.2794,-0.3302,-0.6858,-0.0762
3356,38,17,7,49,6/8/2021,,35,SG47,38-B,0.67,6/22/2020,Erin,Saad,HCS,HCS-81,8,1145,5015,3870,VM,5/11/2021,SA,10,110,25,d40g,5,5/11/2021,SA,13,5/24/2021,AW/LR,5.2190,2.0810,2.0150,2.1530,1.8640,1.8120,1.9880,344.9,AW,3102,AW,8.99,20210524,2658,W,0.2999,99.63,0.0000,0.2634,3.3484,3.6,0.127,100.15,99.2504,99.1004,100,N,N,,,Mina,20210525.2,289.039,262.382,1.102,Zander,20210524.1,20210525,Mina,,Adin,Zander,Zander,35A17,5/25/2021,1,5/24/2021,5a,5a,5a,5a,5a,5a,5a,1,1,5a,3356,3,5,A,17,1.037,-0.127,-0.1016,-0.254,-0.381,-0.1524,-0.0762,-0.0254
3357,39,17,7,32,1/26/2021,,20,SG47,38-B,0.75,6/23/2020,Erin,Saad,HCS,HCS-58,5,1160,4880,3720,SA,12/30/2020,SA,9,110,25,d40g,2,1/5/2021,ET,8,1/13/2021,AW,5.2200,2.0450,2.0100,2.1680,1.8420,1.8060,1.9980,343.9,AW,3116,AW,9.06,20210113,2641,W,1.1619,98.99,0.0757,0.7573,3.2942,4.1,0.136,100.15,100.15,97.4513,98.2009,N,N,,,Mason,20210114,242.99,232.54,1.045,Mason,20210114,20210114,Mason,,Adin,Adin,Adin,20B17,1/14/2021,1,1/14/2021,5b,5a,5b,5a,5a,5a,5a,1,1,5a,3357,2,0,B,17,0.997,-0.1016,-1.016,-0.381,0,-0.7112,-0.2286,0.2286
3358,40,17,7,31,1/11/2021,,18,SG47,38-B,0.67,6/23/2020,Erin,Saad,HCS,HCS-56,7,1165,4860,3695,JT,12/11/2020,ET,9,110,25,d40g,9,12/11/2020,ET,6,12/17/2020,AW,5.2250,2.0770,2.0190,2.1590,1.8660,1.8060,1.9850,345.4,AW,3086,AW,8.94,20201217,2651,W,1.2369,99.36,0.1132,1.5089,3.6213,5.2,0.151,100.75,98.8006,99.5502,98.3508,N,N,,,Mina,20201221.3,269.065,234.676,1.147,Erin,20201218,20201222,Mason,,Adin,Adin,Adin,18A17,12/21/2020,4,12/18/2020,5a,5a,5a,5a,5a,5a,5a,1,1,5a,3358,1,8,A,17,0.99,0.0254,-0.2032,-0.1524,-0.2286,-0.1016,-0.2286,-0.1016
3359,41,17,7,25,10/26/2020,,14,SG47,38-B,0.75,6/23/2020,Erin,Saad,HCS,HCS-47,7,1170,4910,3740,SA,10/6/2020,SA,8,110,25,d40g,1.5,10/7/2020,ET,8,10/15/2020,AW,5.2260,2.0770,2.0250,2.1720,1.8700,1.8180,1.9930,348.2,AW,3138,AW,9.01,20201015,2665,W,0.2624,99.89,0.0000,0.3752,2.5516,2.9,0.114,100,100.15,99.8501,99.5502,N,N,,,Mason,20201020.1,272.124,194.028,1.403,Adin,20201020,20201020,Mason,,Adin,Adin,Adin,14B17,10/20/2020,5,10/20/2020,5a,5a,5a,5a,5a,5a,5a,1,1,5a,3359,1,4,B,17,1.002,0.0508,-0.2032,0,0.1016,0,0.0762,0.1016
3360,42,17,8,,,died in machining ,,SG47,38-B,0.75,6/23/2020,Erin,Saad,HCS,HCS-64,5,1165,4855,3690,SA,2/8/2021,ET,9,110,25,d40g,2,2/8/2021,ET,7,2/15/2021,,,,,,,,,0.0,,,,#DIV/0!,,#NUM!,,,,,,,,,,,,,,,,,,#NUM!,#NUM!,,,,,,,,,,,,#NUM!,#NUM!,#NUM!,8,#DIV/0!,8,#N/A,#N/A,#N/A,#N/A,FALSE,FALSE,#N/A,3360,,,,,0.989,-132.6896,-52.959,-51.435,-55.0672,-47.498,-46.101,-50.5206
3361,43,17,7,34,2/16/2021,,21,SG47,38-B,0.75,6/23/2020,Erin,Saad,HCS,HCS-61,6,1185,4860,3675,SA,1/25/2021,JL,9,110,25,d40g,2,1/25/2021,ET,14,2/8/2021,AW,5.2210,2.0550,2.0040,2.1630,1.8560,1.8090,1.9860,343.5,AW,3110,AW,9.05,20210208,2654,W,5.1350,99.48,0.1130,1.0927,5.7649,7.0,0.157,99.4003,101.649,98.3508,98.5007,N,N,,,Zander,20210208.3,106.069,75.3963,1.407,Vrishin,20210209,20210208,Zander,,Adin,Mason,Mason,21D17,2/8/2021,0,2/9/2021,5b,5a,5b,5a,5a,5a,5a,1,1,5a,3361,2,1,D,17,0.985,-0.0762,-0.762,-0.5334,-0.127,-0.3556,-0.1524,-0.0762
3362,44,17,7,46,5/18/2021,,35,SG47,38-B,0.50,6/23/2020,Mason,Saad,HCS,HCS-79,7,1180,4820,3640,SA,4/29/2021,SA,10,110,25,d40g,2,4/29/2021,ET,8,5/7/2021,AW/LR,5.2190,2.0720,2.0220,2.1630,1.8490,1.8000,1.9880,344.5,AW,3100,AW,9.00,20210507,2658,W,1.4993,99.63,0.0752,1.4297,5.7938,7.3,0.170,99.8501,99.4003,100,99.2504,N,N,,,Zander/Jerome,20210507.4,280.767,256.595,1.094,Jerome,20210507.4,20210507.2,Jerome,,Mason,Mason,Mina,35B17,5/7/2021,0,5/7/2021,5b,5a,5b,5a,5a,5a,5a,1,1,5a,3362,3,5,B,17,0.976,-0.127,-0.3302,-0.0762,-0.127,-0.5334,-0.381,-0.0254
3363,45,17,7,49,6/8/2021,,38,SG47,38-B,1.00,6/23/2020,Sparsh,Saad,HCS,HCS-84,7,1170,4895,3725,SA,5/27/2021,SA,11,110,25,d40g,1.5,5/27/2021,SA,7,6/3/2021,AW/LR,5.2240,2.0720,2.0180,2.1510,1.8350,1.7920,1.9880,342.7,AW,3160,AW,9.22,20210603,2655,W,0.4497,99.51,0.0377,0.6780,5.0848,5.8,0.140,100,99.2504,99.5502,99.2504,N,N,,,Mina,20210604,182.356,140.458,1.298,Zander,20210604.1,20210604,Erin,,Mason,Mason,Mason,38A17,6/4/2021,1,6/4/2021,5b,5a,5b,5a,5a,5a,5a,1,1,5a,3363,3,8,A,17,0.998,0,-0.3302,-0.1778,-0.4318,-0.889,-0.5842,-0.0254
3364,46,17,7,39,3/30/2021,,27,SG47,38-B,0.50,6/23/2020,Mason,Saad,HCS,HCS-67,7,1170,4915,3745,SA,2/26/2021,SA,9,110,25,d40g,2,2/26/2021,ET,21,3/19/2021,AW,5.2240,2.0450,2.0030,2.1630,1.8350,1.7850,1.9900,341.6,AW,3168,AW,9.27,20210319,2589,W,1.7242,97.04,0.3863,2.2789,7.2615,9.9,0.192,96.8516,96.4018,97.6012,97.3013,N,N,,,Jerome,20210322.1,247.817,187.721,1.320,Jerome,20210322,20210322.1,Jerome,,Mason,Mason,Mason,27C17,3/22/2021,3,3/22/2021,5b,5a,5b,5b,5a,5a,5a,1,1,5b,3364,2,7,C,17,1.004,0,-1.016,-0.5588,-0.127,-0.889,-0.762,0.0254
3365,47,17,7,29,12/8/2020,,17,SG47,38-B,0.32,6/23/2020,Saad,Mason,HCS,HCS-53,7,1165,4825,3660,SA,11/13/2020,SA,9,110,25,d40g,1.5,11/13/2020,SA,11,11/24/2020,AW,5.2230,2.0690,2.0250,2.1670,1.8470,1.8100,1.9910,345.7,AW,3116,AW,9.01,20201124,2660,W,0.4122,99.70,0.0752,0.3008,3.4587,3.8,0.127,99.1004,100.3,99.7001,99.7001,N,N,,,Mason,20201125,354.682,283.049,1.253,Mason,20201125,20201202,Zander,,Adin,Adin,Mina,17A17,11/25/2020,1,11/25/2020,5b,5a,5b,5a,5a,5a,5a,1,1,5a,3365,1,7,A,17,0.981,-0.0254,-0.4064,0,-0.0254,-0.5842,-0.127,0.0508
3366,48,17,7,52,6/29/2021,,40,SG47,38-B,0.67,6/23/2020,Erin,Saad,HCS,HCS-92,8,1140,4900,3760,SA,6/14/2021,VM,11,110,25,d40g,1.5,6/14/2021,SA,8,6/22/2021,AW/LR,5.2280,2.0750,2.0210,2.1480,1.8490,1.8130,1.9890,344.5,AW,3160,AW,9.17,20210622,2660,W,1.0119,99.70,0.0000,0.2632,5.4887,5.8,0.129,99.5502,99.4003,99.7001,100.15,N,N,,,Erin,20210622.3,180.089,97.2634,1.852,Zander,20210622.3,20210622,Zander,,Erin,Zander,Mina,40A17,6/22/2021,0,6/22/2021,5b,5a,5b,5a,5a,5a,5a,1,1,5a,3366,4,0,A,17,1.008,0.1016,-0.254,-0.1016,-0.508,-0.5334,-0.0508,0
3367,49,17,7,27,11/17/2020,,15,SG47,38-B,0.27,6/23/2020,Saad,Mason,HCS,HCS-51,6,1180,4975,3795,SA,10/30/2020,SA,8,110,25,d40g,2,10/30/2020,ET,7,11/6/2020,AW,5.2300,2.0810,2.0250,2.1680,1.8570,1.8080,1.9940,347.4,AW,3196,AW,9.20,20201106,2653,W,1.8741,99.44,0.1885,2.8647,4.1463,7.2,0.165,99.1004,99.8501,99.5502,99.2504,N,N,,,Mason,20201110.1,352.629,251.105,1.404,Adin,20201110,20201111,Zander,,Adin,Zander,Mason,15C17,11/10/2020,4,11/10/2020,5a,5a,5a,5a,5a,5a,5a,1,1,5a,3367,1,5,C,17,1.017,0.1524,-0.1016,0,0,-0.3302,-0.1778,0.127
3368,50,17,7,35,2/23/2021,,24,SG47,38-B,0.60,6/23/2020,Mason,Saad,HCS,HCS-62,7,1175,4915,3740,SA,1/27/2021,JL,9,110,25,d40g,2,1/27/2021,ET,16,2/12/2021,AW,5.2230,2.0610,2.0250,2.1650,1.8480,1.7920,1.9900,344.3,AW,3092,AW,8.98,20210212,2637,W,3.3733,98.84,0.6447,2.1236,6.5984,9.4,0.191,98.3508,98.051,98.6507,100.3,N,N,,,Zander,20210215.1,117.424,92.8583,1.265,Jerome,20210212.1,20210215,Zander,,Adin,Mason,Mason,24C17,2/15/2021,3,2/12/2021,5b,5a,5b,5a,5a,5a,5a,1,1,5a,3368,2,4,C,17,1.002,-0.0254,-0.6096,0,-0.0762,-0.5588,-0.5842,0.0254
3369,51,17,7,35,2/23/2021,38-B/38-C,25,SG47,38-B,1.33,6/23/2020,Sparsh,Mason,HCS,HCS-63,6,1190,4750,3560,SA,2/1/2021,JL,9,110,25,d40g,2,2/1/2021,ET,11,2/12/2021,AW,5.2230,2.0750,2.0100,2.1650,1.8650,1.8100,1.9870,345.5,AW,3070,AW,8.88,20210212,2630,W,1.3493,98.58,0.3042,1.8251,4.8669,7.0,0.169,98.8006,99.8501,97.6012,98.051,N,N,,,Zander,20210215.1,145.315,92.8583,1.565,Jerome,20210212.1,20210215,Zander,,Adin,Mason,Mason,25A17,2/15/2021,3,2/12/2021,5a,5a,5a,5a,5a,5a,5a,1,1,5a,3369,2,5,A,17,0.954,-0.0254,-0.254,-0.381,-0.0762,-0.127,-0.127,-0.0508
3370,52,17,7,39,3/30/2021,,27,SG47,38-B,0.58,6/23/2020,Erin,Saad,HCS,HCS-67,6,1185,4900,3715,SA,2/25/2021,SA,9,110,25,d40g,1.5,2/25/2021,ET,22,3/19/2021,AW,5.2230,2.0750,2.0090,2.1660,1.8510,1.7990,1.9890,344.7,AW,3132,AW,9.09,20210319,2609,W,1.1619,97.79,0.3450,1.5332,6.4776,8.4,0.165,98.8006,96.7016,99.1004,96.5517,N,N,,,Jerome,20210322.1,265.508,187.721,1.414,Jerome,20210322,20210322.1,Jerome,,Mason,Mason,Mason,27B17,3/22/2021,3,3/22/2021,5b,5a,5a,5b,5a,5a,5a,1,1,5b,3370,2,7,B,17,0.996,-0.0254,-0.254,-0.4064,-0.0508,-0.4826,-0.4064,0
3371,53,17,7,26,11/2/2020,,13,SG47,38-B,0.23,6/23/2020,Saad,Mason,HCS,HCS-49,6,1180,4940,3760,SA,10/21/2020,SA,8,110,25,d40g,2,10/21/2020,ET,6,10/27/2020,AW,5.2270,2.0880,2.0130,2.1540,1.8700,1.8100,1.9890,346.0,AW,3196,AW,9.24,20201027,2649,W,0.1500,99.29,0.3020,3.1333,7.1725,10.6,0.195,98.6507,99.2504,99.5502,99.7001,N,N,,,Mason,20201027.1,276.788,170.651,1.622,testrun,20201028,20201027,Mason,,Adin,Zander,Zander,13C17,10/27/2020,0,10/28/2020,5a,5a,5a,5a,5a,5a,5a,1,1,5a,3371,1,3,C,17,1.008,0.0762,0.0762,-0.3048,-0.3556,0,-0.127,0
3372,54,17,7,26,11/2/2020,,13,SG47,38-B,0.25,6/23/2020,Saad,Mason,HCS,HCS-49,7,1170,4825,3655,SA,10/19/2020,VM,8,110,25,d40g,1.5,10/19/2020,ET,8,10/27/2020,AW,5.2260,2.0700,2.0320,2.1650,1.8450,1.8010,1.9900,345.5,AW,3082,AW,8.92,20201027,2654,N,0.1874,99.48,0.3014,1.9970,6.2547,8.6,0.167,98.051,101.649,97.6012,100.6,N,N,,,Mason,20201027.1,250.949,170.651,1.471,testrun,20201028,20201027,Mason,,Adin,Zander,Zander,13D17,10/27/2020,0,10/28/2020,5b,5a,5b,5a,5a,5a,5a,1,1,5a,3372,1,3,D,17,0.98,0.0508,-0.381,0.1778,-0.0762,-0.635,-0.3556,0.0254
3373,55,17,7,36,3/2/2021,38-B/38-C,24,SG47,38-C,0.50,6/23/2020,Erin,Saad,HCS,HCS-64,7,1180,4755,3575,SA,2/8/2021,ET,9,110,25,d40g,2,2/8/2021,ET,14,2/22/2021,AW,5.2210,2.0650,2.0130,2.1600,1.8600,1.8070,1.9850,344.2,AW,3100,AW,9.01,20210222,2626,N,0.5622,98.43,0.1523,2.8180,10.3580,13.3,0.190,97.0015,97.901,98.8006,100,N,N,,,Jerome,20210223.3,236.169,187.815,1.257,Vrishin,20210223,20210223.1,Jerome,,Adin,Mina,Zander,24D17,2/23/2021,1,2/23/2021,5a,5a,5a,5a,5a,5a,5a,1,1,5a,3373,2,4,D,17,0.958,-0.0762,-0.508,-0.3048,-0.2032,-0.254,-0.2032,-0.1016
3374,56,17,7,43,4/27/2021,,32,SG47,38-C,0.67,6/24/2020,Erin,Mason,HCS,HCS-75,9,1140,4735,3595,SA,4/7/2021,JL,10,110,25,d40g,2.5,4/7/2021,ET,8,4/15/2021,LR,5.2130,2.0790,2.0190,2.1600,1.8550,1.7970,1.9840,343.8,LR,3124,LR,9.09,20210415,2640,W,2.0989,98.95,0.1515,1.3636,5.1515,6.7,0.152,99.1004,99.4003,98.2009,99.1004,N,N,,,Zander,20210419,317.478,243.246,1.305,Erin,20210416,20210419,Zander,,Adin,Mason,Adin,32B17,4/19/2021,4,4/16/2021,5a,5a,5a,5a,5a,5a,5a,1,1,5a,3374,3,2,B,17,0.964,-0.2794,-0.1524,-0.1524,-0.2032,-0.381,-0.4572,-0.127
3375,57,17,7,46,5/18/2021,,35,SG47,38-C,0.58,6/24/2020,Erin,Mason,HCS,HCS-79,8,1140,4825,3685,SA,4/30/2021,VM,10,110,25,d40g,2.5,4/30/2021,SA,7,5/7/2021,AW/LR,5.2120,2.0770,2.0220,2.1570,1.8470,1.7900,1.9910,343.5,AW,3098,AW,9.02,20210507,2643,W,0.5248,99.06,0.2270,2.5728,7.6807,10.5,0.191,97.7511,98.8006,99.8501,99.8501,N,N,,,Zander/Jerome,20210507.4,271.61,256.595,1.059,Jerome,20210507.4,20210507.2,Jerome,,Mason,Mason,Mina,35C17,5/7/2021,0,5/7/2021,5b,5a,5b,5a,5a,5a,5a,1,1,5a,3375,3,5,C,17,0.988,-0.3048,-0.2032,-0.0762,-0.2794,-0.5842,-0.635,0.0508
3376,58,17,7,33,2/2/2021,,23,SG47,38-C,0.67,6/24/2020,Erin,Mason,HCS,HCS-60,7,1165,4710,3545,SA,1/15/2021,JL,9,110,25,d40g,2,1/19/2021,ET,7,1/26/2021,AW,5.2260,2.0690,2.0180,2.1690,1.8580,1.8180,1.9920,346.6,AW,3058,AW,8.82,20210126,2653,W,0.4123,99.44,0.1131,1.0177,3.7316,4.9,0.136,100.6,98.5007,98.051,100.6,N,N,,,Mason,20210126.1,413.998,174.219,2.376,Mina,20210127,20210126,Mason,,Adin,Mina,Adin,23D17,1/26/2021,0,1/27/2021,5a,5a,5a,5a,5a,5a,5a,1,1,5a,3376,2,3,D,17,0.95,0.0508,-0.4064,-0.1778,0.0254,-0.3048,0.0762,0.0762
3377,59,17,7,42,4/20/2021,,30,SG47,38-C,0.58,6/24/2020,Erin,Mason,HCS,HCS-69,7,1180,4820,3640,SA,3/5/2021,ET,10,110,25,d40g,2,3/5/2021,ET,31,4/5/2021,AW,5.2220,2.0600,2.0080,2.1670,1.8530,1.8100,1.9820,344.0,AW,3052,AW,8.87,20210405,2647,W,2.1739,99.21,0.0378,0.6045,2.6823,3.3,0.120,97.1514,101.199,97.1514,101.349,N,N,,,Mina,20210406.4,319.578,213.885,1.494,Erin,20210412,20210406.1,Jerome,,Adin,Adin,Mina,30D17,4/6/2021,1,4/12/2021,5b,5a,5b,5a,5a,5a,5a,1,1,5a,3377,3,0,D,17,0.976,-0.0508,-0.635,-0.4318,-0.0254,-0.4318,-0.127,-0.1778
3378,60,17,7,36,3/2/2021,,24,SG47,38-C,0.50,6/24/2020,Erin,Mason,HCS,HCS-64,6,1195,4695,3500,SA,2/10/2021,JL,9,110,25,d40g,2,2/10/2021,ET,12,2/22/2021,AW,5.2220,2.0620,2.0170,2.1670,1.8410,1.8070,1.9870,344.2,AW,3018,AW,8.77,20210222,2652,W,1.9865,99.40,0.1885,3.4691,8.8989,12.6,0.194,101.199,98.5007,98.8006,99.1004,N,N,,,Jerome,20210223.3,259.658,187.815,1.383,Vrishin,20210223,20210223.1,Jerome,,Adin,Mina,Zander,24A17,2/23/2021,1,2/23/2021,5b,5b,5b,5a,5a,5a,5a,1,1,5a,3378,2,4,A,17,0.938,-0.0508,-0.5842,-0.2032,-0.0254,-0.7366,-0.2032,-0.0508
3379,61,17,7,26,11/2/2020,,14,SG47,38-C,1.50,6/24/2020,Sparsh,Saad,HCS,HCS-47,6,1180,4920,3740,SA,10/2/2020,SA,8,110,25,d40g,2,10/5/2020,ET,10,10/15/2020,AW,5.2230,2.0870,2.0200,2.1600,1.8630,1.8060,1.9950,346.5,AW,3162,AW,9.13,20201015,2661,W,0.5622,99.74,0.0752,1.1650,5.2612,6.5,0.142,100.15,99.5502,99.7001,99.5502,N,N,,,Mason,20201020.2,390.686,269.076,1.452,Zander,20201021,20201021,Will,,Adin,Adin,Mason,14C17,10/20/2020,5,10/21/2020,5a,5a,5a,5a,5a,5a,5a,1,1,5a,3379,1,4,C,17,1.002,-0.0254,0.0508,-0.127,-0.2032,-0.1778,-0.2286,0.1524
3380,62,17,7,52,6/29/2021,,40,SG47,38-C,0.67,6/24/2020,Mason,Saad,HCS,HCS-92,7,1180,4915,3735,SA,6/10/2021,JL,11,110,25,d40g,2,6/10/2021,SA,12,6/22/2021,AW/LR,5.2280,2.0670,2.0190,2.1510,1.8500,1.7960,1.9900,343.7,AW,3146,AW,9.15,20210622,2662,W,0.7496,99.78,0.0376,0.1878,3.3809,3.6,0.111,100.75,98.8006,100,99.5502,N,N,,,Erin,20210622.3,146.266,91.8586,1.592,Zander,20210622.2,20210622,Erin,,Erin,Zander,Mina,40B17,6/22/2021,0,6/22/2021,5a,5a,5a,5a,5a,5a,5a,1,1,5a,3380,4,0,B,17,1.001,0.1016,-0.4572,-0.1524,-0.4318,-0.508,-0.4826,0.0254
3381,63,17,7,29,12/8/2020,,17,SG47,38-C,0.50,6/24/2020,Erin,Saad,HCS,HCS-54,7,1165,5010,3845,JT,11/18/2020,SA,9,110,25,d40g,2.5,11/18/2020,SA,6,11/24/2020,AW,5.2240,2.0770,2.0160,2.1650,1.8610,1.8120,1.9920,346.3,AW,3158,AW,9.12,20201124,2656,W,0.6746,99.55,0.0377,0.5648,2.6355,3.2,0.129,99.7001,99.8501,98.8006,99.8501,N,N,,,Mason,20201125,364.91,283.049,1.289,Mason,20201125,20201202,Zander,,Adin,Adin,Mina,17B17,11/25/2020,1,11/25/2020,5a,5a,5a,5a,5a,5a,5a,1,1,5a,3381,1,7,B,17,1.031,0,-0.2032,-0.2286,-0.0762,-0.2286,-0.0762,0.0762
3382,64,17,7,37,3/15/2021,,24,SG47,38-C,0.67,6/24/2020,Mason,Saad,HCS,HCS-66,7,1180,4920,3740,SA,2/17/2021,JL,9,110,25,d40g,2,2/17/2021,ET,22,3/11/2021,AW,5.2210,2.0600,2.0240,2.1700,1.8510,1.8120,1.9890,345.5,AW,3114,AW,9.01,20210311,2658,W,1.5367,99.63,0.1129,0.5267,3.2731,3.9,0.133,101.049,98.3508,99.7001,99.4003,N,N,,,Erin,20210312.2,333.668,218.889,1.524,Erin,20210312.1,20210312,Zander,,Adin,Adin,Adin,24B17,3/12/2021,1,3/12/2021,5b,5a,5b,5a,5a,5a,5a,1,1,5a,3382,2,4,B,17,1.002,-0.0762,-0.635,-0.0254,0.0508,-0.4826,-0.0762,0
3383,65,17,7,42,4/20/2021,,29,SG47,38-C,0.58,6/24/2020,Erin,Saad,HCS,HCS-70,7,1170,5010,3840,SA,3/15/2021,JL,10,110,25,d40g,2,3/15/2021,ET,26,4/10/2021,AW,5.2240,2.0530,2.0070,2.1610,1.8490,1.7910,1.9920,343.0,AW,3076,AW,8.97,20210410,2637,W,1.6492,98.84,0.0758,0.9480,1.8961,2.9,0.130,100.3,98.6507,98.3508,98.051,N,N,,,Zander,20210412.2,330.35,213.885,1.545,Erin,20210412,20210412,Mason,,Mason,Mason,Adin,29D17,4/12/2021,2,4/12/2021,5b,5a,5b,5a,5a,5a,5a,1,1,5a,3383,2,9,D,17,1.029,0,-0.8128,-0.4572,-0.1778,-0.5334,-0.6096,0.0762
3384,66,17,7,45,5/10/2021,,33,SG47,38-C,0.50,6/24/2020,Erin,Saad,HCS,HCS-78,9,1140,4825,3685,SA,4/22/2021,ET,10,110,25,d40g,2,4/22/2021,ET,7,4/29/2021,AW/LR,5.2200,2.0700,2.0180,2.1530,1.8540,1.8080,1.9880,344.0,AW,3076,AW,8.94,20210429,2649,W,0.6372,99.29,0.1133,3.1333,9.3243,12.6,0.211,98.5007,99.5502,100,99.1004,N,N,,,Zander,20210503.3,358.53,274.853,1.304,Jerome,20210503,20210430,Mason,,Mason,Mason,Adin,33B17,5/3/2021,4,5/3/2021,5a,5a,5a,5a,5a,5a,5a,1,1,5a,3384,3,3,B,17,0.988,-0.1016,-0.381,-0.1778,-0.381,-0.4064,-0.1778,-0.0254
3385,67,17,7,44,5/4/2021,,34,SG47,38-C,0.75,6/24/2020,Mason,Saad,HCS,HCS-75,8,1140,4780,3640,SA,4/8/2021,SA,10,110,25,d40g,1.5,4/8/2021,ET,14,4/22/2021,AW/LR,5.2200,2.0700,2.0170,2.1640,1.8450,1.8000,1.9820,343.7,LR,3112,LR,9.05,20210422,2657,W,2.9610,99.59,0.0753,2.2206,10.9146,13.2,0.198,100.15,99.1004,99.7001,99.4003,N,N,,,Zander,20210428.1,197.509,215.713,0.916,Erin,20210428.2,20210428,Mina,,Adin,Mason,Mason,34D17,4/28/2021,6,4/28/2021,5b,5a,5b,5a,5a,5a,5a,1,1,5a,3385,3,4,D,17,0.976,-0.1016,-0.381,-0.2032,-0.1016,-0.635,-0.381,-0.1778
3386,68,17,8,,,,,SG47,38-C,0.58,6/24/2020,Erin,Saad,HCS,HCS-58,7,1170,4870,3700,SA,12/30/2020,SA,9,110,25,d40g,2.5,1/4/2021,ET,78,3/23/2021,AW,5.1550,2.0480,2.0100,2.1540,1.8460,1.8100,1.9880,338.2,AW,3058,AW,9.04,20210323,2551,W,3.8981,95.61,0.2744,3.6848,6.1545,10.1,0.201,93.8531,94.9025,96.8516,96.8516,N,N,,,Adin,20210323.1,276.964,176.504,1.569,Mina,20210323.1,20210324,Zander,,Adin,Mason,Adin,,3/23/2021,0,3/23/2021,8,5a,5b,8,5b,5a,5a,1,1,8,3386,,,,,0.992,-1.7526,-0.9398,-0.381,-0.3556,-0.6096,-0.127,-0.0254
3387,69,17,7,41,4/13/2021,,28,SG47,38-C,0.58,6/25/2020,Erin,Saad,HCS,HCS-72,6,1190,4920,3730,SA,3/24/2021,JL,10,110,25,d40g,2.5,3/24/2021,ET,12,4/5/2021,AW,5.2230,2.0700,2.0170,2.1620,1.8550,1.8040,1.9870,344.7,AW,3136,AW,9.10,20210405,2643,W,2.1365,99.06,0.0378,0.8324,3.9349,4.8,0.140,99.1004,99.7001,99.1004,98.3508,N,N,,,Mina,20210406.3,258.658,221.373,1.168,Vrishin,20210406,20210406.1,Jerome,,Adin,Adin,Mina,28C17,4/6/2021,1,4/6/2021,5a,5a,5a,5a,5a,5a,5a,1,1,5a,3387,2,8,C,17,1,-0.0254,-0.381,-0.2032,-0.1524,-0.381,-0.2794,-0.0508
3388,70,17,7,49,6/8/2021,,36,SG47,38-C,0.50,6/25/2020,Erin,Saad,HCS,HCS-78,9,1140,4685,3545,VM,4/27/2021,VM,10,110,25,d40g,1.5,4/27/2021,ET,2,4/29/2021,AW/LR,5.2240,2.0670,2.0080,2.1480,1.8550,1.7990,1.9650,341.1,AW,3048,AW,8.94,20210429,2598,W,0.5622,97.38,0.2309,2.1940,7.8907,10.3,0.200,97.901,97.4513,97.901,96.2519,N,N,,,Zander,20210503.3,387.553,274.853,1.410,Jerome,20210503,20210430,Mason,,Mason,Mason,Adin,36B17,5/3/2021,4,5/3/2021,5b,5a,5b,5b,5a,5a,5a,1,1,5b,3388,3,6,B,17,0.95,0,-0.4572,-0.4318,-0.508,-0.381,-0.4064,-0.6096
3389,71,17,7,37,3/15/2021,,26,SG47,38-C,0.67,6/25/2020,Erin,Saad,HCS,HCS-65,6,1180,4935,3755,SA,2/15/2021,JL,9,110,25,d40g,2,2/15/2021,ET,16,3/3/2021,AW,5.2240,2.0790,2.0210,2.1710,1.8660,1.8140,1.9920,347.4,AW,3108,AW,8.95,20210303,2651,W,1.0120,99.36,0.0754,0.5281,4.7529,5.4,0.139,100.6,98.5007,98.8006,99.5502,N,N,,,Mason,20210303.4,238.873,228.189,1.047,Mason,20210303.2,20210303,Mason,,Adin,Adin,Adin,26A17,3/3/2021,0,3/3/2021,5a,5a,5a,5a,5a,5a,5a,1,1,5a,3389,2,6,A,17,1.006,0,-0.1524,-0.1016,0.0762,-0.1016,-0.0254,0.0762
3390,72,17,7,41,4/13/2021,,28,SG47,38-C,0.50,6/25/2020,Erin,Saad,HCS,HCS-71,7,1175,4930,3755,SA,3/18/2021,SA,10,110,25,d40g,2,3/18/2021,ET,18,4/5/2021,AW,5.2210,2.0660,2.0100,2.1620,1.8360,1.8050,1.9880,343.4,AW,3130,AW,9.12,20210405,2656,W,3.2608,99.55,0.1506,0.1883,2.6732,3.0,0.112,99.8501,99.8501,99.5502,98.9505,N,N,,,Mina,20210406.4,244.524,221.373,1.105,Vrishin,20210406,20210406.1,Jerome,,Adin,Adin,Mina,28D17,4/6/2021,1,4/6/2021,5b,5a,5b,5a,5a,5a,5a,1,1,5a,3390,2,8,D,17,1.006,-0.0762,-0.4826,-0.381,-0.1524,-0.8636,-0.254,-0.0254
3391,73,17,7,42,4/20/2021,,29,SG47,38-C,0.58,6/25/2020,Erin,Saad,HCS,HCS-72,7,1170,4925,3755,SA,3/25/2021,ET,10,110,25,d40g,2,3/25/2021,ET,16,4/10/2021,AW,5.2220,2.0540,2.0110,2.1680,1.8310,1.7920,1.9810,342.1,AW,3132,AW,9.15,20210410,2651,W,2.0989,99.36,0.0000,0.7544,4.4512,5.2,0.146,100.45,98.8006,99.2504,98.9505,N,N,,,Zander,20210412.2,332.792,213.885,1.556,Erin,20210412,20210412,Mason,,Mason,Mason,Adin,29C17,4/12/2021,2,4/12/2021,5b,5a,5b,5a,5a,5a,5a,1,1,5a,3391,2,9,C,17,1.006,-0.0508,-0.7874,-0.3556,0,-0.9906,-0.5842,-0.2032
3392,74,17,7,37,3/15/2021,,26,SG47,38-C,0.60,6/25/2020,Mason,Saad,HCS,HCS-65,7,1175,4930,3755,SA,2/12/2021,SA,9,110,25,d40g,2,2/12/2021,ET,19,3/3/2021,AW,5.2090,2.0570,2.0200,2.1670,1.8580,1.8110,1.9860,344.1,AW,3124,AW,9.08,20210303,2650,W,0.4872,99.33,0.0755,1.2076,5.0943,6.4,0.147,101.049,97.901,98.9505,99.4003,N,N,,,Mason,20210303.4,257.172,228.189,1.127,Mason,20210303.2,20210303,Mason,,Adin,Adin,Adin,26B17,3/3/2021,0,3/3/2021,5b,5a,5b,5a,5a,5a,5a,1,1,5a,3392,2,6,B,17,1.006,-0.381,-0.7112,-0.127,-0.0254,-0.3048,-0.1016,-0.0762
3393,75,17,7,33,2/2/2021,,21,SG47,38-C,0.67,6/25/2020,Mason,Saad,HCS,HCS-59,6,1175,4610,3435,SA,1/8/2021,JL,9,110,25,d40g,2,1/11/2021,ET,15,1/26/2021,AW,5.2250,2.0770,2.0180,2.1630,1.8640,1.8120,1.9980,346.9,AW,3086,AW,8.90,20210126,2641,W,0.5247,98.99,0.0379,0.9845,5.0360,6.1,0.144,99.1004,98.3508,99.1004,99.4003,N,N,,,Mason,20210126.1,184.864,174.219,1.061,Mina,20210127,20210126,Mason,,Adin,Mina,Adin,21C17,1/26/2021,0,1/27/2021,5a,5a,5a,5a,5a,5a,5a,1,1,5a,3393,2,1,C,17,0.921,0.0254,-0.2032,-0.1778,-0.127,-0.1524,-0.0762,0.2286
3394,76,17,7,25,10/26/2020,,13,SG47,38-C,0.52,6/25/2020,Saad,Erin,HCS,HCS-48,7,1170,4855,3685,SA,10/9/2020,SA,8,110,25,d40g,2,10/12/2020,ET,9,10/21/2020,AW,5.2260,2.0460,2.0030,2.1630,1.8470,1.8160,1.9930,343.9,AW,3102,AW,9.02,20201021,2649,N,0.0375,99.29,0.2265,1.7743,6.9083,8.9,0.175,98.051,101.949,97.901,99.2504,N,N,,,Mason,20201021.2,327.893,244.682,1.340,Mason,20201021.1,20201021,Mason,,Adin,Adin,Adin,13A17,10/21/2020,0,10/21/2020,5b,5a,5b,5a,5a,5a,5a,1,1,5a,3394,1,3,A,17,0.988,0.0508,-0.9906,-0.5588,-0.127,-0.5842,0.0254,0.1016
3395,77,17,7,35,2/23/2021,,26,SG47,38-C,0.75,6/25/2020,Erin,Saad,HCS,HCS-62,7,1170,4870,3700,SA,1/29/2021,SA,9,110,25,d40g,2,1/29/2021,ET,14,2/12/2021,AW,5.2220,2.0540,2.0220,2.1550,1.8450,1.8190,1.9920,344.1,AW,3114,AW,9.05,20210212,2628,W,3.1484,98.50,0.3805,2.1690,6.4688,9.0,0.190,98.5007,97.901,98.6507,98.9505,N,N,,,Zander,20210215.1,141.728,92.8583,1.526,Jerome,20210212.1,20210215,Zander,,Adin,Mason,Mason,26D17,2/15/2021,3,2/12/2021,5b,5a,5b,5a,5a,5a,5a,1,1,5a,3395,2,6,D,17,0.992,-0.0508,-0.7874,-0.0762,-0.3302,-0.635,0.1016,0.0762
3396,78,17,7,26,11/2/2020,,14,SG47,38-C,0.60,6/25/2020,Mason,Saad,HCS,HCS-49,6,1175,5025,3850,SA,10/16/2020,SA,8,110,25,d40g,3,10/16/2020,ET,11,10/27/2020,AW,5.2260,2.0730,2.0230,2.1560,1.8550,1.7950,1.9910,344.7,AW,3180,AW,9.22,20201027,2639,W,0.4123,98.91,0.1895,1.0231,3.0693,4.3,0.138,100.15,99.2504,97.4513,98.8006,N,N,,,Erin,20201029,236.852,170.651,1.388,testrun,20201028,20201029,Erin,,Adin,Adin,Adin,14D17,10/29/2020,2,10/28/2020,5a,5a,5a,5a,5a,5a,5a,1,1,5a,3396,1,4,D,17,1.032,0.0508,-0.3048,-0.0508,-0.3048,-0.381,-0.508,0.0508
3397,79,17,7,56,7/27/2021,PATCH JOB/small ST,44,SG47,38-C,0.32,6/25/2020,Saad,Erin,HCS,HCS-52,7,1170,4835,3665,SA,11/9/2020,SA,8,110,25,d40g,1,11/10/2020,SA,253,7/21/2021,AW/LR,5.1380,2.0910,2.0010,2.1640,1.8890,1.8100,1.9950,341.8,AW,3116,AW,9.12,20210721,2603,W,4.7601,97.56,0.2305,1.2294,2.9197,4.4,0.154,99.1004,97.6012,98.5007,95.0525,N,N,,,Nicholas,20210721.2,132.116,128.051,1.032,Nicholas,20210721,20210723,Mason,,Adin,Adin,Adin,44A17,7/21/2021,0,7/21/2021,5b,5a,5b,5b,5b,5a,5a,1,1,5b,3397,4,4,A,17,0.982,-2.1844,0.1524,-0.6096,-0.1016,0.4826,-0.127,0.1524
3398,80,17,7,28,11/23/2020,,16,SG47,38-C,0.67,6/25/2020,Erin,Saad,HCS,HCS-50,6,1180,4930,3750,SA,10/26/2020,SA,8,110,25,d40g,1.5,10/26/2020,ET,9,11/4/2020,AW,5.2270,2.0700,2.0150,2.1680,1.8570,1.8100,1.9980,346.6,AW,3158,AW,9.11,20201104,2648,N,1.1245,99.25,0.0378,1.3595,7.1375,8.5,0.159,98.051,100,99.4003,99.5502,N,N,,,Adin,20201106.1,298.222,219.087,1.361,Jerome,20201106,20201106,Erin,,Adin,Mason,Adin,16A17,11/6/2020,2,11/6/2020,5a,5a,5a,5a,5a,5a,5a,1,1,5a,3398,1,6,A,17,1.005,0.0762,-0.381,-0.254,0,-0.3302,-0.127,0.2286
3399,81,17,7,34,2/16/2021,,23,SG47,38-C,0.50,6/25/2020,Erin,Saad,HCS,HCS-61,5,1160,4800,3640,SA,1/25/2021,JL,9,110,25,d40g,1.5,1/25/2021,ET,14,2/8/2021,AW,5.2200,2.0500,2.0130,2.1550,1.8360,1.8030,1.9890,342.1,AW,3032,AW,8.86,20210208,2647,W,2.5862,99.21,0.0378,1.5489,4.5712,6.2,0.128,99.8501,99.8501,98.2009,98.9505,N,N,,,Jerome,20210209.1,147.709,75.6103,1.954,Mina,20210210,20210209,Mina,,Adin,Mason/Mina,Zander,23C17,2/9/2021,1,2/10/2021,5b,5a,5b,5a,5a,5a,5a,1,1,5a,3399,2,3,C,17,0.976,-0.1016,-0.889,-0.3048,-0.3302,-0.8636,-0.3048,0
3400,82,17,7,44,5/4/2021,,32,SG47,38-C,0.67,6/26/2020,Erin,Saad,HCS,HCS-73,8,1140,4930,3790,JT,3/26/2021,ET,10,110,25,d40g,2,3/26/2021,ET,15,4/10/2021,AW,5.2190,2.0820,2.0070,2.1600,1.8680,1.8100,1.9900,345.4,AW,3094,AW,8.96,20210410,2641,W,3.7856,98.99,0.1136,0.9845,3.1428,4.2,0.134,100.9,100,98.9505,96.1019,N,N,,,Zander,20210412.2,319.942,213.885,1.496,Erin,20210412,20210412,Mason,,Mason,Mason,Adin,32C17,4/12/2021,2,4/12/2021,5a,5a,5a,5a,5a,5a,5a,1,1,5a,3400,3,2,C,17,1.016,-0.127,-0.0762,-0.4572,-0.2032,-0.0508,-0.127,0.0254
3401,83,17,7,39,3/30/2021,,27,SG47,38-C,0.58,6/26/2020,Erin,Saad,HCS,HCS-69,6,1185,4915,3730,SA,3/4/2021,SA,10,110,25,d40g,2,3/4/2021,ET,15,3/19/2021,AW,5.2220,2.0830,2.0110,2.1690,1.8620,1.7940,1.9910,345.8,AW,3160,AW,9.14,20210319,2630,W,1.8366,98.58,0.2662,2.7376,9.3536,12.4,0.198,97.0015,99.7001,98.5007,99.1004,N,N,,,Jerome,20210322.1,244.587,187.721,1.303,Jerome,20210322,20210322.1,Jerome,,Mason,Mason,Mason,27A17,3/22/2021,3,3/22/2021,5b,5a,5b,5a,5a,5a,5a,1,1,5a,3401,2,7,A,17,1,-0.0508,-0.0508,-0.3556,0.0254,-0.2032,-0.5334,0.0508
3402,84,17,7,43,4/27/2021,,32,SG47,38-C,0.58,6/26/2020,Erin,Saad,HCS,HCS-73,7,1175,4870,3695,SA,3/31/2021,JL,10,110,25,d40g,2,3/31/2021,ET,15,4/15/2021,LR,5.2140,2.0610,2.0170,2.1640,1.8470,1.8090,1.9870,343.7,LR,3110,LR,9.05,20210415,2646,W,1.3868,99.18,0.0756,0.7937,7.1807,8.0,0.170,98.9505,99.2504,99.5502,98.9505,N,N,,,Zander,20210419.3,241.824,243.246,0.994,Erin,20210416,20210419,Zander,,Adin,Mason,Adin,32D17,4/19/2021,4,4/16/2021,5b,5a,5b,5a,5a,5a,5a,1,1,5a,3402,3,2,D,17,0.99,-0.254,-0.6096,-0.2032,-0.1016,-0.5842,-0.1524,-0.0508
3403,85,17,7,33,2/2/2021,,23,SG47,38-C,0.67,6/26/2020,Erin,Saad,HCS,HCS-59,7,1170,4820,3650,SA,1/13/2021,JL,9,110,25,d40g,1.5,1/13/2021,ET,13,1/26/2021,AW,5.2250,2.0540,2.0200,2.1680,1.8450,1.8150,1.9940,345.3,AW,3074,AW,8.90,20210126,2629,W,0.1124,98.54,0.0761,0.7607,4.6786,5.5,0.144,100.15,97.0015,98.6507,98.3508,N,N,,,Mason,20210126.1,145.983,174.219,0.838,Mina,20210127,20210126,Mason,,Adin,Mina,Adin,23B17,1/26/2021,0,1/27/2021,5b,5a,5b,5a,5a,5a,5a,1,1,5a,3403,2,3,B,17,0.978,0.0254,-0.7874,-0.127,0,-0.635,0,0.127
3404,86,17,7,29,12/8/2020,,17,SG47,38-C,0.67,6/26/2020,Erin,Saad,HCS,HCS-55,7,1165,4940,3775,SA,11/24/2020,ET,9,110,25,d40g,7,11/24/2020,ET,9,12/3/2020,AW,5.2280,2.0670,2.0240,2.1670,1.8540,1.8080,2.0000,346.8,AW,3168,AW,9.13,20201203,2661,W,0.8246,99.74,0.0752,0.3006,4.4344,4.8,0.125,100,99.2504,100,99.7001,N,N,,,Erin,20201204,252.791,182.876,1.382,Adin,20201204.1,20201204,Erin,,Adin,Adin,Adin,17D17,12/4/2020,1,12/4/2020,5a,5a,5a,5a,5a,5a,5a,1,1,5a,3404,1,7,D,17,1.012,0.1016,-0.4572,-0.0254,-0.0254,-0.4064,-0.1778,0.2794
3405,87,17,7,28,11/23/2020,,16,SG47,38-C,0.67,6/26/2020,Erin,Saad,HCS,HCS-53,6,1180,4905,3725,SA,11/11/2020,SA,9,110,25,d40g,2,11/11/2020,SA,8,11/19/2020,AW,5.2220,2.0790,2.0090,2.1700,1.8590,1.8070,2.0010,346.8,AW,3158,AW,9.11,20201119,2643,W,4.4978,99.06,0.3405,4.1619,6.9996,11.5,0.201,98.8006,98.9505,99.2504,99.2504,N,N,,,Erin,20201120,379.66,264.566,1.435,Erin,20201120,20201120,Erin,,Adin,Adin,Adin,16B17,11/20/2020,1,11/20/2020,5a,5a,5a,5a,5a,5a,5a,1,1,5a,3405,1,6,B,17,0.998,-0.0508,-0.1524,-0.4064,0.0508,-0.2794,-0.2032,0.3048
3406,88,17,7,40,4/6/2021,,33,SG47,38-C,0.67,6/26/2020,Mason,Saad,HCS,HCS-70,7,1170,4825,3655,SA,3/11/2021,ET,10,110,25,d40g,2,3/11/2021,ET,19,3/30/2021,AW,5.2240,2.0660,2.0270,2.1690,1.8470,1.8130,1.9870,345.7,AW,3106,AW,8.98,20210330,2645,W,0.8620,99.14,0.0756,1.8904,7.0321,9.0,0.188,100.3,98.5007,99.1004,98.6507,N,N,,,Mason,20210331.1,226.812,161.918,1.401,Zander,20210331,20210402,Erin,,Mason,Adin,Mason,33A17,3/31/2021,1,3/31/2021,5b,5a,5b,5a,5a,5a,5a,1,1,5a,3406,3,3,A,17,0.98,0,-0.4826,0.0508,0.0254,-0.5842,-0.0508,-0.0508
3407,89,17,7,42,4/20/2021,,31,SG47,38-C,0.50,6/26/2020,Erin,Saad,HCS,HCS-74,8,1140,4805,3665,SA,4/1/2021,SA,10,110,25,d40g,2,4/1/2021,ET,9,4/10/2021,AW,5.2240,2.0570,2.0210,2.1660,1.8380,1.7800,1.9870,343.0,AW,3104,AW,9.05,20210410,2651,W,2.5487,99.36,0.1132,0.3772,4.0739,4.6,0.126,101.049,97.901,99.7001,98.8006,N,N,,,Zander,20210412.2,399.484,213.885,1.868,Erin,20210412,20210412,Mason,,Mason,Mason,Adin,31A17,4/12/2021,2,4/12/2021,5b,5a,5b,5a,5a,5a,5a,1,1,5a,3407,3,1,A,17,0.982,0,-0.7112,-0.1016,-0.0508,-0.8128,-0.889,-0.0508
3408,90,17,7,65,9/29/2021,PATCH JOB,,SG47,38-C,0.60,6/26/2020,Mason,Saad,HCS,HCS-91,9,1140,4885,3745,SA,6/7/2021,JL,11,110,25,d40g,2,6/7/2021,ET,106,9/21/2021,AW/LR,5.1480,2.1000,2.0180,2.1480,1.8570,1.8030,1.9780,339.3,AW,3086,AW,9.10,20210921,2563,W,1.4243,96.06,0.3121,2.8092,5.3453,8.5,0.193,95.6522,95.6522,95.5022,97.4513,N,N,,,LucasT,20210922.3,82.2858,89.2522,0.922,Mina,20210922.1,20210922,EricH,,Erin,Erin,Erin,,9/22/2021,1,9/22/2021,5c,5a,5b,5c,5b,5a,5a,1,1,5b,3408,,,,,1.004,-1.9304,0.381,-0.1778,-0.508,-0.3302,-0.3048,-0.2794
3409,91,17,7,42,4/20/2021,,29,SG47,38-C,0.58,6/26/2020,Erin,Saad,HCS,HCS-72,8,1135,4815,3680,SA,3/22/2021,JL,10,110,25,d40g,2,3/22/2021,ET,19,4/10/2021,AW,5.2250,2.0620,2.0100,2.1650,1.8310,1.8010,1.9820,342.9,AW,3106,AW,9.06,20210410,2641,W,1.9115,98.99,0.0757,1.0223,3.0670,4.2,0.134,99.8501,98.8006,98.8006,98.5007,N,N,,,Zander,20210412.2,368.94,213.885,1.725,Erin,20210412,20210412,Mason,,Mason,Mason,Adin,29B17,4/12/2021,2,4/12/2021,5b,5a,5b,5a,5a,5a,5a,1,1,5a,3409,2,9,B,17,0.986,0.0254,-0.5842,-0.381,-0.0762,-0.9906,-0.3556,-0.1778
3410,92,17,7,25,10/26/2020,,15,SG47,38-C,0.67,6/26/2020,Erin,Saad,HCS,HCS-48,6,1180,4945,3765,SA,10/13/2020,SA,8,110,25,d40g,2,10/13/2020,ET,8,10/21/2020,AW,5.2240,2.0710,2.0040,2.1640,1.8660,1.8170,1.9950,346.0,AW,3164,AW,9.14,20201021,2651,W,0.1124,99.36,0.0000,0.8676,6.6013,7.5,0.151,99.7001,99.5502,99.1004,99.1004,N,N,,,Mason,20201021.2,340.331,244.682,1.391,Mason,20201021.1,20201021,Mason,,Adin,Adin,Adin,15B17,10/21/2020,0,10/21/2020,5b,5a,5b,5a,5a,5a,5a,1,1,5a,3410,1,5,B,17,1.009,0,-0.3556,-0.5334,-0.1016,-0.1016,0.0508,0.1524
3411,93,17,7,49,6/8/2021,38-C/39-A,35,SG47,38-C,0.67,6/29/2020,Erin,Saad,HCS,HCS-81,9,1135,4910,3775,VM,5/7/2021,VM,10,110,25,d40g,3.5,5/7/2021,SA,10,5/17/2021,AW/LR,5.2130,2.0870,2.0270,2.1550,1.8620,1.7850,1.9900,344.4,AW,3092,AW,8.98,20210517,2634,W,0.1124,98.73,0.1139,0.6074,5.3910,6.1,0.151,97.3013,98.9505,98.8006,99.8501,N,N,,,Mina,20210518,229.724,168.502,1.363,Zander,20210519,20210518,Mina,,Mason,Zander,Zander,35D17,5/18/2021,1,5/19/2021,5b,5a,5b,5a,5a,5a,5a,1,1,5a,3411,3,5,D,17,1.012,-0.2794,0.0508,0.0508,-0.3302,-0.2032,-0.762,0.0254
