Repository: masonrh2/sphenix_cosmics

File: files/blocks_13-64.csv (part 21 of 56)
 DBN,Don't edit Block occurance,BL,Status,BNL shipment,Shipping date,Comment,Sector,Fiber type,Fiber batch,Filling time (h),FF date,Filled by,Checked by,W powder,W bucket number,Mold number,Empty mold (g),Filled mold (g),W filling mass (g),fibers loaded by,W filling date,W filled by,Epoxy batch,Resin mass (g),Hardener mass (g),potting notes,Epoxy filling time (min),Epoxy filling date,Epoxy preparer,Delta Mach-Pot,Machining date,Machined by,L (in),BT (in),BB (in),BH (in),ST (in),SB (in),SH (in),Volume (mL),Measured by,Mass (g),Measured by,Density(g/mL),Tested on,# Fibers N,Good end,ABS N-W (%),# Fibers / # Holes (%),10-15(%),15-50(%),50-75(%),r75 (%),R,T1(BL) Fiber %,T2(BR) Fiber %,T3(TL) Fiber %,T4(TR) Fiber %, missing row?,13 connected holes?,FOM_N,FOM_I,Tested by,Tested on,Scintillation (mV),Calibration (mV),Ratio (Calibrated Twice),Tested by,Tested on,Natural Pictures,Tested by,Retouch,Density Result Checked?,Light Checked?,Natural Pictures checked?,Sector ID (SSBBR),LT M/D/YYYY,Days Mach-LT,Scint M/D/YYYY,Block Grade,De,Di,LT,LTQ,Vi,Sci,Pic,X,LT-all,DBN,S-left,S-right,column,row,relative W weight,Δ(L) [mm],Δ(BT) [mm],Δ(BB) [mm],Δ(BH) [mm],Δ(ST) [mm],Δ(SB) [mm],Δ(SH) [mm]
3486,75,16,8,,,DIED IN MACHINING,,SG47,40-A,0.50,7/6/2020,Erin,Saad,HCS,HCS-62,7,1165,4795,3630,SA,1/29/2021,SA,9,110,25,d40g,2,1/29/2021,ET,14,2/12/2021,,,,,,,,,0.0,,,,#DIV/0!,,#NUM!,,,,,,,,,,,,,,,,,,#NUM!,#NUM!,,,,,,,,,,,,#NUM!,#NUM!,#NUM!,8,#DIV/0!,8,#N/A,#N/A,#N/A,#N/A,FALSE,FALSE,#N/A,3486,,,,,0.974,-131.4958,-52.959,-51.5112,-55.2196,-47.4218,-46.101,-50.5206
3487,76,16,7,37,3/15/2021,,,SG47,40-A,0.50,7/6/2020,Erin,Saad,HCS,HCS-65,7,1165,4820,3655,SA,2/12/2021,SA,9,110,25,d40g,2,2/12/2021,ET,18,3/2/2021,AW,5.1700,2.0600,2.0180,2.1640,1.8520,1.8090,1.9900,341.3,AW,3092,AW,9.06,20210302,2618,W,4.0854,98.13,0.0764,0.7639,4.5073,5.3,0.143,100.15,98.3508,98.5007,95.5022,N,N,,,Zander,20210303.1,386.424,177.186,2.181,Zander,20210303,20210303,Zander,,Adin,Mina,Mina,,3/3/2021,1,3/3/2021,5b,5a,5b,5a,5b,5a,5a,1,1,5b,3487,,,,,0.98,-0.1778,-0.635,-0.254,-0.254,-0.381,-0.1524,0.0254
3488,77,16,7,36,3/2/2021,~35 buried fibers,22,SG47,36-C,1.50,7/6/2020,Vishwa,Saad,HCS,HCS-64,6,1185,4800,3615,SA,2/10/2021,JL,9,110,25,d40g,1.5,2/10/2021,ET,12,2/22/2021,AW,5.1760,2.0870,2.0200,2.1550,1.8650,1.8100,1.9870,342.6,AW,3064,AW,8.94,20210222,2606,W,0.9371,97.68,0.2686,5.2955,10.9747,16.5,0.225,99.1004,97.0015,96.4018,98.2009,N,N,,,Jerome,20210223.3,242.697,187.815,1.292,Vrishin,20210223,20210223.1,Jerome,,Adin,Mina,Zander,22C16,2/23/2021,1,2/23/2021,5b,5a,5a,5b,5a,5a,5a,1,1,5b,3488,2,2,C,16,0.97,-0.0254,0.0508,-0.2032,-0.4826,-0.0508,-0.127,-0.0508
3489,78,16,7,30,1/4/2021,,19,SG47,40-B,0.88,7/6/2020,Mina,Saad,HCS,HCS-55,7,1160,4920,3760,SA,11/24/2020,ET,9,110,25,d40g,3.5,11/24/2020,ET,9,12/3/2020,AW,5.1830,2.0800,2.0230,2.1630,1.8580,1.8080,1.9960,343.9,AW,3134,AW,9.11,20201203,2660,W,0.2248,99.70,0.0752,0.4887,4.2857,4.8,0.130,99.7001,99.8501,99.1004,100.15,N,N,,,Erin,20201204.1,408.79,278.861,1.466,Adin,20201208,20201204.1,Erin,,Adin,Adin,Adin,19B16,12/4/2020,1,12/8/2020,5a,5a,5a,5a,5a,5a,5a,1,1,5a,3489,1,9,B,16,1.009,0.1524,-0.127,-0.127,-0.2794,-0.2286,-0.1778,0.1778
3490,79,16,7,25,10/26/2020,,15,SG47,40-A,0.58,7/6/2020,Erin,Saad,HCS,HCS-47,6,1180,4935,3755,SA,10/7/2020,SA,8,110,25,d40g,1.5,10/8/2020,ET,7,10/15/2020,AW,5.1790,2.0930,2.0270,2.1620,1.8520,1.8010,2.0000,344.1,AW,3146,AW,9.14,20201015,2654,W,0.7497,99.48,0.1507,1.2057,3.3911,4.7,0.142,100.15,99.7001,98.3508,99.7001,N,N,,,Mina,20201015.1,184.855,164.3,1.125,Erin,20201016,20201015,Mina,,Adin,Adin,Adin,15B16,10/15/2020,0,10/16/2020,5a,5a,5a,5a,5a,5a,5a,1,1,5a,3490,1,5,B,16,1.007,0.0508,0.2032,-0.0254,-0.3048,-0.381,-0.3556,0.2794
3491,80,16,7,27,11/17/2020,PATCH JOB,15,SG47,36-C,0.75,7/6/2020,Mason,Saad,HCS,HCS-49,6,1170,4965,3795,SA,10/21/2020,SA,8,110,25,d40g,2.5,10/21/2020,ET,9,10/30/2020,AW,5.1710,2.0700,2.0250,2.1600,1.8570,1.8120,1.9950,342.5,AW,3160,AW,9.23,20201030,2640,W,0.5997,98.95,0.1136,0.7955,5.6061,6.5,0.162,100,97.901,99.2504,98.6507,N,N,,,Mason,20201104.1,279.487,210.768,1.326,Erin,20201105,20201104,Mason,,Adin,Mina,Mina,15A16,11/4/2020,5,11/5/2020,5a,5a,5a,5a,5a,5a,5a,1,1,5a,3491,1,5,A,16,1.018,-0.1524,-0.381,-0.0762,-0.3556,-0.254,-0.0762,0.1524
3492,81,16,8,37,3/15/2021,bad 2022 group 3,26,SG47,40-B,0.58,7/6/2020,Erin,Saad,HCS,HCS-63,7,1160,4815,3655,SA,2/3/2021,JL,9,110,25,d40g,2,2/3/2021,ET,36,3/11/2021,AW,5.1740,2.0520,2.0170,2.1620,1.8470,1.8110,1.9900,340.8,AW,3058,AW,8.97,20210311,2655,W,1.7616,99.51,0.0000,0.7910,3.2768,4.1,0.124,100.9,99.8501,99.1004,98.2009,N,N,,,Erin,20210312.2,213.928,218.889,0.977,Erin,20210312.1,20210312,Zander,,Adin,Adin,Adin,26D16,3/12/2021,1,3/12/2021,8,5a,5b,5a,5a,5a,5a,1,1,5a,3492,2,6,D,16,0.98,-0.0762,-0.8382,-0.2794,-0.3048,-0.508,-0.1016,0.0254
3493,82,16,7,29,12/8/2020,,19,SG47,40-B,1.30,7/7/2020,Vishwa,Saad,HCS,HCS-54,7,1160,4910,3750,JT,11/18/2020,SA,9,110,25,d40g,2.5,11/18/2020,SA,5,11/23/2020,AW,5.1740,2.0920,2.0230,2.1650,1.8760,1.8140,1.9920,344.7,AW,3150,AW,9.14,20201123,2654,W,0.1125,99.48,0.0377,0.7159,5.5011,6.3,0.147,99.2504,99.7001,99.2504,99.7001,N,N,,,Mason,20201124.2,441.323,283.049,1.559,Mason,20201125,20201202,Zander,,Adin,Adin,Mina,19A16,11/24/2020,1,11/25/2020,5a,5a,5a,5a,5a,5a,5a,1,1,5a,3493,1,9,A,16,1.006,-0.0762,0.1778,-0.127,-0.2286,0.2286,-0.0254,0.0762
3494,83,16,7,25,10/26/2020,,15,SG47,40-B,1.00,7/7/2020,Mina,Saad,HCS,HCS-48,7,1165,4920,3755,SA,10/14/2020,SA,8,110,25,d40g,3,10/14/2020,ET,7,10/21/2020,AW,5.1770,2.0450,2.0120,2.1700,1.8530,1.8110,2.0030,342.4,AW,3128,AW,9.13,20201021,2663,W,0.3373,99.81,0.0751,1.0515,4.3935,5.5,0.135,101.649,98.2009,99.8501,99.5502,N,N,,,Erin,20201023,354.442,304.396,1.164,Erin,20201022,20201023,Erin,,Adin,Adin,Adin,15C16,10/23/2020,2,10/22/2020,5b,5a,5b,5a,5a,5a,5a,1,1,5a,3494,1,5,C,16,1.007,0,-1.016,-0.4064,-0.1016,-0.3556,-0.1016,0.3556
3495,84,16,7,43,4/27/2021,,32,SG47,40-B,0.50,7/7/2020,Erin,Saad,HCS,HCS-74,8,1135,4805,3670,SA,4/1/2021,SA,10,110,25,d40g,2.5,4/1/2021,ET,14,4/15/2021,LR,5.1640,2.0940,2.0270,2.1690,1.8480,1.8010,1.9850,342.4,LR,3116,LR,9.10,20210415,2656,W,0.6372,99.55,0.1130,1.5437,5.7605,7.4,0.164,100.75,98.5007,98.8006,100.15,N,N,,,Mason,20210419.5,277.116,250.99,1.104,Erin,20210419.1,20210419,Mason,,Adin,Adin,Mina,32D16,4/19/2021,4,4/19/2021,5a,5a,5a,5a,5a,5a,5a,1,1,5a,3495,3,2,D,16,0.984,-0.3302,0.2286,-0.0254,-0.127,-0.4826,-0.3556,-0.1016
3496,85,16,7,31,1/11/2021,,25,SG47,40-B,0.32,7/7/2020,Saad,Erin,HCS,HCS-56,6,1175,4880,3705,ET,12/9/2020,ET,9,110,25,d40g,3,12/9/2020,ET,8,12/17/2020,AW,5.1770,2.0850,2.0260,2.1600,1.8610,1.8120,1.9950,343.8,AW,3134,AW,9.12,20201217,2646,N,0.0750,99.18,0.3401,1.7007,5.6689,7.7,0.158,97.901,97.901,99.5502,101.349,N,N,,,Mina,20201218.2,283.463,170.466,1.663,Erin,20201218.1,20201221,Mina,,Adin,Adin,Adin,25C16,12/18/2020,1,12/18/2020,5a,5a,5a,5a,5a,5a,5a,1,1,5a,3496,2,5,C,16,0.994,0,0,-0.0508,-0.3556,-0.1524,-0.0762,0.1524
3497,86,16,7,35,2/23/2021,,25,SG47,40-B,1.00,7/7/2020,Mina,Saad,HCS,HCS-57,6,1175,4850,3675,ET,12/21/2020,JL,9,110,25,d40g,2,12/22/2020,ET,59,2/19/2021,AW,5.1600,2.0810,2.0210,2.1610,1.8620,1.8100,1.9890,341.8,AW,3134,AW,9.17,20210219,2656,W,1.7616,99.55,0.0000,0.8660,3.9533,4.8,0.142,99.8501,101.049,97.6012,99.7001,N,N,,,Zander,20210222.3,179.329,192.46,0.932,Erin,20210222.2,20210222,Jerome,,Adin,Mason,Zander,25B16,2/22/2021,3,2/22/2021,5a,5a,5a,5a,5a,5a,5a,1,1,5a,3497,2,5,B,16,0.986,-0.4318,-0.1016,-0.1778,-0.3302,-0.127,-0.127,0
3498,87,16,7,26,11/2/2020,PATCH JOB,13,SG47,40-B,1.50,7/7/2020,Vishwa,Saad,HCS,HCS-47,7,1165,4925,3760,SA,10/6/2020,SA,8,110,25,d40g,1.5,10/7/2020,ET,9,10/16/2020,AW,5.1710,2.0740,2.0230,2.1560,1.8320,1.8010,1.9930,340.6,AW,3114,AW,9.14,20201016,2608,W,0.2998,97.75,0.0767,0.8436,3.3742,4.3,0.128,97.7511,97.7511,97.0015,98.5007,N,N,,,Mason,20201020.2,317.856,269.076,1.181,Zander,20201021,20201021,Will,,Adin,Adin,Mason,13D16,10/20/2020,4,10/21/2020,5b,5a,5b,5b,5a,5a,5a,1,1,5b,3498,1,3,D,16,1.009,-0.1524,-0.2794,-0.127,-0.4572,-0.889,-0.3556,0.1016
3499,88,16,7,33,2/2/2021,,23,SG47,40-B,0.30,7/7/2020,Saad,Erin,HCS,HCS-59,5,1150,4875,3725,EC,1/12/2021,JL,9,110,25,d40g,4,1/12/2021,ET,13,1/25/2021,AW,5.1770,2.0790,2.0070,2.1570,1.8600,1.8100,1.9890,341.8,AW,3122,AW,9.13,20210126,2658,W,0.5997,99.63,0.0000,0.5643,2.9722,3.5,0.115,101.349,98.8006,99.1004,99.2504,N,N,,,Mason,20210129,333.018,190.298,1.750,Mina,20210127.2,20210129,Mason,,Adin,Adin,Adin,23A16,1/29/2021,4,1/27/2021,5b,5a,5b,5a,5a,5a,5a,1,1,5a,3499,2,3,A,16,0.999,0,-0.1524,-0.5334,-0.4318,-0.1778,-0.127,0
3500,89,16,7,35,2/23/2021,,25,SG47,40-B,0.58,7/7/2020,Erin,Saad,HCS,HCS-62,6,1175,4835,3660,SA,1/28/2021,SA,9,110,25,d40g,2,1/28/2021,ET,15,2/12/2021,AW,5.1740,2.0920,2.0260,2.1650,1.8660,1.8110,1.9890,344.1,AW,3136,AW,9.11,20210212,2648,W,0.4498,99.25,0.1511,1.5483,4.1541,5.9,0.145,100.75,98.3508,98.5007,99.4003,N,N,,,Mason,20210215.6,242.272,161.445,1.501,Jerome,20210216,20210215,Mason,,Adin,Mina,Mina,25A16,2/15/2021,3,2/16/2021,5a,5a,5a,5a,5a,5a,5a,1,1,5a,3500,2,5,A,16,0.982,-0.0762,0.1778,-0.0508,-0.2286,-0.0254,-0.1016,0
3501,90,16,7,43,4/27/2021,,30,SG47,40-B,1.00,7/7/2020,Mina,Saad,HCS,HCS-74,6,1170,4870,3700,SA,4/2/2021,SA,10,110,25,d40g,2,4/2/2021,ET,13,4/15/2021,LR,5.1670,2.0950,2.0240,2.1670,1.8570,1.8000,1.9900,343.1,LR,3132,LR,9.13,20210415,2644,W,1.1619,99.10,0.1135,2.1558,8.3586,10.6,0.188,100.9,98.2009,98.5007,98.8006,N,N,,,Mason,20210419.5,310.301,250.99,1.236,Erin,20210419.1,20210419,Mason,,Adin,Adin,Mina,30D16,4/19/2021,4,4/19/2021,5a,5a,5a,5a,5a,5a,5a,1,1,5a,3501,3,0,D,16,0.992,-0.254,0.254,-0.1016,-0.1778,-0.254,-0.381,0.0254
3502,91,16,7,41,4/13/2021,,28,SG47,40-B,0.42,7/7/2020,Erin,Saad,HCS,HCS-70,7,1165,5005,3840,SA,3/15/2021,JL,10,110,25,d40g,2,3/15/2021,ET,21,4/5/2021,AW,5.1760,2.0640,2.0260,2.1650,1.8450,1.8050,1.9870,341.6,AW,3078,AW,9.01,20210405,2647,W,0.5622,99.21,0.2267,3.2867,9.2558,12.8,0.213,99.4003,98.051,99.7001,99.7001,N,N,,,Jerome,20210406,138.973,95.0457,1.462,Vrishin,20210406.2,20210406,Jerome,,Adin,Mina,Mina,28C16,4/6/2021,1,4/6/2021,5b,5a,5b,5a,5a,5a,5a,1,1,5a,3502,2,8,C,16,1.03,-0.0254,-0.5334,-0.0508,-0.2286,-0.5588,-0.254,-0.0508
3503,92,16,7,51,6/22/2021,,39,SG47,40-B,1.33,7/7/2020,Vishwa,Saad,HCS,HCS-92,7,1175,4800,3625,SA,6/10/2021,JL,11,110,25,d40g,1.5,6/10/2021,SA,5,6/15/2021,AW/LR,5.1770,2.0660,2.0160,2.1600,1.8430,1.7920,1.9880,340.3,AW,3036,AW,8.92,20210615,2644,W,1.8365,99.10,0.1513,1.1346,3.5174,4.8,0.143,98.051,100,99.2504,99.1004,N,N,,,Zander,20210615.2,198.447,131.92,1.504,Erin,20210615.1,20210615,Zander,,Mason,Mina,Mina,39C16,6/15/2021,0,6/15/2021,5b,5a,5b,5a,5a,5a,5a,1,1,5a,3503,3,9,C,16,0.972,0,-0.4826,-0.3048,-0.3556,-0.6096,-0.5842,-0.0254
3504,93,16,7,50,6/15/2021,,40,SG47,40-B,0.50,7/7/2020,Erin,Saad,HCS,HCS-80,7,1180,4980,3800,SA,5/6/2021,VM,10,110,25,d40g,2,5/6/2021,ET,11,5/17/2021,AW/LR,5.1660,2.0770,2.0000,2.1530,1.8430,1.7920,1.9820,338.3,AW,3028,AW,8.95,20210517,2624,W,0.8620,98.35,0.2668,1.4482,3.4680,5.2,0.154,99.4003,99.1004,96.2519,98.6507,N,N,,,Mina,20210518,321.148,168.502,1.906,Zander,20210519,20210518,Mina,,Mason,Zander,Zander,40C16,5/18/2021,1,5/19/2021,5b,5a,5b,5a,5a,5a,5a,1,1,5a,3504,4,0,C,16,1.019,-0.2794,-0.2032,-0.7112,-0.5334,-0.6096,-0.5842,-0.1778
3505,94,16,8,,,Low LT,,SG47,40-B,0.66,7/7/2020,Mason,Saad,HCS,HCS-72,8,1135,4725,3590,SA,3/22/2021,JL,10,110,25,d40g,2,3/22/2021,ET,38,4/29/2021,AW,5.1460,2.0690,2.0130,2.1450,1.8300,1.7810,1.9840,335.7,AW,3024,AW,9.01,20210429,2517,W,94.3403,94.34,0.1986,4.5292,7.3898,12.1,0.207,95.5022,97.0015,92.5037,92.3538,Y,N,,,Zander,20210503.1,228.155,213.195,1.070,Erin,20210430.3,20210430,Mason,,Mason,Mason,Adin,,5/3/2021,4,4/30/2021,8,5a,5b,8,5b,8,5a,1,1,8,3505,,,,,0.963,-0.7874,-0.4064,-0.381,-0.7366,-0.9398,-0.8636,-0.127
3506,95,16,7,39,3/30/2021,,31,SG47,40-B,1.20,7/7/2020,Vishwa,Saad,HCS,HCS-66,7,1165,4870,3705,SA,2/19/2021,SA,9,110,25,d40g,2,2/19/2021,ET,28,3/19/2021,AW,5.1770,2.0690,2.0260,2.1610,1.8420,1.8050,1.9900,341.7,AW,3108,AW,9.10,20210319,2639,W,2.8485,98.91,0.1137,0.8336,2.8041,3.8,0.136,99.2504,99.7001,98.051,98.6507,N,N,,,Zander,20210322,233.616,201.121,1.162,Zander,20210322.1,20210322,Zander,,Mason,Mason,Mason,31A16,3/22/2021,3,3/22/2021,5b,5a,5b,5a,5a,5a,5a,1,1,5a,3506,3,1,A,16,0.994,0,-0.4064,-0.0508,-0.3302,-0.635,-0.254,0.0254
3507,96,16,7,25,10/26/2020,,13,SG47,40-B,0.58,7/7/2020,Erin,Saad,HCS,HCS-47,6,1175,4940,3765,SA,10/2/2020,SA,8,110,25,d40g,10,10/5/2020,ET,10,10/15/2020,AW,5.1720,2.0840,2.0300,2.1710,1.8600,1.8130,2.0000,345.0,AW,3156,AW,9.15,20201015,2657,W,0.5247,99.59,0.0000,0.2635,3.3120,3.6,0.112,100,99.4003,99.5502,99.4003,N,N,,,Mina,20201015.1,207.375,164.3,1.262,Erin,20201016,20201015,Mina,,Adin,Adin,Adin,13B16,10/15/2020,0,10/16/2020,5a,5a,5a,5a,5a,5a,5a,1,1,5a,3507,1,3,B,16,1.01,-0.127,-0.0254,0.0508,-0.0762,-0.1778,-0.0508,0.2794
3508,97,16,8,,,DIED IN MACHINING ,,SG47,40-B,1.50,7/7/2020,Mina,Saad,HCS,HCS-64,5,1160,4830,3670,SA,2/8/2021,ET,9,110,25,d40g,2,2/8/2021,ET,15,2/23/2021,,,,,,,,,0.0,,,,#DIV/0!,,#NUM!,,,,,,,,,,,,,,,,,,#NUM!,#NUM!,,,,,,,,,,,,#NUM!,#NUM!,#NUM!,8,#DIV/0!,8,#N/A,#N/A,#N/A,#N/A,FALSE,FALSE,#N/A,3508,,,,,0.984,-131.4958,-52.959,-51.5112,-55.2196,-47.4218,-46.101,-50.5206
3509,98,16,7,35,2/23/2021,,24,SG47,40-B,1.45,7/7/2020,Sparsh,Saad,HCS,HCS-61,6,1175,4930,3755,SA,1/25/2021,JL,9,110,25,d40g,2,1/25/2021,ET,18,2/12/2021,AW,5.1750,2.0850,2.0300,2.1600,1.8650,1.8010,1.9860,342.9,AW,3114,AW,9.08,20210212,2653,W,0.7871,99.44,0.0000,1.9224,5.0886,7.0,0.157,100.3,98.9505,98.5007,100,N,N,,,Zander,20210215.1,125.434,92.8583,1.351,Jerome,20210212.1,20210215,Zander,,Adin,Mason,Mason,24A16,2/15/2021,3,2/12/2021,5a,5a,5a,5a,5a,5a,5a,1,1,5a,3509,2,4,A,16,1.007,-0.0508,0,0.0508,-0.3556,-0.0508,-0.3556,-0.0762
3510,99,16,7,39,3/30/2021,,27,SG47,40-B,1.70,7/7/2020,Vishwa,Saad,HCS,HCS-69,7,1170,4825,3655,SA,3/5/2021,ET,10,110,25,d40g,2,3/5/2021,ET,22,3/27/2021,AW,5.1810,2.0600,2.0120,2.1680,1.8440,1.8050,1.9900,341.6,AW,3072,AW,8.99,20210327,2649,W,0.8621,99.29,0.1133,1.0570,5.3983,6.6,0.163,100.9,98.5007,98.3508,99.4003,N,N,,,Mason,20210329,239.383,225.486,1.062,Mason,20210329.1,20210329,Mason,,Adin,Adin,Adin,27A16,3/29/2021,2,3/29/2021,5b,5a,5b,5a,5a,5a,5a,1,1,5a,3510,2,7,A,16,0.98,0.1016,-0.635,-0.4064,-0.1524,-0.5842,-0.254,0.0254
3511,100,16,7,26,11/2/2020,,13,SG47,40-B,0.42,7/7/2020,Erin,Saad,HCS,HCS-50,7,1165,4960,3795,SA,10/22/2020,SA,8,110,25,d40g,3,10/22/2020,ET,4,10/26/2020,AW,5.1790,2.0680,2.0340,2.1700,1.8530,1.8100,1.9950,344.0,AW,3174,AW,9.23,20201027,2666,W,0.8995,99.93,0.0000,0.6002,2.6632,3.3,0.104,100.3,99.7001,100,99.7001,N,N,,,Erin,20201029,206.256,170.651,1.209,testrun,20201028,20201029,Erin,,Adin,Adin,Adin,13C16,10/29/2020,3,10/28/2020,5a,5a,5a,5a,5a,5a,5a,1,1,5a,3511,1,3,C,16,1.018,0.0508,-0.4318,0.1524,-0.1016,-0.3556,-0.127,0.1524
3512,101,16,8,,,,,SG47,40-B,0.50,7/7/2020,Erin,Saad,HCS,HCS-60,7,1165,4655,3490,SA,1/15/2021,JL,9,110,25,d40g,2,1/19/2021,ET,17,2/5/2021,AW,5.1380,2.0680,1.9970,2.1640,1.8610,1.7960,1.9950,338.8,AW,2978,AW,8.79,20210223,2563,W,2.9985,96.06,0.3512,4.2919,7.2961,11.9,0.193,97.6012,96.8516,92.8036,97.0015,N,Y,,,Zander,20210222.1,258.027,192.46,1.341,Erin,20210222.2,20210222.2,Jerome,,Adin,Mason,Zander,,2/22/2021,17,2/22/2021,8,5b,5b,5c,5c,8,5a,1,1,8,3512,,,,,0.936,-0.9906,-0.4318,-0.7874,-0.254,-0.1524,-0.4826,0.1524
3513,102,16,7,38,3/22/2021,testing info at 2/22 is / was for 3512,33,SG47,40-B,0.66,7/7/2020,Mason,Saad,HCS,HCS-63,6,1170,4890,3720,SA,2/4/2021,SA,9,110,25,d40g,2,2/4/2021,ET,26,3/2/2021,AW,5.1760,2.0940,2.0220,2.1590,1.8680,1.8050,1.9920,343.6,AW,3144,AW,9.15,20210302,2642,W,3.2984,99.03,0.1136,2.8388,7.2672,10.2,0.185,100.75,97.3013,100.15,97.901,N,N,,,Zander,20210303.1,287.61,177.186,1.623,Zander,20210303,20210303,Zander,,Adin,Mina,Mina,33A16,3/3/2021,1,3/3/2021,5a,5a,5a,5a,5a,5a,5a,1,1,5a,3513,3,3,A,16,0.998,-0.0254,0.2286,-0.1524,-0.381,0.0254,-0.254,0.0762
3514,103,16,7,31,1/11/2021,,24,SG47,40-B,1.50,7/7/2020,Sparsh,Saad,HCS,HCS-57,7,1160,4915,3755,JT,12/17/2020,JL,9,110,25,d40g,3,12/17/2020,ET,20,1/6/2021,AW,5.1670,2.0950,2.0200,2.1460,1.8650,1.7960,1.9810,340.5,AW,3142,AW,9.23,20210106,2655,W,0.3748,99.51,0.1130,0.7910,4.1431,5.0,0.139,98.6507,100,100,99.4003,N,N,,,Mason,20210107.3,256.025,248.566,1.030,Mason,20210107,20210107,Mason,,Adin,Adin,Adin,24B16,1/7/2021,1,1/7/2021,5b,5a,5b,5a,5a,5a,5a,1,1,5a,3514,2,4,B,16,1.007,-0.254,0.254,-0.2032,-0.7112,-0.0508,-0.4826,-0.2032
3515,104,16,7,30,1/4/2021,,19,SG47,40-B,0.50,7/8/2020,Erin,Saad,HCS,HCS-54,6,1175,4925,3750,SA,11/23/2020,SA,9,110,25,d40g,2.5,11/24/2020,ET,9,12/3/2020,AW,5.1800,2.0790,2.0220,2.1630,1.8610,1.8120,1.9970,344.0,AW,3128,AW,9.09,20201203,2654,W,0.8996,99.48,0.0377,1.5448,6.0663,7.6,0.156,100.15,99.4003,99.1004,99.2504,N,N,,,Erin,20201204.1,407.997,278.861,1.463,Adin,20201208,20201204.1,Erin,,Adin,Adin,Adin,19D16,12/4/2020,1,12/8/2020,5a,5a,5a,5a,5a,5a,5a,1,1,5a,3515,1,9,D,16,1.006,0.0762,-0.1524,-0.1524,-0.2794,-0.1524,-0.0762,0.2032
3516,13,15,7,39,3/30/2021,,27,SG47,36-A,0.42,7/8/2020,Erin,Saad,HCS,HCS-69,6,1175,4905,3730,SA,3/9/2021,SA,10,110,25,d40g,2,3/9/2021,ET,18,3/27/2021,AW,5.1410,2.0680,2.0250,2.1730,1.8600,1.8100,1.9900,341.2,AW,3110,AW,9.11,20210327,2652,W,2.0240,99.40,0.2262,2.1116,4.8266,7.2,0.168,101.199,98.2009,98.3508,99.8501,N,N,,,Mason,20210329,277.252,225.486,1.230,Mason,20210329.1,20210329,Mason,,Adin,Adin,Adin,27D15,3/29/2021,2,3/29/2021,5a,5a,5a,5a,5a,5a,5a,1,1,5a,3516,2,7,D,15,1.006,0.0508,-0.4318,-0.1778,-0.1778,-0.1016,-0.127,0.0254
3517,14,15,7,37,3/15/2021,,27,SG47,36-A,1.20,7/8/2020,Vishwa,Saad,HCS,HCS-66,6,1180,4780,3600,SA,2/18/2021,ET,9,110,25,d40g,2,2/18/2021,ET,12,3/2/2021,AW,5.1410,2.0870,2.0260,2.1770,1.8720,1.8100,1.9860,342.7,AW,3094,AW,9.03,20210302,2644,W,0.9370,99.10,0.1135,0.8321,6.2784,7.2,0.159,101.649,97.7511,99.7001,97.3013,N,N,,,Mina,20210303.2,298.172,169.519,1.759,Mina,20210303.1,20210303,Mina,,Adin,Adin,Adin,27C15,3/3/2021,1,3/3/2021,5a,5a,5a,5a,5a,5a,5a,1,1,5a,3517,2,7,C,15,0.971,0.0508,0.0508,-0.1524,-0.0762,0.2032,-0.127,-0.0762
3518,15,15,7,39,3/30/2021,,27,SG47,36-A,0.50,7/8/2020,Erin,Saad,HCS,HCS-68,6,1175,4940,3765,SA,3/1/2021,JL,10,110,25,d40g,2,3/1/2021,ET,18,3/19/2021,AW,5.1360,2.0790,2.0360,2.1820,1.8400,1.8030,1.9900,341.5,AW,3072,AW,8.99,20210319,2654,W,1.3494,99.48,0.0377,1.1681,4.2201,5.4,0.144,101.799,98.5007,99.5502,98.051,N,N,,,Zander,20210322,230.165,201.121,1.144,Zander,20210322.1,20210322,Zander,,Mason,Mason,Mason,27B15,3/22/2021,3,3/22/2021,5b,5a,5b,5a,5a,5a,5a,1,1,5a,3518,2,7,B,15,1.015,-0.0762,-0.1524,0.1016,0.0508,-0.6096,-0.3048,0.0254
3519,16,15,7,26,11/2/2020,,13,SG47,36-A,1.15,7/8/2020,Vishwa,Saad,HCS,HCS-49,6,1170,4965,3795,SA,10/21/2020,SA,8,110,25,d40g,2.5,10/21/2020,ET,5,10/26/2020,AW,5.1400,2.0710,2.0330,2.1700,1.8430,1.8010,1.9960,340.8,AW,3130,AW,9.19,20201017,2660,W,0.3373,99.70,0.0000,0.4887,2.6316,3.1,0.117,101.199,98.8006,99.4003,99.4003,N,N,,,Erin,20201029,157.248,170.651,0.921,testrun,20201028,20201029,Erin,,Adin,Adin,Adin,13C15,10/29/2020,3,10/28/2020,5b,5a,5b,5a,5a,5a,5a,1,1,5a,3519,1,3,C,15,1.023,0.0254,-0.3556,0.0254,-0.254,-0.5334,-0.3556,0.1778
3520,17,15,7,49,6/8/2021,,35,SG47,36-A,0.50,7/8/2020,Erin,Saad,HCS,HCS-81,8,1125,4925,3800,SA,5/11/2021,SA,10,110,25,d40g,3,5/11/2021,SA,13,5/24/2021,AW/LR,5.1340,2.0840,2.0340,2.1690,1.8570,1.8020,1.9850,340.7,AW,3062,AW,8.99,20210524,2656,W,1.4992,99.55,0.0377,1.1672,6.5512,7.8,0.168,100.9,97.7511,99.8501,99.7001,N,N,,,Zander,20210526,345.105,259.01,1.332,Zander,20210525.1,20210525,Zander,,Adin,Adin,Adin,35B15,5/26/2021,2,5/25/2021,5a,5a,5a,5a,5a,5a,5a,1,1,5a,3520,3,5,B,15,1.025,-0.127,-0.0254,0.0508,-0.2794,-0.1778,-0.3302,-0.1016
3521,18,15,7,37,3/15/2021,,26,SG47,36-A,1.00,7/8/2020,Mina,Saad,HCS,HCS-64,5,1150,4735,3585,SA,2/8/2021,ET,9,110,25,d40g,2,2/8/2021,ET,22,3/2/2021,AW,5.1380,2.0760,2.0210,2.1820,1.8530,1.8050,1.9920,341.6,AW,3080,AW,9.02,20210302,2650,W,2.2863,99.33,0.0377,0.4528,6.9057,7.4,0.142,99.5502,98.2009,99.8501,99.7001,N,N,,,Zander,20210303.1,350.286,177.186,1.977,Zander,20210303,20210303,Zander,,Adin,Mina,Mina,26A15,3/3/2021,1,3/3/2021,5a,5a,5a,5a,5a,5a,5a,1,1,5a,3521,2,6,A,15,0.967,-0.0254,-0.2286,-0.2794,0.0508,-0.2794,-0.254,0.0762
3522,19,15,7,49,6/8/2021,,35,SG47,36-A,0.42,7/8/2020,Erin,Saad,HCS,HCS-83,9,1135,4895,3760,VM,5/25/2021,JL,10,110,25,d40g,1.5,5/25/2021,SA,7,6/1/2021,AW/LR,5.1400,2.0640,2.0180,2.1750,1.8670,1.8110,1.9870,340.9,AW,3114,AW,9.13,20210601,2662,W,1.9865,99.78,0.0376,1.2772,4.6957,6.0,0.141,100,99.8501,99.7001,99.5502,N,N,,,Erin,20210602.2,412.589,249.829,1.651,Mina,20210602,20210602,Mina,,Adin,Adin,Adin,35A15,6/2/2021,1,6/2/2021,5b,5a,5b,5a,5a,5a,5a,1,1,5a,3522,3,5,A,15,1.014,0.0254,-0.5334,-0.3556,-0.127,0.0762,-0.1016,-0.0508
3523,20,15,7,53,7/7/2021,,43,SG47,36-A,1.10,7/8/2020,Vishwa,Saad,HCS,HCS-94,9,1130,4765,3635,SA,6/21/2021,GP,11,110,25,d40g,1.5,6/21/2021,SA,7,6/28/2021,AW/LR,5.0950,2.0800,2.0200,2.1650,1.8660,1.8150,1.9890,338.2,AW,3150,AW,9.32,20210628,2666,W,1.7991,99.93,0.0000,1.0503,4.8012,5.9,0.145,100.45,99.4003,100.3,99.5502,N,N,,,Erin,20210628.2,151.486,99.7255,1.519,Mina,20210628.1,20210629,Zander,,Adin,Mina,Erin,43D15,6/28/2021,0,6/28/2021,5b,5a,5b,5a,5a,5a,5a,1,1,5a,3523,4,3,D,15,0.98,-1.1176,-0.127,-0.3048,-0.381,0.0508,0,0
3524,21,15,7,35,2/23/2021,,26,SG47,36-A,0.50,7/8/2020,Erin,Saad,HCS,HCS-64,7,1160,4775,3615,SA,2/5/2021,SA,9,110,25,d40g,2.5,2/5/2021,ET,15,2/20/2021,AW,5.1380,2.0730,2.0270,2.1800,1.8600,1.8150,1.9870,341.9,AW,3116,AW,9.11,20210220,2645,W,0.0375,99.14,0.3025,1.7391,5.2930,7.3,0.158,98.051,99.8501,98.051,100.6,N,N,,,Zander,20210222.5,434.623,280.494,1.549,Erin,20210222,20210222.1,Jerome,,Mason,Mason,Zander,26B15,2/22/2021,2,2/22/2021,5a,5a,5a,5a,5a,5a,5a,1,1,5a,3524,2,6,B,15,0.975,-0.0254,-0.3048,-0.127,0,-0.1016,0,-0.0508
3525,22,15,7,37,3/15/2021,,26,SG47,36-A,1.40,7/8/2020,Vishwa,Saad,HCS,HCS-66,7,1160,4865,3705,SA,2/17/2021,JL,9,110,25,d40g,2.5,2/17/2021,ET,13,3/2/2021,AW,5.1380,2.0710,2.0280,2.1760,1.8580,1.8190,1.9910,341.9,AW,3060,AW,8.95,20210302,2645,W,2.5487,99.14,0.0756,1.3989,7.9773,9.5,0.195,101.349,99.2504,99.2504,96.7016,N,N,,,Zander,20210303.1,298.352,177.186,1.684,Zander,20210303,20210303,Zander,,Adin,Mina,Mina,26C15,3/3/2021,1,3/3/2021,5a,5a,5a,5a,5a,5a,5a,1,1,5a,3525,2,6,C,15,0.999,-0.0254,-0.3556,-0.1016,-0.1016,-0.1524,0.1016,0.0508
3526,23,15,7,39,3/30/2021,,27,SG47,36-B,1.00,7/8/2020,Mina,Saad,HCS,HCS-67,7,1155,4905,3750,SA,2/26/2021,SA,9,110,25,d40g,3,2/26/2021,ET,21,3/19/2021,AW,5.1380,2.0570,2.0160,2.1700,1.8530,1.8030,1.9890,339.2,AW,3130,AW,9.23,20210319,2663,W,2.1739,99.81,0.0751,0.6759,3.7927,4.5,0.139,99.7001,100,97.901,101.649,N,N,,,Zander,20210322,230.874,201.121,1.148,Zander,20210322.1,20210322,Zander,,Mason,Mason,Mason,27A15,3/22/2021,3,3/22/2021,5b,5a,5b,5a,5a,5a,5a,1,1,5a,3526,2,7,A,15,1.011,-0.0254,-0.7112,-0.4064,-0.254,-0.2794,-0.3048,0
3527,24,15,7,39,3/30/2021,,31,SG47,36-A,0.42,7/8/2020,Erin,Saad,HCS,HCS-69,7,1160,4805,3645,SA,3/5/2021,ET,10,110,25,d40g,2,3/5/2021,ET,22,3/27/2021,AW,5.1390,2.0690,2.0230,2.1700,1.8400,1.8030,1.9900,339.6,AW,3032,AW,8.93,20210327,2638,W,0.2999,98.88,0.0000,0.9098,5.3450,6.3,0.155,101.499,98.5007,99.1004,96.4018,N,N,,,Mason,20210329,282.516,225.486,1.253,Mason,20210329.1,20210329,Mason,,Adin,Adin,Adin,31D15,3/29/2021,2,3/29/2021,5b,5a,5b,5a,5a,5a,5a,1,1,5a,3527,3,1,D,15,0.983,0,-0.4064,-0.2286,-0.254,-0.6096,-0.3048,0.0254
3528,25,15,7,49,6/8/2021,,38,SG47,36-B,0.50,7/8/2020,Mason,Saad,HCS,HCS-83,9,1130,4760,3630,SA,5/20/2021,VM,10,110,25,d40g,2,5/20/2021,SA,12,6/1/2021,AW/LR,5.1400,2.0540,2.0170,2.1740,1.8500,1.8140,1.9920,340.1,AW,3032,AW,8.91,20210601,2660,W,1.4242,99.70,0.0752,2.4812,8.4587,11.0,0.188,100.15,99.1004,100,99.5502,N,N,,,Erin,20210602.2,359.953,249.829,1.441,Mina,20210602,20210602,Mina,,Adin,Adin,Adin,38A15,6/2/2021,1,6/2/2021,5b,5a,5b,5a,5a,5a,5a,1,1,5a,3528,3,8,A,15,0.979,0.0254,-0.7874,-0.381,-0.1524,-0.3556,-0.0254,0.0762
3529,26,15,7,48,6/1/2021,,39,SG47,36-B,0.75,7/8/2020,Mina,Saad,HCS,HCS-77,8,1130,4855,3725,SA,4/20/2021,ET,10,110,25,d40g,2,4/20/2021,ET,8,4/28/2021,AW,5.1330,2.0840,2.0270,2.1750,1.8450,1.8060,1.9900,340.9,AW,3044,AW,8.93,20210428,2634,W,1.7241,98.73,0.2278,1.5945,4.9355,6.8,0.154,98.9505,98.6507,98.8006,98.5007,N,N,,,Mina,20210525,184.817,169.54,1.090,Erin,20210430,20210428,Mina,,Mason,Zander,Mason,39D15,5/25/2021,27,4/30/2021,5a,5a,5a,5a,5a,5a,5a,1,1,5a,3529,3,9,D,15,1.005,-0.1524,-0.0254,-0.127,-0.127,-0.4826,-0.2286,0.0254
3530,27,15,7,47,5/25/2021,,34,SG47,36-B,0.55,7/8/2020,Mason,Saad,HCS,HCS-79,7,1165,4810,3645,SA,4/29/2021,SA,10,110,25,d40g,3,4/29/2021,ET,7,5/6/2021,AW/LR,5.1380,2.0730,2.0270,2.1780,1.8420,1.7990,1.9890,340.5,AW,3074,AW,9.03,20210506,2673,N,0.4869,100.19,0.4863,2.2447,7.8938,10.6,0.187,100,101.799,97.0015,101.949,N,N,,,Zander,20210507.3,288.154,226.393,1.273,Erin,20210507.1,20210507.3,Jerome,,Mason,Mason,Mina,34A15,5/7/2021,1,5/7/2021,5b,5a,5b,5a,5a,5a,5a,1,1,5a,3530,3,4,A,15,0.983,-0.0254,-0.3048,-0.127,-0.0508,-0.5588,-0.4064,0
3531,28,15,7,26,11/2/2020,,14,SG47,36-B,2.25,7/8/2020,Adin,Saad,HCS,HCS-47,6,1170,4895,3725,SA,10/7/2020,SA,8,110,25,d40g,1.5,10/8/2020,ET,7,10/15/2020,AW,5.1120,2.0930,2.0290,2.1820,1.8780,1.8140,1.9950,342.7,AW,3100,AW,9.05,20201015,2652,W,0.2249,99.40,0.0754,0.8296,5.3167,6.2,0.140,100.6,98.6507,99.5502,98.8006,N,N,,,Mason,20201020.2,418.82,269.076,1.557,Zander,20201021,20201021,Will,,Adin,Adin,Mason,14A15,10/20/2020,5,10/21/2020,5a,5a,5a,5a,5a,5a,5a,1,1,5a,3531,1,4,A,15,1.005,-0.6858,0.2032,-0.0762,0.0508,0.3556,-0.0254,0.1524
3532,29,15,8,,,Missing row,,SG47,36-A,0.42,7/8/2020,Erin,Saad,HCS,HCS-61,6,1180,4905,3725,SA,1/25/2021,JL,9,110,25,d40g,1.5,1/25/2021,ET,26,2/20/2021,AW,5.1380,2.0770,2.0190,2.1660,1.8680,1.8100,1.9850,340.5,AW,3032,AW,8.90,20210220,2609,W,0.8621,97.79,0.0767,1.3415,5.5194,6.9,0.149,99.5502,100,95.952,95.6522,Y,N,,,Zander,20210222.1,294.051,192.46,1.528,Erin,20210222.2,20210222.2,Jerome,,Mason,Mason,Zander,,2/22/2021,2,2/22/2021,8,5a,5a,5b,5b,8,5a,1,1,8,3532,,,,,1.005,-0.0254,-0.2032,-0.3302,-0.3556,0.1016,-0.127,-0.1016
3533,30,15,7,33,2/2/2021,,23,SG47,36-B,1.35,7/8/2020,Vishwa,Saad,HCS,HCS-59,6,1165,4770,3605,SA,1/8/2021,JL,9,110,25,d40g,2,1/8/2021,ET,17,1/25/2021,AW,5.1390,2.0800,2.0320,2.1690,1.8630,1.8150,1.9890,341.9,AW,3078,AW,9.00,20210126,2655,W,0.4497,99.51,0.1883,1.0923,5.4614,6.7,0.152,100.75,99.4003,98.3508,99.5502,N,N,,,Mason,20210129,320.463,190.298,1.684,Mina,20210127.2,20210129,Mason,,Adin,Adin,Adin,23D15,1/29/2021,4,1/27/2021,5a,5a,5a,5a,5a,5a,5a,1,1,5a,3533,2,3,D,15,0.972,0,-0.127,0,-0.2794,-0.0254,0,0
3534,31,15,7,38,3/22/2021,,24,SG47,36-A,0.45,7/8/2020,Mason,Saad,HCS,HCS-66,6,1175,4835,3660,SA,2/22/2021,JL,9,110,25,d40g,1.5,2/22/2021,ET,17,3/11/2021,AW,5.1330,2.0750,2.0210,2.1790,1.8610,1.8140,1.9890,341.5,AW,3042,AW,8.91,20210311,2657,W,2.1364,99.59,0.1129,2.3711,6.3606,8.8,0.166,98.051,100.75,97.901,101.649,N,N,,,Zander,20210315,266.932,218.889,1.219,Erin,20210312.1,20210312,Zander,,Adin,Jerome,Adin,24A15,3/15/2021,4,3/12/2021,5a,5a,5a,5a,5a,5a,5a,1,1,5a,3534,2,4,A,15,0.987,-0.1524,-0.254,-0.2794,-0.0254,-0.0762,-0.0254,0
3535,32,15,7,25,10/26/2020,,14,SG47,36-A,0.42,7/8/2020,Erin,Saad,HCS,HCS-48,7,1155,4885,3730,SA,10/14/2020,SA,8,110,25,d40g,2,10/14/2020,ET,6,10/20/2020,AW,5.1390,2.0740,2.0250,2.1800,1.8640,1.8200,1.9980,343.2,AW,3144,AW,9.16,20201020,2662,W,0.1499,99.78,0.0000,0.2630,3.2682,3.5,0.124,99.5502,100.15,99.8501,99.5502,N,N,,,Mason,20201021.1,243.834,269.076,0.906,Zander,20201021,20201106,Erin,,Adin,Adin,Mason,14B15,10/21/2020,1,10/21/2020,5a,5a,5a,5a,5a,5a,5a,1,1,5a,3535,1,4,B,15,1.006,0,-0.2794,-0.1778,0,0,0.127,0.2286
3536,33,15,7,31,1/11/2021,,20,SG47,36-A,0.50,7/8/2020,Mason,Saad,HCS,HCS-57,6,1175,4815,3640,JT,12/15/2020,ET,9,110,25,d40g,10,12/15/2020,ET,22,1/6/2021,AW,5.1270,2.0760,2.0180,2.1810,1.8530,1.8110,1.9970,341.3,AW,3088,AW,9.05,20210106,2650,W,1.3118,99.33,0.2264,2.2642,6.2264,8.7,0.193,99.8501,99.4003,99.2504,98.8006,N,N,,,Mason,20210107.3,252.442,248.566,1.016,Mason,20210107,20210107,Mason,,Adin,Adin,Adin,20D15,1/7/2021,1,1/7/2021,5a,5a,5a,5a,5a,5a,5a,1,1,5a,3536,2,0,D,15,0.982,-0.3048,-0.2286,-0.3556,0.0254,-0.2794,-0.1016,0.2032
3537,34,15,7,31,1/11/2021,,19,SG47,36-A,0.42,7/8/2020,Erin ,Saad ,HCS,HCS-56,7,1150,4860,3710,JK,12/11/2020,ET,9,110,25,d40g,10,12/11/2020,ET,6,12/17/2020,AW,5.1400,2.0940,2.0270,2.1800,1.8740,1.8090,1.9900,343.6,AW,3120,AW,9.08,20201217,2644,W,1.3118,99.10,0.0756,1.0212,4.4251,5.5,0.154,97.1514,99.8501,100,99.4003,N,N,,,Mina,20201218.3,224.943,170.466,1.320,Erin,20201218.1,20201221,Mina,,Adin,Adin,Adin,19D15,12/18/2020,1,12/18/2020,5a,5a,5a,5a,5a,5a,5a,1,1,5a,3537,1,9,D,15,1.001,0.0254,0.2286,-0.127,0,0.254,-0.1524,0.0254
3538,35,15,7,30,1/4/2021,,18,SG47,36-B,0.55,7/8/2020,Mason,Saad,HCS,HCS-55,7,1150,4790,3640,ET,12/3/2020,ET,9,110,25,d40g,2,12/4/2020,ET,7,12/11/2020,AW,5.1240,2.0530,2.0220,2.1770,1.8240,1.7920,1.9880,337.2,AW,3028,AW,8.98,20201120,2634,W,1.4992,98.73,0.1139,2.1640,5.8466,8.1,0.161,100.45,97.1514,97.7511,99.5502,N,N,,,Zander,20201215.5,349.763,164.358,2.128,Erin,20201217,20201215,Zander,,Adin,Adin,Adin,18A15,12/15/2020,4,12/17/2020,5b,5a,5b,5a,5a,5a,5a,1,1,5a,3538,1,8,A,15,0.982,-0.381,-0.8128,-0.254,-0.0762,-1.016,-0.5842,-0.0254
3539,36,15,7,45,5/10/2021,,34,SG47,36-B,0.75,7/9/2020,Mina,Saad,HCS,HCS-76,7,1160,4850,3690,SA,4/12/2021,JL,10,110,25,d40g,3,4/12/2021,ET,16,4/28/2021,AW/LR,5.1340,2.0730,2.0220,2.1750,1.8430,1.8040,1.9900,340.0,AW,3082,AW,9.06,20210428,2652,W,1.0120,99.40,0.0377,0.6033,3.1674,3.8,0.130,99.7001,98.8006,99.7001,99.4003,N,N,,,Zander,20210503.4,187.044,181.89,1.028,Erin,20210430.1,20210428,Mina,,Mason,Mason,Mason,34B15,5/3/2021,5,4/30/2021,5b,5a,5b,5a,5a,5a,5a,1,1,5a,3539,3,4,B,15,0.995,-0.127,-0.3048,-0.254,-0.127,-0.5334,-0.2794,0.0254
3540,37,15,7,44,5/4/2021,,32,SG47,36-A,0.50,7/9/2020,Erin,Saad,HCS,HCS-76,9,1135,4755,3620,SA,4/15/2021,SA,10,110,25,d40g,1.5,4/15/2021,ET,6,4/21/2021,AW/LR,5.1390,2.0700,2.0260,2.1790,1.8510,1.8110,1.9850,341.0,AW,3070,AW,9.00,20210421,2658,W,1.0870,99.63,0.1505,1.3920,5.7562,7.3,0.164,100,99.4003,99.5502,99.5502,N,N,,,Mina,20210427.1,239.643,231.521,1.035,Erin,20210428,20210427.2,Jerome,,Adin,Mason,Zander,32A15,4/27/2021,6,4/28/2021,5a,5a,5a,5a,5a,5a,5a,1,1,5a,3540,3,2,A,15,0.976,0,-0.381,-0.1524,-0.0254,-0.3302,-0.1016,-0.1016
3541,38,15,,,,can't find fiber set...,,SG47,36-B,1.20,7/9/2020,Vishwa,Saad,HCS,,,,,0,,,,,,,d40g,,,,0,,,,,,,,,,0.0,,,,#DIV/0!,,#NUM!,,,,,,,,,,,,,,,,,,#NUM!,#NUM!,,,,,,,,,,,,#NUM!,#NUM!,#NUM!,not finished testing,#DIV/0!,#N/A,#N/A,#N/A,#N/A,#N/A,FALSE,FALSE,#N/A,3541,,,,,0,#N/A,#N/A,#N/A,#N/A,#N/A,#N/A,#N/A
3542,39,15,7,47,5/25/2021,36-A/36-B,36,SG47,36-B,0.58,7/9/2020,Erin,Saad,HCS,HCS-78,8,1125,4750,3625,ET,4/26/2021,JL,10,110,25,d40g,3,4/26/2021,ET,10,5/6/2021,AW/LR,5.1280,2.0790,2.0250,2.1820,1.8380,1.8080,1.9820,340.0,AW,3056,AW,8.99,20210506,2647,W,0.7871,99.21,0.0378,0.9067,5.0623,6.0,0.150,100,98.5007,99.4003,98.9505,N,N,,,Zander,20210507.3,273.866,226.393,1.210,Erin,20210507.1,20210507.3,Jerome,,Mason,Mason,Mina,36A15,5/7/2021,1,5/7/2021,5b,5a,5b,5a,5a,5a,5a,1,1,5a,3542,3,6,A,15,0.978,-0.2794,-0.1524,-0.1778,0.0508,-0.6604,-0.1778,-0.1778
3543,40,15,7,32,1/26/2021,,19,SG47,36-B,0.75,7/9/2020,Mina,Saad,HCS,HCS-58,5,1140,4825,3685,SA,1/5/2021,SA,9,110,25,d40g,2,1/6/2021,ET,7,1/13/2021,AW,5.1280,2.0720,2.0220,2.1780,1.8580,1.8080,1.9900,340.6,AW,3116,AW,9.15,20210113,2648,W,1.7242,99.25,0.1133,1.5483,5.2492,6.9,0.159,100.9,98.6507,98.3508,99.1004,N,N,,,Mason,20210114,266.085,229.945,1.157,Mason,20210114.1,20210114,Mason,,Adin,Adin,Adin,19C15,1/14/2021,1,1/14/2021,5a,5a,5a,5a,5a,5a,5a,1,1,5a,3543,1,9,C,15,0.994,-0.2794,-0.3302,-0.254,-0.0508,-0.1524,-0.1778,0.0254
3544,41,15,7,44,5/4/2021,,32,SG47,36-B,0.42,7/9/2020,Erin,Saad,HCS,HCS-78,7,1160,4930,3770,SA,4/16/2021,ET,10,110,25,d40g,3,4/16/2021,ET,10,4/26/2021,AW,5.1360,2.0650,2.0200,2.1770,1.8480,1.8000,1.9770,338.9,AW,3068,AW,9.05,20210426,2657,W,1.1244,99.59,0.1129,1.2044,4.2529,5.6,0.150,100.15,98.8006,99.7001,99.7001,N,N,,,Zander,20210428.1,253.276,202.728,1.249,Mina,20210428.3,20210428,Mina,,Adin,Mason,Mason,32B15,4/28/2021,2,4/28/2021,5a,5a,5a,5a,5a,5a,5a,1,1,5a,3544,3,2,B,15,1.017,-0.0762,-0.508,-0.3048,-0.0762,-0.4064,-0.381,-0.3048
3545,42,15,7,34,2/16/2021,,21,SG47,36-B,1.20,7/9/2020,Vishwa,Saad,HCS,HCS-60,6,1165,4840,3675,SA,1/20/2021,SA,9,110,25,d40g,2,1/20/2021,ET,16,2/5/2021,AW,5.1390,2.0710,2.0190,2.1800,1.8600,1.8100,1.9880,341.4,AW,3102,AW,9.09,20210205,2653,W,1.1994,99.44,0.1131,2.4878,6.2194,8.8,0.164,99.4003,99.5502,99.4003,99.4003,N,N,,,Jerome,20210205.2,450.617,303.928,1.483,Erin,20210205,20210208,Zander,,Adin,Mason,Mason,21C15,2/5/2021,0,2/5/2021,5a,5a,5a,5a,5a,5a,5a,1,1,5a,3545,2,1,C,15,0.991,0,-0.3556,-0.3302,0,-0.1016,-0.127,-0.0254
3546,43,15,7,50,6/15/2021,,,SG47,36-B,1.00,7/9/2020,Mina,Saad,HCS,HCS-84,7,1160,4800,3640,SA,5/27/2021,SA,11,110,25,d40g,1.5,5/27/2021,SA,12,6/8/2021,AW/LR,5.1410,2.0660,2.0280,2.1660,1.8480,1.8070,1.9900,340.0,AW,3090,AW,9.09,20210608,2658,W,0.5622,99.63,0.0000,0.3010,5.0790,5.4,0.099,99.1004,100,99.5502,99.8501,N,N,,,Erin,20210608.1,430.542,347.622,1.239,Erin,20210608.3,20210609,Zander,,Mason,Mina,Mina,,6/8/2021,0,6/8/2021,5a,5a,5a,5a,5a,5a,5a,1,1,5a,3546,,,,,0.982,0.0508,-0.4826,-0.1016,-0.3556,-0.4064,-0.2032,0.0254
3547,44,15,7,46,5/18/2021,,35,SG47,36-B,0.42,7/9/2020,Erin,Saad,HCS,HCS-78,9,1135,4790,3655,SA,4/27/2021,VM,10,110,25,d40g,1.5,4/27/2021,ET,9,5/6/2021,AW/LR,5.1360,2.0740,2.0290,2.1800,1.8550,1.8030,1.9870,341.2,AW,3074,AW,9.01,20210506,2659,W,0.4123,99.66,0.0376,0.3761,3.9112,4.3,0.132,101.049,98.5007,99.8501,99.2504,N,N,,,Zander,20210507.3,312.109,226.393,1.379,Erin,20210507.1,20210507.3,Jerome,,Mason,Mason,Mina,35C15,5/7/2021,1,5/7/2021,5a,5a,5a,5a,5a,5a,5a,1,1,5a,3547,3,5,C,15,0.986,-0.0762,-0.2794,-0.0762,0,-0.2286,-0.3048,-0.0508
3548,45,15,7,38,3/22/2021,,24,SG47,36-B,1.00,7/9/2020,Vishwa,Saad,HCS,HCS-66,7,1155,4780,3625,SA,2/19/2021,SA,9,110,25,d40g,1.5,2/19/2021,ET,20,3/11/2021,AW,5.1370,2.0700,2.0280,2.1780,1.8480,1.8130,1.9810,340.5,AW,3094,AW,9.09,20210311,2650,W,1.8365,99.33,0.0377,1.2830,3.2076,4.5,0.140,99.5502,100.3,98.2009,99.2504,N,N,,,Zander,20210315,248.531,218.889,1.135,Erin,20210312.1,20210312,Zander,,Adin,Jerome,Adin,24B15,3/15/2021,4,3/12/2021,5a,5a,5a,5a,5a,5a,5a,1,1,5a,3548,2,4,B,15,0.978,-0.0508,-0.381,-0.1016,-0.0508,-0.4064,-0.0508,-0.2032
3549,46,15,7,45,5/10/2021,,33,SG47,36-B,0.50,7/9/2020,Erin,Saad,HCS,HCS-76,8,1125,4740,3615,SA,4/14/2021,JL,10,110,25,d40g,2,4/14/2021,ET,14,4/28/2021,AW/LR,5.1370,2.0740,2.0220,2.1720,1.8540,1.7910,1.9870,339.7,AW,3032,AW,8.93,20210428,2646,W,0.7871,99.18,0.1512,1.9274,5.6311,7.7,0.164,99.7001,97.4513,100,99.5502,N,N,,,Jerome,20210430.1,226.931,169.54,1.339,Erin,20210430,20210428,Mina,,Mason,Mason,Mason,33D15,4/30/2021,2,4/30/2021,5b,5a,5b,5a,5a,5a,5a,1,1,5a,3549,3,3,D,15,0.975,-0.0508,-0.2794,-0.254,-0.2032,-0.254,-0.6096,-0.0508
3550,47,15,7,26,11/2/2020,,13,SG47,36-B,0.58,7/9/2020,Mina,Saad,HCS,HCS-49,7,1155,4805,3650,SA,10/19/2020,VM,8,110,25,d40g,2.5,10/19/2020,ET,7,10/26/2020,AW,5.1400,2.0710,2.0250,2.1730,1.8560,1.8090,1.9900,341.1,AW,3100,AW,9.09,20201027,2658,W,0.7496,99.63,0.0000,0.2634,2.7841,3.0,0.112,99.1004,100.15,99.7001,99.5502,N,N,,,Erin,20201029,203.689,170.651,1.194,testrun,20201028,20201029,Erin,,Adin,Adin,Adin,13B15,10/29/2020,3,10/28/2020,5a,5a,5a,5a,5a,5a,5a,1,1,5a,3550,1,3,B,15,0.984,0.0254,-0.3556,-0.1778,-0.1778,-0.2032,-0.1524,0.0254
3551,48,15,7,25,10/26/2020,,14,SG47,36-B,0.50,7/9/2020,Erin,Saad,HCS,HCS-49,6,1175,4930,3755,SA,10/15/2020,SA,8,110,25,d40g,2,10/15/2020,ET,5,10/20/2020,AW,5.1380,2.0820,2.0180,2.1840,1.8690,1.8160,2.0050,344.1,AW,3166,AW,9.20,20201020,2644,W,0.2998,99.10,0.0756,1.5507,7.3752,9.0,0.176,99.2504,98.8006,100,98.3508,N,N,,,Mason,20201021.1,294.218,269.076,1.093,Zander,20201021,20201021,Will,,Adin,Adin,Mason,14C15,10/21/2020,1,10/21/2020,5a,5a,5a,5a,5a,5a,5a,1,1,5a,3551,1,4,C,15,1.013,-0.0254,-0.0762,-0.3556,0.1016,0.127,0.0254,0.4064
3552,49,15,7,48,6/1/2021,,39,SG47,36-B,1.00,7/9/2020,Vishwa,Saad,HCS,HCS-82,9,1130,4820,3690,SA,5/13/2021,VM,10,110,25,d40g,2.5,5/14/2021,ET,10,5/24/2021,AW/LR,5.1330,2.0820,2.0200,2.1600,1.8620,1.8050,1.9910,339.9,AW,3040,AW,8.94,20210524,2657,W,1.3868,99.59,0.1505,1.3173,5.7960,7.3,0.171,100.9,98.5007,99.8501,99.1004,N,N,,,Zander,20210526,342.582,259.01,1.323,Zander,20210525.1,20210525,Zander,,Adin,Adin,Adin,39C15,5/26/2021,2,5/25/2021,5a,5a,5a,5a,5a,5a,5a,1,1,5a,3552,3,9,C,15,0.995,-0.1524,-0.0762,-0.3048,-0.508,-0.0508,-0.254,0.0508
3553,50,15,7,31,1/11/2021,,20,SG47,36-B,3.00,7/9/2020,Pranav,Saad,HCS,HCS-56,6,1175,4835,3660,ET,12/9/2020,ET,9,110,25,d40g,2.5,12/9/2020,ET,8,12/17/2020,AW,5.1410,2.0800,2.0250,2.1860,1.8600,1.8030,1.9940,342.9,AW,3134,AW,9.14,20201217,2661,W,0.7121,99.74,0.0376,1.0147,3.7204,4.8,0.135,100.15,100,99.5502,99.2504,N,N,,,Mina,20201218.3,246.466,170.466,1.446,Erin,20201218.1,20201221,Mina,,Adin,Adin,Adin,20A15,12/18/2020,1,12/18/2020,5a,5a,5a,5a,5a,5a,5a,1,1,5a,3553,2,0,A,15,0.987,0.0508,-0.127,-0.1778,0.1524,-0.1016,-0.3048,0.127
3554,51,15,7,32,1/26/2021,,19,SG47,36-B,0.55,7/9/2020,Mason,Vishwa,HCS,HCS-57,6,1175,4850,3675,ET,12/21/2020,JL,9,110,25,d40g,2,12/22/2020,ET,23,1/14/2021,AW,5.1280,2.0720,2.0160,2.1780,1.8650,1.8110,1.9930,341.0,AW,3094,AW,9.07,20210114,2658,W,1.0495,99.63,0.0752,0.9029,4.4771,5.5,0.133,100.9,98.6507,99.1004,99.8501,N,N,,,Mason,20210115,263.367,239.048,1.102,Mason,20210115.1,20210115,Mason,,Adin,Adin,Adin,19B15,1/15/2021,1,1/15/2021,5a,5a,5a,5a,5a,5a,5a,1,1,5a,3554,1,9,B,15,0.991,-0.2794,-0.3302,-0.4064,-0.0508,0.0254,-0.1016,0.1016
3555,52,15,7,33,2/2/2021,,23,SG47,36-B,1.00,7/9/2020,Mina,Saad,HCS,HCS-60,6,1165,4545,3380,SA,1/14/2021,JL,9,110,25,d40g,2,1/14/2021,ET,11,1/25/2021,AW,5.1360,2.0850,2.0270,2.1720,1.8630,1.8140,1.9840,341.5,AW,3036,AW,8.89,20210126,2640,W,0.4123,98.95,0.0758,0.7197,5.9091,6.7,0.141,101.049,98.2009,98.3508,98.2009,N,N,,,Mason,20210129,334.454,190.298,1.758,Mina,20210127.2,20210129,Mason,,Adin,Adin,Adin,23C15,1/29/2021,4,1/27/2021,5a,5a,5a,5a,5a,5a,5a,1,1,5a,3555,2,3,C,15,0.912,-0.0762,0,-0.127,-0.2032,-0.0254,-0.0254,-0.127
3556,53,15,7,48,6/1/2021,,39,SG47,36-B,0.50,7/9/2020,Erin,Saad,HCS,HCS-80,9,1130,5010,3880,VM,5/7/2021,VM,10,110,25,d40g,3,5/7/2021,SA,10,5/17/2021,AW/LR,5.1250,2.0910,2.0330,2.1700,1.8510,1.8090,1.9860,340.6,AW,3142,AW,9.23,20210517,2620,W,1.6492,98.20,0.0382,1.7557,4.2748,6.1,0.161,99.5502,97.4513,98.2009,97.6012,N,N,,,Zander,20210520.4,256.817,165.191,1.555,Zander,20210519.3,20210520,Zander,,Mason,Mason,Adin,39B15,5/20/2021,3,5/19/2021,5a,5a,5a,5a,5a,5a,5a,1,1,5a,3556,3,9,B,15,1.046,-0.3556,0.1524,0.0254,-0.254,-0.3302,-0.1524,-0.0762
3557,54,15,7,32,1/26/2021,,20,SG47,36-B,0.85,7/9/2020,Vishwa,Saad,HCS,HCS-58,7,1150,4870,3720,SA,12/30/2020,SA,9,110,25,d40g,2,1/4/2021,ET,9,1/13/2021,AW,5.1280,2.0710,2.0230,2.1770,1.8550,1.8050,1.9950,340.7,AW,3130,AW,9.19,20210113,2656,W,0.4498,99.55,0.1130,1.1672,6.6265,7.9,0.168,100.75,99.2504,98.9505,99.2504,N,N,,,Mason,20210114,258.255,229.945,1.123,Mason,20210114.1,20210114,Mason,,Adin,Adin,Adin,20B15,1/14/2021,1,1/14/2021,5a,5a,5a,5a,5a,5a,5a,1,1,5a,3557,2,0,B,15,1.003,-0.2794,-0.3556,-0.2286,-0.0762,-0.2286,-0.254,0.1524
3558,55,15,7,25,10/26/2020,,15,SG47,36-B,0.42,7/9/2020,Erin,Saad,HCS,HCS-48,7,1155,4890,3735,SA,10/8/2020,SA,8,110,25,d40g,2,10/9/2020,ET,11,10/20/2020,AW,5.1380,2.0650,2.0300,2.1850,1.8520,1.8190,2.0050,343.3,AW,3196,AW,9.31,20201020,2661,W,0.3373,99.74,0.0376,0.2255,4.6975,5.0,0.141,101.799,99.8501,100,97.3013,N,N,,,Mason,20201021,369.156,269.076,1.372,Zander,20201021,20201021,Will,,Adin,Adin,Mason,15A15,10/21/2020,1,10/21/2020,5a,5a,5a,5a,5a,5a,5a,1,1,5a,3558,1,5,A,15,1.007,-0.0254,-0.508,-0.0508,0.127,-0.3048,0.1016,0.4064
3559,56,15,7,42,4/20/2021,,29,SG47,36-B,1.75,7/9/2020,Adin,Saad,HCS,HCS-72,7,1165,4845,3680,SA,3/24/2021,JL,10,110,25,d40g,1.5,3/24/2021,ET,22,4/15/2021,LR,5.1270,2.0670,2.0100,2.1690,1.8610,1.8050,1.9800,338.3,LR,3076,LR,9.09,20210415,2626,W,2.1739,98.43,0.2666,1.5232,7.4257,9.2,0.189,99.2504,98.8006,99.2504,96.4018,N,N,,,Zander,20210419,181.868,243.246,0.748,Erin,20210416,20210419,Zander,,Adin,Mason,Adin,29D15,4/19/2021,4,4/16/2021,5b,5a,5b,5a,5a,5a,5a,1,1,5a,3559,2,9,D,15,0.992,-0.3048,-0.4572,-0.5588,-0.2794,-0.0762,-0.254,-0.2286
3560,57,15,7,39,3/30/2021,,31,SG47,36-B,0.42,7/9/2020,Erin,Saad,HCS,HCS-67,6,1175,4905,3730,SA,2/25/2021,SA,9,110,25,d40g,2.5,2/25/2021,ET,22,3/19/2021,AW,5.1380,2.0630,2.0240,2.1860,1.8370,1.8030,1.9920,340.7,AW,3132,AW,9.19,20210319,2658,W,1.7242,99.63,0.0376,0.4138,2.4831,2.9,0.120,100,99.8501,98.8006,99.8501,N,N,,,Zander,20210322,270.531,201.121,1.345,Zander,20210322.1,20210322,Zander,,Mason,Mason,Mason,31C15,3/22/2021,3,3/22/2021,5b,5a,5b,5a,5a,5a,5a,1,1,5a,3560,3,1,C,15,1.006,-0.0254,-0.5588,-0.2032,0.1524,-0.6858,-0.3048,0.0762
