Repository: masonrh2/sphenix_cosmics

File: files/blocks_13-64.csv (part 22 of 56)
 DBN,Don't edit Block occurance,BL,Status,BNL shipment,Shipping date,Comment,Sector,Fiber type,Fiber batch,Filling time (h),FF date,Filled by,Checked by,W powder,W bucket number,Mold number,Empty mold (g),Filled mold (g),W filling mass (g),fibers loaded by,W filling date,W filled by,Epoxy batch,Resin mass (g),Hardener mass (g),potting notes,Epoxy filling time (min),Epoxy filling date,Epoxy preparer,Delta Mach-Pot,Machining date,Machined by,L (in),BT (in),BB (in),BH (in),ST (in),SB (in),SH (in),Volume (mL),Measured by,Mass (g),Measured by,Density(g/mL),Tested on,# Fibers N,Good end,ABS N-W (%),# Fibers / # Holes (%),10-15(%),15-50(%),50-75(%),r75 (%),R,T1(BL) Fiber %,T2(BR) Fiber %,T3(TL) Fiber %,T4(TR) Fiber %, missing row?,13 connected holes?,FOM_N,FOM_I,Tested by,Tested on,Scintillation (mV),Calibration (mV),Ratio (Calibrated Twice),Tested by,Tested on,Natural Pictures,Tested by,Retouch,Density Result Checked?,Light Checked?,Natural Pictures checked?,Sector ID (SSBBR),LT M/D/YYYY,Days Mach-LT,Scint M/D/YYYY,Block Grade,De,Di,LT,LTQ,Vi,Sci,Pic,X,LT-all,DBN,S-left,S-right,column,row,relative W weight,Δ(L) [mm],Δ(BT) [mm],Δ(BB) [mm],Δ(BH) [mm],Δ(ST) [mm],Δ(SB) [mm],Δ(SH) [mm]
3561,58,15,7,49,6/8/2021,,38,SG47,36-B,1.50,7/9/2020,Sparsh,Saad,HCS,HCS-82,6,1185,4835,3650,SA,5/18/2021,VM,10,110,25,d40g,1.5,5/18/2021,SA,14,6/1/2021,AW/LR,5.1400,2.0620,2.0050,2.1700,1.8630,1.8100,1.9900,339.8,AW,3062,AW,9.01,20210601,2645,W,1.4243,99.14,0.0378,1.0586,5.4442,6.5,0.140,98.6507,99.2504,99.7001,98.9505,N,N,,,Erin,20210602.2,391.091,249.829,1.565,Mina,20210602,20210602,Mina,,Adin,Adin,Adin,38B15,6/2/2021,1,6/2/2021,5b,5a,5b,5a,5a,5a,5a,1,1,5a,3561,3,8,B,15,0.984,0.0254,-0.5842,-0.6858,-0.254,-0.0254,-0.127,0.0254
3562,59,15,7,30,1/4/2021,,18,SG47,36-B,0.42,7/9/2020,Erin,Saad,HCS,HCS-55,7,1150,4970,3820,SA,11/24/2020,ET,9,110,25,d40g,3,11/24/2020,ET,8,12/2/2020,AW,5.1420,2.0720,2.0290,2.1790,1.8520,1.8050,1.9930,341.8,AW,3138,AW,9.18,20201202,2660,W,0.1124,99.70,0.0000,0.8647,3.1955,4.1,0.121,101.349,98.051,99.7001,99.7001,N,N,,,Erin,20201204.1,347.857,278.861,1.247,Adin,20201208,20201204.1,Erin,,Caroline,Adin,Adin,18D15,12/4/2020,2,12/8/2020,5a,5a,5a,5a,5a,5a,5a,1,1,5a,3562,1,8,D,15,1.03,0.0762,-0.3302,-0.0762,-0.0254,-0.3048,-0.254,0.1016
3563,60,15,7,44,5/4/2021,,32,SG47,36-B,2.75,7/9/2020,Pranav,Saad,HCS,HCS-74,6,1180,4865,3685,SA,4/2/2021,SA,10,110,25,d40g,2,4/2/2021,ET,19,4/21/2021,AW/LR,5.1380,2.0700,2.0170,2.1720,1.8700,1.8130,1.9960,341.7,AW,3090,AW,9.04,20210421,2648,W,1.4993,99.25,0.0378,1.8882,9.8943,11.8,0.183,98.8006,100.15,97.901,100.15,N,N,,,Mina,20210427.2,209.793,231.521,0.906,Erin,20210428,20210427.2,Jerome,,Adin,Mason,Zander,32C15,4/27/2021,6,4/28/2021,5a,5a,5a,5a,5a,5a,5a,1,1,5a,3563,3,2,C,15,0.994,-0.0254,-0.381,-0.381,-0.2032,0.1524,-0.0508,0.1778
3564,61,15,7,38,3/22/2021,,24,SG47,36-B,0.50,7/9/2020,Erin,Saad,HCS,HCS-63,6,1165,4885,3720,SA,2/4/2021,SA,9,110,25,d40g,2,2/4/2021,ET,35,3/11/2021,AW,5.1330,2.0780,2.0270,2.1790,1.8400,1.8080,1.9900,340.8,AW,3130,AW,9.18,20210311,2645,W,2.7736,99.14,0.0378,0.6427,3.9698,4.7,0.130,99.8501,99.5502,99.2504,97.901,N,N,,,Zander,20210315,237.948,218.889,1.087,Erin,20210312.1,20210312,Zander,,Adin,Jerome,Adin,24D15,3/15/2021,4,3/12/2021,5b,5a,5b,5a,5a,5a,5a,1,1,5a,3564,2,4,D,15,1.003,-0.1524,-0.1778,-0.127,-0.0254,-0.6096,-0.1778,0.0254
3565,62,15,7,39,3/30/2021,asked Adam to remachine 3/23,21,SG47,36-B,1.00,7/10/2020,Vishwa,Saad,HCS,HCS-65,6,1165,4990,3825,SA,2/15/2021,JL,9,110,25,d40g,3,2/15/2021,ET,36,3/23/2021,AW,5.1200,2.0690,2.0200,2.1860,1.8570,1.7980,1.9890,340.0,AW,3040,AW,8.94,20210323,2611,W,2.1739,97.86,0.5362,4.3661,5.8981,10.8,0.208,100,98.9505,98.6507,93.8531,N,N,,,Zander,20210323.1,228.99,176.504,1.297,Mina,20210323.1,20210324,Zander,,Mason,Mason,Adin,21D15,3/23/2021,0,3/23/2021,5c,5a,5a,5b,5c,5a,5a,1,1,5b,3565,2,1,D,15,1.032,-0.4826,-0.4064,-0.3048,0.1524,-0.1778,-0.4318,0
3566,63,15,7,35,2/23/2021,,22,SG47,36-B,0.42,7/10/2020,Erin,Saad,HCS,HCS-62,7,1160,4700,3540,SA,1/27/2021,JL,9,110,25,d40g,2,1/27/2021,ET,24,2/20/2021,AW,5.1380,2.0720,2.0280,2.1780,1.8540,1.8120,1.9870,341.4,AW,3038,AW,8.90,20210220,2657,W,0.5622,99.59,0.0376,0.8656,4.4035,5.3,0.131,99.8501,100.6,99.5502,98.3508,N,N,,,Zander,20210222.1,245.778,192.46,1.277,Erin,20210222.2,20210222.1,Jerome,,Mason,Mason,Zander,22D15,2/22/2021,2,2/22/2021,5a,5a,5a,5a,5a,5a,5a,1,1,5a,3566,2,2,D,15,0.955,-0.0254,-0.3302,-0.1016,-0.0508,-0.254,-0.0762,-0.0508
3567,64,15,7,34,2/16/2021,,21,SG47,36-B,1.10,7/10/2020,Vishwa,Saad,HCS,HCS-61,5,1140,4850,3710,SA,1/25/2021,JL,9,110,25,d40g,2,1/25/2021,ET,11,2/5/2021,AW,5.1390,2.0800,2.0200,2.1790,1.8570,1.8150,1.9900,342.0,AW,3100,AW,9.06,20210205,2644,W,0.3748,99.10,0.3026,4.9168,7.2996,12.5,0.211,98.6507,99.1004,99.2504,99.4003,N,N,,,Jerome,20210205.2,475.215,303.928,1.564,Erin,20210205,20210208,Zander,,Adin,Mason,Mason,21B15,2/5/2021,0,2/5/2021,5a,5a,5a,5a,5a,5a,5a,1,1,5a,3567,2,1,B,15,1.001,0,-0.127,-0.3048,-0.0254,-0.1778,0,0.0254
3568,65,15,7,46,5/18/2021,,37,SG47,36-B,0.38,7/10/2020,Erin,Saad,HCS,HCS-69,6,1180,4980,3800,SA,3/4/2021,SA,10,110,25,d40g,2,3/4/2021,ET,23,3/27/2021,AW,5.1390,2.0690,2.0220,2.1700,1.8580,1.8050,1.9880,340.3,AW,3192,AW,9.38,20210327,2617,W,0.6372,98.09,0.1146,1.1846,4.3179,5.6,0.159,100,99.8501,95.8021,96.7016,N,N,,,Mason,20210329,241.007,225.486,1.069,Mason,20210329.1,20210329,Mason,,Adin,Adin,Adin,37D15,3/29/2021,2,3/29/2021,5b,5a,5a,5a,5b,5a,5a,1,1,5b,3568,3,7,D,15,1.025,0,-0.4064,-0.254,-0.254,-0.1524,-0.254,-0.0254
3569,66,15,7,33,2/2/2021,,,SG47,36-B,0.42,7/10/2020,Erin,Saad,HCS,HCS-58,7,1155,4790,3635,SA,1/7/2021,SA,9,110,25,d40g,2,1/7/2021,ET,18,1/25/2021,AW,5.1390,2.0460,2.0290,2.1680,1.8300,1.8150,1.9890,338.7,AW,3050,AW,9.01,20210126,2655,W,0.3373,99.51,0.0753,0.7156,3.9171,4.7,0.136,99.8501,99.5502,98.8006,99.8501,N,N,,,Mason,20210129,353.339,190.298,1.857,Mina,20210127.2,20210129,Mason,,Adin,Adin,Adin,,1/29/2021,4,1/27/2021,5b,5a,5b,5a,5a,5a,5a,1,1,5a,3569,,,,,0.98,0,-0.9906,-0.0762,-0.3048,-0.8636,0,0
3570,67,15,7,33,2/2/2021,,22,SG47,36-B,0.42,7/10/2020,Erin,Saad,HCS,HCS-59,7,1155,4810,3655,SA,1/13/2021,JL,9,110,25,d40g,2,1/13/2021,ET,12,1/25/2021,AW,5.1390,2.0650,2.0220,2.1740,1.8430,1.8100,1.9850,339.8,AW,3068,AW,9.03,20210126,2661,W,0.2249,99.74,0.0376,0.7140,5.1484,5.9,0.143,100.3,99.7001,98.6507,100.3,N,N,,,Mason,20210129,333.698,190.298,1.754,Mina,20210127.2,20210129,Mason,,Adin,Adin,Adin,22A15,1/29/2021,4,1/27/2021,5b,5a,5b,5a,5a,5a,5a,1,1,5a,3570,2,2,A,15,0.986,0,-0.508,-0.254,-0.1524,-0.5334,-0.127,-0.1016
3571,68,15,7,27,11/17/2020,Soft spot,15,SG47,40-C,1.17,7/10/2020,Vishwa,Saad,HCS,HCS-47,6,1165,4895,3730,SA,10/2/2020,SA,8,110,25,d40g,2,10/5/2020,ET,10,10/15/2020,AW,5.1130,2.0840,2.0270,2.1810,1.8630,1.8010,1.9950,341.0,AW,3106,AW,9.11,20201015,2651,W,0.2998,99.36,0.1132,0.7922,3.8099,4.7,0.129,101.049,98.051,99.5502,98.8006,N,N,,,Mason,20201020.2,383.219,269.076,1.424,Zander,20201021,20201021,Will,,Adin,Adin,Mason,15D15,10/20/2020,5,10/21/2020,5a,5a,5a,5a,5a,5a,5a,1,1,5a,3571,1,5,D,15,1.006,-0.6604,-0.0254,-0.127,0.0254,-0.0254,-0.3556,0.1524
3572,69,15,7,30,1/4/2021,,20,SG47,40-C,0.42,7/10/2020,Erin,Saad,HCS,HCS-54,6,1165,4915,3750,SA,11/23/2020,SA,9,110,25,d40g,3,11/24/2020,ET,8,12/2/2020,AW,5.1400,2.0830,2.0270,2.1780,1.8490,1.7980,1.9930,341.6,AW,3118,AW,9.13,20201202,2656,W,1.9115,99.55,0.1130,1.8072,4.0663,6.0,0.149,100.45,98.6507,99.7001,99.4003,N,N,,,Erin,20201204.1,405.747,278.861,1.455,Adin,20201208,20201204.1,Erin,,Caroline,Adin,Adin,20C15,12/4/2020,2,12/8/2020,5a,5a,5a,5a,5a,5a,5a,1,1,5a,3572,2,0,C,15,1.011,0.0254,-0.0508,-0.127,-0.0508,-0.381,-0.4318,0.1016
3573,70,15,7,51,6/22/2021,,41,SG47,40-C,1.25,7/10/2020,Vishwa,Saad,HCS,HCS-91,9,1135,4835,3700,SA,6/9/2021,JL,11,110,25,d40g,1.5,6/9/2021,ET,6,6/15/2021,AW/LR,5.1420,2.0770,2.0310,2.1740,1.8290,1.7990,1.9840,339.8,AW,3088,AW,9.09,20210615,2656,W,1.3493,99.55,0.0377,0.8283,3.1250,4.0,0.135,99.5502,99.5502,99.4003,99.7001,N,N,,,Zander,20210616,184.275,140.574,1.311,Mina,20210615,20210616,Zander,,Mason,Mina,Mina,41C15,6/16/2021,1,6/15/2021,5b,5a,5b,5a,5a,5a,5a,1,1,5a,3573,4,1,C,15,0.998,0.0762,-0.2032,-0.0254,-0.1524,-0.889,-0.4064,-0.127
3574,71,15,7,51,6/22/2021,,44,SG47,40-C,0.58,7/10/2020,Erin,Saad,HCS,HCS-92,7,1170,4885,3715,SA,6/10/2021,JL,11,110,25,d40g,1.5,6/10/2021,SA,5,6/15/2021,AW/LR,5.1420,2.0740,2.0250,2.1780,1.8450,1.7980,1.9820,340.2,AW,3154,AW,9.27,20210615,2650,W,1.3868,99.33,0.0000,1.2453,5.3208,6.6,0.152,100,98.5007,99.8501,98.9505,N,N,,,Zander,20210615.2,238.922,131.92,1.811,Erin,20210615.1,20210615,Zander,,Mason,Mina,Mina,44A15,6/15/2021,0,6/15/2021,5a,5a,5a,5a,5a,5a,5a,1,1,5a,3574,4,4,A,15,1.002,0.0762,-0.2794,-0.1778,-0.0508,-0.4826,-0.4318,-0.1778
3575,72,15,7,34,2/16/2021,,21,SG47,40-C,1.25,7/10/2020,Vishwa,Saad,HCS,HCS-60,7,1155,4570,3415,SA,1/15/2021,JL,9,110,25,d40g,2,1/19/2021,ET,17,2/5/2021,AW,5.1370,2.0630,2.0250,2.1680,1.8500,1.8100,1.9930,340.1,AW,3000,AW,8.82,20210205,2663,W,0.8996,99.81,0.1127,1.9902,5.1821,7.3,0.155,99.5502,100,99.8501,99.8501,N,N,,,Jerome,20210205,422.843,303.928,1.391,Erin,20210205,20210205,Jerome,,Adin,Mason,Mason,21A15,2/5/2021,0,2/5/2021,5b,5a,5b,5a,5a,5a,5a,1,1,5a,3575,2,1,A,15,0.921,-0.0508,-0.5588,-0.1778,-0.3048,-0.3556,-0.127,0.1016
3576,73,15,7,28,11/23/2020,,15,SG47,40-C,0.42,7/10/2020,Erin,Saad,HCS,HCS-51,7,1150,4855,3705,SA,10/29/2020,SA,8,110,25,d40g,3,10/29/2020,ET,7,11/5/2020,AW,5.1410,2.0760,2.0150,2.1770,1.8530,1.8100,1.9980,341.8,AW,3154,AW,9.23,20201105,2659,N,3.4483,99.66,0.0000,0.8274,3.9489,4.8,0.126,99.7001,99.7001,100.45,98.8006,N,N,,,Adin,20201106,396.448,142.281,2.786,Jerome,20201105.1,20201106,Erin,,Adin,Mason,Adin,15B15,11/6/2020,1,11/5/2020,5a,5a,5a,5a,5a,5a,5a,1,1,5a,3576,1,5,B,15,0.999,0.0508,-0.2286,-0.4318,-0.0762,-0.2794,-0.127,0.2286
3577,74,15,7,46,5/18/2021,,35,SG47,40-C,0.58,7/10/2020,Erin,Saad,HCS,HCS-79,8,1125,4855,3730,SA,4/30/2021,VM,10,110,25,d40g,2.5,4/30/2021,SA,6,5/6/2021,AW/LR,5.1370,2.0870,2.0300,2.1800,1.8550,1.8050,1.9890,342.1,AW,3108,AW,9.08,20210506,2662,W,2.1364,99.78,0.1127,1.2021,4.5079,5.8,0.144,100.6,98.6507,99.8501,100,N,N,,,Zander,20210507.3,323.448,226.393,1.429,Erin,20210507.1,20210507.3,Jerome,,Mason,Mason,Mina,35D15,5/7/2021,1,5/7/2021,5a,5a,5a,5a,5a,5a,5a,1,1,5a,3577,3,5,D,15,1.006,-0.0508,0.0508,-0.0508,0,-0.2286,-0.254,0
3578,75,15,7,37,3/15/2021,,24,SG47,40-C,0.58,7/10/2020,Erin,Saad,HCS,HCS-64,6,1185,4800,3615,SA,2/10/2021,JL,9,110,25,d40g,1.5,2/10/2021,ET,20,3/2/2021,AW,5.1390,2.0790,2.0200,2.1810,1.8630,1.8130,1.9870,342.1,AW,3008,AW,8.79,20210302,2604,W,1.0120,97.60,0.1536,3.4562,7.9109,11.5,0.208,96.8516,98.2009,98.9505,96.4018,N,N,,,Zander,20210303.1,264.555,177.186,1.493,Zander,20210303,20210303,Zander,,Adin,Mina,Mina,24C15,3/3/2021,1,3/3/2021,5b,5b,5a,5b,5a,5a,5a,1,1,5b,3578,2,4,C,15,0.975,0,-0.1524,-0.3048,0.0254,-0.0254,-0.0508,-0.0508
3579,76,15,7,31,1/11/2021,,23,SG47,40-C,0.58,7/13/2020,Erin,Saad,HCS,HCS-57,7,1150,4855,3705,JT,12/17/2020,JL,9,110,25,d40g,2,12/17/2020,ET,20,1/6/2021,AW,5.1270,2.0850,2.0250,2.1780,1.8650,1.8030,1.9930,341.6,AW,3138,AW,9.19,20210106,2641,W,0.4123,98.99,0.0757,1.0602,3.2942,4.4,0.141,100.6,98.051,99.5502,97.7511,N,N,,,Mason,20210107.3,254.251,248.566,1.023,Mason,20210107,20210107,Mason,,Adin,Adin,Adin,23A15,1/7/2021,1,1/7/2021,5a,5a,5a,5a,5a,5a,5a,1,1,5a,3579,2,3,A,15,0.999,-0.3048,0,-0.1778,-0.0508,0.0254,-0.3048,0.1016
3580,77,15,7,33,2/2/2021,PATCH JOB,22,SG47,40-C,0.42,7/13/2020,Erin,Saad,HCS,HCS-58,6,1175,4840,3665,SA,1/4/2021,SA,9,110,25,d40g,2,1/5/2021,ET,16,1/21/2021,AW,5.1120,2.0710,2.0240,2.1750,1.8560,1.8040,1.9900,339.1,AW,3088,AW,9.11,20210121,2647,W,0.8996,99.21,0.0756,1.1334,6.1957,7.4,0.154,98.5007,99.4003,99.5502,99.4003,N,N,,,Mason,20210121.1,209.758,195.581,1.072,Jerome,20210126,20200121,Mason,,Adin,Adin,Adin,22B15,1/21/2021,0,1/26/2021,5a,5a,5a,5a,5a,5a,5a,1,1,5a,3580,2,2,B,15,0.988,-0.6858,-0.3556,-0.2032,-0.127,-0.2032,-0.2794,0.0254
3581,78,15,7,35,2/23/2021,,25,SG47,40-C,0.83,7/13/2020,Mina,Saad,HCS,HCS-63,6,1180,4780,3600,SA,2/1/2021,JL,9,110,25,d40g,2,2/1/2021,ET,11,2/12/2021,AW,5.1390,2.0740,2.0140,2.1830,1.8590,1.8080,1.9940,341.9,AW,3082,AW,9.01,20210212,2653,W,0.5248,99.44,0.0377,2.2616,6.2948,8.6,0.162,100.9,98.5007,98.3508,100,N,N,,,Mason,20210215.6,230.33,161.445,1.427,Jerome,20210216,20210215,Mason,,Adin,Mina,Mina,25D15,2/15/2021,3,2/16/2021,5a,5a,5a,5a,5a,5a,5a,1,1,5a,3581,2,5,D,15,0.971,0,-0.2794,-0.4572,0.0762,-0.127,-0.1778,0.127
3582,79,15,8,41,4/13/2021,returned by Sean,,SG47,40-C,0.50,7/13/2020,Erin,Saad,HCS,HCS-67,7,1155,4815,3660,SA,2/23/2021,SA,9,110,25,d40g,2.5,2/23/2021,ET,41,4/5/2021,AW,5.1370,2.0710,2.0250,2.1630,1.8520,1.8050,1.9890,339.6,AW,3086,AW,9.09,20210405,2656,W,0.6372,99.55,0.1506,1.5437,5.0075,6.7,0.159,99.1004,99.5502,99.7001,99.8501,N,N,,,Jerome,20210406,141.455,95.0457,1.488,Vrishin,20210406.2,20210406,Jerome,,Adin,Mina,Mina,,4/6/2021,1,4/6/2021,8,5a,5a,5a,5a,5a,5a,1,1,5a,3582,,,,,0.987,-0.0508,-0.3556,-0.1778,-0.4318,-0.3048,-0.254,0
3583,80,15,7,47,5/25/2021,,37,SG47,40-C,0.83,7/13/2020,Mina,Saad,HCS,HCS-80,8,1125,4785,3660,SA,5/5/2021,VM,10,110,25,d40g,2.5,5/5/2021,SA,12,5/17/2021,AW/LR,5.1260,2.0800,2.0300,2.1770,1.8530,1.8120,1.9870,340.9,AW,3012,AW,8.84,20210517,2653,W,1.3119,99.44,0.1508,0.9046,4.2970,5.4,0.145,99.5502,99.7001,99.8501,98.6507,N,N,,,Zander,20210520,316.896,171.52,1.848,Zander,20210519.2,20210519,Zander,,Mason,Mason,Adin,37C15,5/20/2021,3,5/19/2021,5a,5a,5a,5a,5a,5a,5a,1,1,5a,3583,3,7,C,15,0.987,-0.3302,-0.127,-0.0508,-0.0762,-0.2794,-0.0762,-0.0508
3584,81,15,7,47,5/25/2021,,36,SG47,40-C,1.10,7/13/2020,Vishwa,Saad,HCS,HCS-80,7,1170,4895,3725,SA,5/6/2021,VM,10,110,25,d40g,4,5/6/2021,ET,11,5/17/2021,AW/LR,5.1270,2.0770,2.0270,2.1620,1.8360,1.7870,1.9870,337.6,AW,3054,AW,9.05,20210517,2636,W,0.8996,98.80,0.1517,0.9863,2.5417,3.7,0.156,98.2009,98.5007,99.7001,98.8006,N,N,,,Zander,20210520,274.306,171.52,1.599,Zander,20210519.2,20210519,Zander,,Mason,Mason,Adin,36B15,5/20/2021,3,5/19/2021,5b,5a,5b,5a,5a,5a,5a,1,1,5a,3584,3,6,B,15,1.005,-0.3048,-0.2032,-0.127,-0.4572,-0.7112,-0.7112,-0.0508
3585,82,15,7,40,4/6/2021,,33,SG47,40-C,0.50,7/13/2020,Erin,Saad,HCS,HCS-68,7,1160,4815,3655,SA,3/2/2021,SA,10,110,25,d40g,3,3/2/2021,ET,25,3/27/2021,AW,5.1380,2.0660,2.0280,2.1720,1.8490,1.8070,1.9870,340.1,AW,3088,AW,9.08,20210327,2655,W,0.9370,99.51,0.0753,0.8663,4.8211,5.8,0.157,101.049,98.3508,99.4003,99.2504,N,N,,,Mason,20210330,237.398,183.295,1.295,Vrishin,20210330.1,20210330.2,Jerome,,Adin,Adin,Zander,33C15,3/30/2021,3,3/30/2021,5a,5a,5a,5a,5a,5a,5a,1,1,5a,3585,3,3,C,15,0.986,-0.0254,-0.4826,-0.1016,-0.2032,-0.381,-0.2032,-0.0508
3586,83,15,7,41,4/13/2021,,28,SG47,40-C,0.50,7/13/2020,Erin,Saad,HCS,HCS-70,7,1160,4795,3635,SA,3/11/2021,ET,10,110,25,d40g,2,3/11/2021,ET,25,4/5/2021,AW,5.1380,2.0680,2.0260,2.1750,1.8480,1.8050,1.9860,340.2,AW,3066,AW,9.01,20210405,2661,W,0.0375,99.74,0.0752,0.6013,6.6892,7.4,0.149,101.799,98.2009,99.8501,99.1004,N,N,,,Jerome/Mina,20210406,133.111,95.0457,1.400,Vrishin,20210406.2,20210406,Jerome,,Adin,Mina,Mina,28A15,4/6/2021,1,4/6/2021,5a,5a,5a,5a,5a,5a,5a,1,1,5a,3586,2,8,A,15,0.98,-0.0254,-0.4318,-0.1524,-0.127,-0.4064,-0.254,-0.0762
3587,84,15,7,47,5/25/2021,,36,SG47,40-C,1.00,7/13/2020,Vishwa,Saad,HCS,HCS-79,9,1135,4745,3610,VM,5/3/2021,JL,10,110,25,d40g,1.5,5/3/2021,SA,3,5/6/2021,AW/LR,5.1380,2.0890,2.0320,2.1810,1.8450,1.7920,1.9870,341.4,AW,3056,AW,8.95,20210506,2661,W,1.0494,99.74,0.0752,0.4134,3.8707,4.4,0.130,100,99.7001,99.8501,99.4003,N,N,,,Zander,20210507.3,354.849,226.393,1.567,Erin,20210507.1,20210507.3,Jerome,,Mason,Mason,Mina,36C15,5/7/2021,1,5/7/2021,5b,5a,5b,5a,5a,5a,5a,1,1,5a,3587,3,6,C,15,0.974,-0.0254,0.1016,0,0.0254,-0.4826,-0.5842,-0.0508
3588,85,15,7,44,5/4/2021,,32,SG47,40-C,0.42,7/13/2020,Erin,Saad,HCS,HCS-75,8,1135,4750,3615,SA,4/8/2021,SA,10,110,25,d40g,2,4/8/2021,ET,20,4/28/2021,AW/LR,5.1340,2.0750,2.0250,2.1770,1.8550,1.8110,1.9920,341.4,AW,3120,AW,9.14,20210428,2656,W,1.6866,99.55,0.0377,0.4518,3.2756,3.8,0.117,100,98.5007,100.15,99.5502,N,N,,,Jerome,20210429,194.71,181.89,1.070,Erin,20210430.1,20210428,Mina,,Mason,Mason,Mason,32D15,4/29/2021,1,4/30/2021,5a,5a,5a,5a,5a,5a,5a,1,1,5a,3588,3,2,D,15,0.975,-0.127,-0.254,-0.1778,-0.0762,-0.2286,-0.1016,0.0762
3589,86,15,7,35,2/23/2021,,22,SG47,40-C,1.00,7/13/2020,Mina,Saad,HCS,HCS-62,6,1180,4800,3620,SA,1/28/2021,SA,9,110,25,d40g,2,1/28/2021,ET,15,2/12/2021,AW,5.1380,2.0720,2.0180,2.1780,1.8590,1.8050,1.9870,340.8,AW,3102,AW,9.10,20210212,2651,W,0.5622,99.36,0.0377,1.0185,5.2433,6.3,0.141,100.3,99.1004,99.2504,98.8006,N,N,,,Mason,20210215.6,227.129,161.445,1.407,Jerome,20210216,20210215,Mason,,Adin,Mina,Mina,22C15,2/15/2021,3,2/16/2021,5a,5a,5a,5a,5a,5a,5a,1,1,5a,3589,2,2,C,15,0.976,-0.0254,-0.3302,-0.3556,-0.0508,-0.127,-0.254,-0.0508
3590,87,15,7,41,4/13/2021,,28,SG47,40-C,0.42,7/13/2020,Erin,Saad,HCS,HCS-70,6,1165,4925,3760,SA,3/10/2021,JL,10,110,25,d40g,2,3/10/2021,ET,26,4/5/2021,AW,5.1410,2.0790,2.0190,2.1770,1.8580,1.7970,1.9980,341.8,AW,3100,AW,9.07,20210405,2653,W,0.2999,99.44,0.0377,1.2439,5.3147,6.6,0.152,101.499,98.051,99.4003,98.8006,N,N,,,Jerome,20210406,112.013,95.0457,1.179,Vrishin,20210406.2,20210406,Jerome,,Adin,Mina,Mina,28B15,4/6/2021,1,4/6/2021,5a,5a,5a,5a,5a,5a,5a,1,1,5a,3590,2,8,B,15,1.014,0.0508,-0.1524,-0.3302,-0.0762,-0.1524,-0.4572,0.2286
3591,88,15,7,25,10/26/2020,,14,SG47,40-C,0.90,7/13/2020,Vishwa,Saad,HCS,HCS-47,7,1155,4925,3770,SA,10/6/2020,SA,8,110,25,d40g,2,10/7/2020,ET,8,10/15/2020,AW,5.1140,2.0820,2.0350,2.1780,1.8640,1.8110,1.9990,341.8,AW,3134,AW,9.17,20201015,2663,W,0.1125,99.81,0.0376,0.3004,4.2058,4.5,0.122,101.199,98.6507,99.7001,99.7001,N,N,,,Mason,20201020.2,319.707,269.076,1.188,Zander,20201021,20201021,Will,,Adin,Adin,Mason,14D15,10/20/2020,5,10/21/2020,5a,5a,5a,5a,5a,5a,5a,1,1,5a,3591,1,4,D,15,1.017,-0.635,-0.0762,0.0762,-0.0508,0,-0.1016,0.254
3592,89,15,7,25,10/26/2020,,15,SG47,40-C,1.00,7/13/2020,Sparsh,Saad,HCS,HCS-48,6,1170,4910,3740,SA,10/13/2020,SA,8,110,25,d40g,6,10/13/2020,ET,7,10/20/2020,AW,5.1380,2.0740,2.0210,2.1780,1.8630,1.8190,2.0050,343.2,AW,3148,AW,9.17,20201020,2658,W,0.1874,99.63,0.0000,0.3010,4.1761,4.5,0.143,100,99.8501,99.5502,99.1004,N,N,,,Mason,20201021.1,278.001,269.076,1.033,Zander,20201021,20201021,Will,,Adin,Adin,Mason,15C15,10/21/2020,1,10/21/2020,5a,5a,5a,5a,5a,5a,5a,1,1,5a,3592,1,5,C,15,1.009,-0.0254,-0.2794,-0.2794,-0.0508,-0.0254,0.1016,0.4064
3593,90,15,7,43,4/27/2021,,30,SG47,40-C,1.00,7/13/2020,Mina,Saad,HCS,HCS-74,7,1155,4740,3585,SA,4/5/2021,JL,10,110,25,d40g,1.5,4/5/2021,ET,10,4/15/2021,LR,5.1350,2.0600,2.0170,2.1750,1.8350,1.7870,1.9890,338.2,LR,3008,LR,8.90,20210415,2644,W,0.3373,99.10,0.0378,1.3616,7.0348,8.4,0.173,99.4003,99.4003,97.7511,99.8501,N,N,,,Mason,20210419.5,253.592,243.246,1.043,Erin,20210416,20210419,Mason,,Adin,Adin,Mina,30B15,4/19/2021,4,4/16/2021,5b,5a,5b,5a,5a,5a,5a,1,1,5a,3593,3,0,B,15,0.967,-0.1016,-0.635,-0.381,-0.127,-0.7366,-0.7112,0
3594,91,15,7,44,5/4/2021,,36,SG47,40-C,1.10,7/13/2020,Vishwa,Saad,HCS,HCS-75,6,1185,4825,3640,SA,4/9/2021,SA,10,110,25,d40g,1.5,4/9/2021,ET,17,4/26/2021,AW,5.1340,2.0660,2.0150,2.1850,1.8610,1.8060,2.0000,341.9,AW,3118,AW,9.12,20210426,2656,W,1.4992,99.55,0.0377,1.2801,7.7937,9.1,0.170,101.199,98.2009,99.2504,99.5502,N,N,,,Zander,20210428.1,210.79,169.332,1.245,Jerome,20210429,20210428,Mina,,Mason,Mason,Mason,36D15,4/28/2021,2,4/29/2021,5a,5a,5a,5a,5a,5a,5a,1,1,5a,3594,3,6,D,15,0.982,-0.127,-0.4826,-0.4318,0.127,-0.0762,-0.2286,0.2794
3595,92,15,7,43,4/27/2021,,30,SG47,40-C,0.42,7/13/2020,Erin,Saad,HCS,HCS-75,9,1135,4690,3555,SA,4/7/2021,JL,10,110,25,d40g,2,4/7/2021,ET,14,4/21/2021,AW/LR,5.1380,2.0710,2.0270,2.1790,1.8510,1.8030,2.0010,341.9,AW,3080,AW,9.01,20210421,2652,W,1.5367,99.40,0.0754,0.6787,3.1297,3.9,0.125,99.8501,98.3508,99.7001,99.7001,N,N,,,Jerome,20210422.1,187.692,205.996,0.911,Jerome,20210422.1,20210426,Zander,,Adin,Adin,Adin,30C15,4/22/2021,1,4/22/2021,5a,5a,5a,5a,5a,5a,5a,1,1,5a,3595,3,0,C,15,0.959,-0.0254,-0.3556,-0.127,-0.0254,-0.3302,-0.3048,0.3048
3596,93,15,7,41,4/13/2021,,31,SG47,40-C,1.17,7/13/2020,Sparsh,Saad,HCS,HCS-72,8,1125,4705,3580,SA,3/22/2021,JL,10,110,25,d40g,2,3/22/2021,ET,14,4/5/2021,AW,5.1380,2.0720,2.0270,2.1780,1.8570,1.8170,1.9850,341.5,AW,3056,AW,8.95,20210405,2637,W,0.6372,98.84,0.2655,0.8722,3.8301,5.0,0.142,99.2504,97.6012,98.3508,100.15,N,N,,,Jerome,20210406,92.3334,95.0457,0.971,Vrishin,20210406.2,20210406,Jerome,,Adin,Mina,Mina,31A15,4/6/2021,1,4/6/2021,5a,5a,5a,5a,5a,5a,5a,1,1,5a,3596,3,1,A,15,0.965,-0.0254,-0.3302,-0.127,-0.0508,-0.1778,0.0508,-0.1016
3597,94,15,7,38,3/22/2021,,25,SG47,40-C,0.42,7/13/2020,Erin,Saad,HCS,HCS-65,7,1160,4900,3740,SA,2/12/2021,SA,9,110,25,d40g,2,2/12/2021,ET,27,3/11/2021,AW,5.1370,2.0820,2.0210,2.1840,1.8360,1.8110,1.9910,341.5,AW,3112,AW,9.11,20210311,2659,W,2.3239,99.66,0.0376,0.7522,3.9865,4.8,0.132,99.7001,99.2504,99.7001,100,N,N,,,Zander,20210315,210.309,218.889,0.961,Erin,20210312.1,20210312,Zander,,Adin,Jerome,Adin,25C15,3/15/2021,4,3/12/2021,5b,5a,5b,5a,5a,5a,5a,1,1,5a,3597,2,5,C,15,1.009,-0.0508,-0.0762,-0.2794,0.1016,-0.7112,-0.1016,0.0508
3598,95,15,7,34,2/16/2021,,25,SG47,40-C,1.60,7/13/2020,Vishwa,Saad,HCS,HCS-61,7,1155,4680,3525,SA,1/21/2021,JL,9,110,25,d40g,2,1/21/2021,ET,15,2/5/2021,AW,5.1410,2.0720,2.0190,2.1810,1.8590,1.8100,1.9880,341.6,AW,3110,AW,9.10,20210205,2658,W,0.0750,99.63,0.0000,1.7306,6.6591,8.4,0.145,100.75,98.8006,99.5502,99.4003,N,N,,,Jerome,20210205.2,411.793,303.928,1.355,Erin,20210205,20210208,Zander,,Adin,Mason,Mason,25B15,2/5/2021,0,2/5/2021,5a,5a,5a,5a,5a,5a,5a,1,1,5a,3598,2,5,B,15,0.951,0.0508,-0.3302,-0.3302,0.0254,-0.127,-0.127,-0.0254
3599,96,15,7,30,1/4/2021,,19,SG47,40-C,0.50,7/13/2020,Erin,Saad,HCS,HCS-55,6,1170,4840,3670,ET,12/2/2020,ET,9,110,25,d40g,3,12/2/2020,ET,7,12/9/2020,AW,5.1390,2.0820,2.0280,2.1820,1.8540,1.8040,1.9940,342.4,AW,3088,AW,9.02,20201209,2635,W,0.8621,98.76,0.1518,0.7590,2.5807,3.5,0.121,100,97.4513,99.8501,97.7511,N,N,,,Erin,20201211,287.626,187.724,1.532,Adin,20201210.2,20201215,Zander,,Adin,Zander,Adin,19A15,12/11/2020,2,12/10/2020,5a,5a,5a,5a,5a,5a,5a,1,1,5a,3599,1,9,A,15,0.99,0,-0.0762,-0.1016,0.0508,-0.254,-0.2794,0.127
3600,97,15,7,35,2/23/2021,,25,SG47,40-C,0.58,7/14/2020,Erin,Saad,HCS,HCS-62,7,1160,4800,3640,SA,1/29/2021,SA,9,110,25,d40g,2,1/29/2021,ET,21,2/19/2021,AW,5.1090,2.0560,2.0170,2.1560,1.8490,1.8100,1.9770,335.3,AW,3012,AW,8.98,20210219,2592,W,2.5487,97.15,0.2315,3.5880,6.2500,10.1,0.189,98.051,96.5517,96.2519,97.7511,N,N,,,Zander,20210222.1,247.363,192.46,1.285,Erin,20210222.2,20210222.2,Jerome,,Adin,Mason,Zander,25A15,2/22/2021,3,2/22/2021,5b,5a,5b,5b,5a,5a,5a,1,1,5b,3600,2,5,A,15,0.982,-0.762,-0.7366,-0.381,-0.6096,-0.381,-0.127,-0.3048
3601,98,15,7,41,4/13/2021,,33,SG47,40-C,1.00,7/14/2020,Mina,Saad,HCS,HCS-70,7,1155,5005,3850,SA,3/15/2021,JL,10,110,25,d40g,2,3/15/2021,ET,21,4/5/2021,AW,5.1380,2.0680,2.0270,2.1820,1.8510,1.8100,1.9870,341.3,AW,3068,AW,8.99,20210405,2660,W,0.1499,99.70,0.0000,0.4887,4.7368,5.2,0.130,100.75,98.9505,99.8501,99.2504,N,N,,,Jerome,20210406,203.602,161.274,1.262,Zander,20210407,20210406,Jerome,,Adin,Mina,Mina,33B15,4/6/2021,1,4/7/2021,5a,5a,5a,5a,5a,5a,5a,1,1,5a,3601,3,3,B,15,1.038,-0.0254,-0.4318,-0.127,0.0508,-0.3302,-0.127,-0.0508
3602,99,15,7,35,2/23/2021,,26,SG47,40-C,0.42,7/14/2020,Erin,Saad,HCS,HCS-63,7,1155,4815,3660,SA,2/3/2021,JL,9,110,25,d40g,1.5,2/3/2021,ET,17,2/20/2021,AW,5.1380,2.0670,2.0250,2.1760,1.8550,1.8140,1.9900,341.2,AW,3052,AW,8.95,20210220,2658,N,0.0375,99.63,0.1129,1.8059,4.5899,6.5,0.154,97.7511,101.649,99.5502,99.5502,N,N,,,Zander,20210222.5,375.539,280.494,1.339,Erin,20210222,20210222.1,Jerome,,Mason,Mason,Zander,26D15,2/22/2021,2,2/22/2021,5a,5a,5a,5a,5a,5a,5a,1,1,5a,3602,2,6,D,15,0.987,-0.0254,-0.4572,-0.1778,-0.1016,-0.2286,-0.0254,0.0254
3603,100,15,7,42,4/20/2021,,29,SG47,40-C,0.42,7/14/2020,Erin,Saad,HCS,HCS-71,7,1160,4790,3630,SA,3/18/2021,SA,10,110,25,d40g,2,3/18/2021,ET,22,4/9/2021,AW/LR,5.1380,2.0650,2.0230,2.1770,1.8340,1.8020,1.9930,339.9,AW,3096,AW,9.11,20210409,2654,W,1.5743,99.48,0.0754,0.8666,3.8433,4.8,0.149,101.349,98.2009,99.2504,99.1004,N,N,,,Zander,20210412,199.825,178.87,1.117,Jerome,20210409.1,20210412,Zander,,Adin,Mason,Mason,29C15,4/12/2021,3,4/9/2021,5b,5a,5b,5a,5a,5a,5a,1,1,5a,3603,2,9,C,15,0.979,-0.0254,-0.508,-0.2286,-0.0762,-0.762,-0.3302,0.1016
3604,101,15,7,41,4/13/2021,,28,SG47,40-C,0.42,7/14/2020,Erin,Saad,HCS,HCS-72,6,1180,4855,3675,SA,3/23/2021,SA,10,110,25,d40g,1.5,3/23/2021,ET,17,4/9/2021,AW/LR,5.1380,2.0890,2.0280,2.1810,1.8600,1.8050,1.9950,343.0,AW,3090,AW,9.01,20210409,2651,W,1.4992,99.36,0.1132,0.4149,2.7914,3.3,0.125,100.6,98.2009,99.4003,99.2504,N,N,,,Zander,20210412,231.815,178.87,1.296,Jerome,20210409.1,20210412,Zander,,Adin,Mason,Mason,28C15,4/12/2021,3,4/9/2021,5a,5a,5a,5a,5a,5a,5a,1,1,5a,3604,2,8,C,15,0.991,-0.0254,0.1016,-0.1016,0.0254,-0.1016,-0.254,0.1524
3605,102,15,7,43,4/27/2021,,30,SG47,40-C,1.15,7/14/2020,Vishwa,Saad,HCS,HCS-73,7,1160,4770,3610,SA,3/30/2021,SA,10,110,25,d40g,1.5,3/30/2021,ET,16,4/15/2021,LR,5.1350,2.0770,2.0380,2.1720,1.8440,1.8040,1.9820,340.2,LR,3076,LR,9.04,20210415,2660,W,2.5862,99.70,0.0376,0.7519,6.8797,7.7,0.161,101.499,98.2009,99.7001,99.4003,N,N,,,Zander,20210421.2,175.605,243.246,0.722,Erin,20210416,20210420,Mina,,Adin,Adin,Adin,30D15,4/21/2021,6,4/16/2021,5a,5a,5a,5a,5a,5a,5a,1,1,5a,3605,3,0,D,15,0.974,-0.1016,-0.2032,0.1524,-0.2032,-0.508,-0.2794,-0.1778
3606,103,15,7,42,4/20/2021,,29,SG47,40-C,0.33,7/14/2020,Erin,Saad,HCS,HCS-71,6,1170,4900,3730,SA,3/17/2021,JL,10,110,25,d40g,1.5,3/17/2021,ET,23,4/9/2021,AW/LR,5.1400,2.0780,2.0240,2.1730,1.8380,1.8020,1.9960,340.8,AW,3110,AW,9.13,20210409,2647,W,0.6372,99.21,0.0378,0.5667,3.7401,4.3,0.128,100.75,97.901,99.2504,98.9505,N,N,,,Zander,20210412,208.319,178.87,1.165,Jerome,20210409.1,20210412,Zander,,Adin,Mason,Mason,29B15,4/12/2021,3,4/9/2021,5b,5a,5b,5a,5a,5a,5a,1,1,5a,3606,2,9,B,15,1.006,0.0254,-0.1778,-0.2032,-0.1778,-0.6604,-0.3302,0.1778
3607,104,15,7,41,4/13/2021,,33,SG47,40-C,0.42,7/14/2020,Erin,Saad,HCS,HCS-71,8,1125,4755,3630,SA,3/16/2021,SA,10,110,25,d40g,2.5,3/16/2021,ET,24,4/9/2021,AW/LR,5.1350,2.0780,2.0310,2.1730,1.8500,1.7960,1.9930,340.8,AW,3128,AW,9.18,20210409,2647,W,1.2369,99.21,0.0756,2.1534,9.3691,11.6,0.210,100.45,97.0015,99.8501,99.5502,N,N,,,Mason,20210412.3,294.505,260.39,1.131,Erin,20210412.1,20210412,Mason,,Adin,Adin,Adin,33A15,4/12/2021,3,4/12/2021,5a,5a,5a,5a,5a,5a,5a,1,1,5a,3607,3,3,A,15,0.979,-0.1016,-0.1778,-0.0254,-0.1778,-0.3556,-0.4826,0.1016
3608,17,14,7,47,5/25/2021,,36,SG47,36-A,1.20,7/14/2020,Vishwa,Saad,HCS,HCS-79,9,1130,4710,3580,VM,5/3/2021,JL,10,110,25,d40g,2.5,5/3/2021,SA,3,5/6/2021,AW/LR,5.1070,2.0820,2.0300,2.1670,1.8520,1.8010,1.9960,339.0,AW,2976,AW,8.78,20210506,2658,W,0.9745,99.63,0.1505,0.4515,3.0850,3.7,0.126,100.45,98.6507,99.8501,99.5502,N,N,,,Zander,20210507,412.597,211.772,1.948,Erin,20210507.2,20210507,Zander,,Mason,Mason,Jerome,36A14,5/7/2021,1,5/7/2021,5b,5b,5a,5a,5a,5a,5a,1,1,5a,3608,3,6,A,14,0.967,-0.0762,-0.0762,-0.127,-0.4826,-0.2032,-0.3556,0.1778
3609,18,14,7,46,5/18/2021,,34,SG47,36-A,0.42,7/14/2020,Erin,Saad,HCS,HCS-78,6,1160,4935,3775,SA,4/16/2021,ET,10,110,25,d40g,2,4/16/2021,ET,12,4/28/2021,AW/LR,5.1040,2.0710,2.0290,2.1760,1.8420,1.8050,1.9860,338.1,AW,3040,AW,8.99,20210428,2627,W,0.4873,98.46,0.0381,0.7613,4.7583,5.6,0.140,98.9505,99.4003,98.2009,97.3013,N,N,,,Zander,20210428.2,272.463,169.332,1.609,Jerome,20210429,20210428,Mina,,Mason,Mason,Mason,34A14,4/28/2021,0,4/29/2021,5a,5a,5a,5a,5a,5a,5a,1,1,5a,3609,3,4,A,14,1.02,-0.1524,-0.3556,-0.1524,-0.254,-0.4572,-0.254,-0.0762
3610,19,14,7,40,4/6/2021,,31,SG47,36-A,1.10,7/14/2020,Vishwa,Saad,HCS,HCS-71,8,1115,4710,3595,SA,3/16/2021,SA,10,110,25,d40g,2,3/16/2021,ET,17,4/2/2021,AW,5.1090,2.0790,2.0390,2.1900,1.8430,1.8090,1.9890,340.9,AW,3082,AW,9.04,20210402,2632,W,1.4243,98.65,0.3040,3.0775,9.2705,12.7,0.206,97.1514,99.4003,97.6012,100.45,N,N,,,Zander,20210405,323.042,224.686,1.438,Erin,20210405,20210405,Zander,,Adin,Adin,Adin,31D14,4/5/2021,3,4/5/2021,5a,5a,5a,5a,5a,5a,5a,1,1,5a,3610,3,1,D,14,0.971,-0.0254,-0.1524,0.1016,0.1016,-0.4318,-0.1524,0
3611,20,14,7,34,2/16/2021,,21,SG47,36-A,1.42,7/14/2020,Adin,Saad,HCS,HCS-61,5,110,4700,4590,SA,1/25/2021,JL,9,110,25,d40g,2,1/25/2021,ET,11,2/5/2021,AW,5.1300,2.0680,2.0270,2.1780,1.8490,1.8080,1.9900,340.4,AW,3024,AW,8.88,20210205,2634,W,0.2623,98.73,0.2278,3.7206,20.1215,24.1,0.169,100.75,98.6507,96.5517,98.9505,N,N,,,Jerome,20210205.2,453.921,303.928,1.494,Erin,20210205,20210208,Zander,,Adin,Mason,Mason,21D14,2/5/2021,0,2/5/2021,5a,5a,5a,5a,5a,5a,5a,1,1,5a,3611,2,1,D,14,1.24,0.508,-0.4318,-0.2032,-0.2032,-0.2794,-0.1778,0.0254
3612,21,14,7,44,5/4/2021,,32,SG47,36-A,0.38,7/14/2020,Erin,Saad,HCS,HCS-77,8,1115,4800,3685,SA,4/20/2021,ET,10,110,25,d40g,1.5,4/20/2021,ET,8,4/28/2021,AW/LR,5.1070,2.0590,2.0280,2.1750,1.8350,1.8040,1.9900,337.6,AW,3012,AW,8.92,20210428,2651,W,1.2743,99.36,0.1509,0.4149,2.9046,3.5,0.120,100,99.1004,99.7001,98.6507,N,N,,,Zander,20210428.2,307.97,202.728,1.519,Mina,20210428.3,20210428,Mina,,Mason,Mason,Mason,32A14,4/28/2021,0,4/28/2021,5b,5a,5b,5a,5a,5a,5a,1,1,5a,3612,3,2,A,14,0.996,-0.0762,-0.6604,-0.1778,-0.2794,-0.635,-0.2794,0.0254
3613,22,14,7,44,5/4/2021,,32,SG47,36-A,0.42,7/14/2020,Erin,Saad,HCS,HCS-78,7,1165,4875,3710,SA,4/16/2021,ET,10,110,25,d40g,2,4/16/2021,ET,5,4/21/2021,AW/LR,5.1070,2.0650,2.0320,2.1750,1.8500,1.8140,1.9780,338.1,AW,3036,AW,8.98,20210421,2653,W,2.1365,99.44,0.0000,0.7539,5.2770,6.0,0.138,100,99.2504,99.7001,98.8006,N,N,,,Zander,20210428,268.251,169.332,1.584,Jerome,20210429,20210428,Mina,,Adin,Mason,Mason,32B14,4/28/2021,7,4/29/2021,5a,5a,5a,5a,5a,5a,5a,1,1,5a,3613,3,2,B,14,1.002,-0.0762,-0.508,-0.0762,-0.2794,-0.254,-0.0254,-0.2794
3614,23,14,7,47,5/25/2021,,36,SG47,36-A,2.42,7/14/2020,Pranav,Saad,HCS,HCS-80,7,1165,4950,3785,VM,5/6/2021,VM,10,110,25,d40g,4.5,5/6/2021,ET,11,5/17/2021,AW/LR,5.0990,2.0750,2.0350,2.1730,1.8640,1.8110,1.9860,339.1,AW,3058,AW,9.02,20210517,2655,W,0.2248,99.51,0.0000,0.1883,2.1469,2.3,0.117,100.45,98.9505,99.5502,99.1004,N,N,,,Mina,20210518,655.169,168.502,3.888,Zander,20210519,20210518,Mina,,Mason,Zander,Zander,36B14,5/18/2021,1,5/19/2021,5a,5a,5a,5a,5a,5a,5a,1,1,5a,3614,3,6,B,14,1.023,-0.2794,-0.254,0,-0.3302,0.1016,-0.1016,-0.0762
3615,24,14,7,28,11/23/2020,,16,SG47,36-A,1.33,7/14/2020,Vishwa,Saad,HCS,HCS-52,7,1155,4815,3660,SA,11/9/2020,SA,8,110,25,d40g,1.5,11/9/2020,SA,9,11/18/2020,AW,5.1100,2.0700,2.0270,2.1770,1.8500,1.8130,1.9930,339.6,AW,3084,AW,9.08,20201118,2667,W,3.1109,99.96,0.0000,1.0874,4.1620,5.2,0.123,100,100,100,99.8501,N,N,,,Mina,20201119,430.517,251.96,1.709,Erin,20201119,20201119,Mina,,Adin,Adin,Adin,16B14,11/19/2020,1,11/19/2020,5a,5a,5a,5a,5a,5a,5a,1,1,5a,3615,1,6,B,14,0.989,0,-0.381,-0.2032,-0.2286,-0.254,-0.0508,0.1016
3616,25,14,7,29,12/8/2020,,17,SG47,36-A,0.42,7/14/2020,Erin,Saad,HCS,HCS-53,6,1160,4765,3605,SA,11/11/2020,SA,9,110,25,d40g,2.5,11/11/2020,SA,7,11/18/2020,AW,5.1100,2.0690,2.0280,2.1820,1.8520,1.8100,1.9950,340.1,AW,3080,AW,9.05,20201118,2655,W,2.6611,99.51,0.0377,0.3390,3.8418,4.2,0.109,99.5502,99.2504,99.7001,99.5502,N,N,,,Mina,20201119,383.349,251.96,1.521,Erin,20201119,20201119,Mina,,Adin,Adin,Adin,17B14,11/19/2020,1,11/19/2020,5a,5a,5a,5a,5a,5a,5a,1,1,5a,3616,1,7,B,14,0.974,0,-0.4064,-0.1778,-0.1016,-0.2032,-0.127,0.1524
3617,26,14,5m,,,PATCH JOB JON     ~25 orange fibers and ~25 buried fibers in the center,,SG47,36-A,0.42,7/15/2020,Erin,Saad,HCS,HCS-57,7,1150,4935,3785,JT,12/17/2020,ET,9,110,25,d40g,9,12/17/2020,ET,22,1/8/2021,AW,5.0750,2.0870,2.0240,2.1740,1.8600,1.8100,1.9930,337.9,AW,3132,AW,9.27,20210108,2582,W,1.6866,96.78,0.1162,1.5879,4.1441,5.8,0.144,99.5502,95.8021,94.003,97.7511,N,Y,,,Mason,20210708.2,132.547,105.376,1.258,Erin,20210708,20210108,Mason,,Adin,Adin,Adin,,7/8/2021,181,7/8/2021,8,5a,5b,5c,5b,8,5a,1,1,8,3617,,,,,1.023,-0.889,0.0508,-0.2794,-0.3048,0,-0.127,0.1016
3618,27,14,7,29,12/8/2020,~40-45 dim orange fibers.,17,SG47,36-A,0.42,7/15/2020,Erin,Saad,HCS,HCS-53,7,1155,4755,3600,SA,11/12/2020,SA,9,110,25,d40g,2,11/12/2020,SA,11,11/23/2020,AW,5.1090,2.0700,2.0270,2.1870,1.8580,1.8140,1.9950,340.9,AW,3090,AW,9.06,20201123,2575,W,0.1499,96.51,0.0388,0.5437,3.4563,4.0,0.126,98.3508,96.1019,95.6522,95.952,N,N,,,Mason,20201125,382.566,283.049,1.352,Mason,20201125,20201202,Zander,,Adin,Adin,Mina,17C14,11/25/2020,2,11/25/2020,5c,5a,5a,5c,5b,5a,5a,1,1,5b,3618,1,7,C,14,0.973,-0.0254,-0.381,-0.2032,0.0254,-0.0508,-0.0254,0.1524
3619,28,14,7,30,1/4/2021,~75 orange fibers,18,SG47,36-A,0.42,7/15/2020,Erin,Saad,HCS,HCS-55,7,1155,4830,3675,SA,11/23/2020,SA,9,110,25,d40g,3,11/24/2020,ET,8,12/2/2020,AW,5.1100,2.0650,2.0220,2.1800,1.8470,1.8150,1.9980,339.8,AW,3088,AW,9.09,20201202,2590,W,0.2249,97.08,0.1158,0.3475,1.9305,2.4,0.110,96.2519,98.8006,94.3028,98.9505,N,N,,,Erin,20201204.1,397.297,278.861,1.425,Adin,20201208,20201204.1,Erin,,Caroline,Adin,Adin,18B14,12/4/2020,2,12/8/2020,5b,5a,5a,5b,5b,5a,5a,1,1,5b,3619,1,8,B,14,0.993,0,-0.508,-0.3302,-0.1524,-0.3302,0,0.2286
3620,29,14,7,34,2/16/2021,,23,SG47,36-A,1.00,7/15/2020,Vishwa,Saad,HCS,HCS-60,6,1160,4845,3685,SA,1/20/2021,SA,9,110,25,d40g,3,1/20/2021,ET,16,2/5/2021,AW,5.1080,2.0670,2.0270,2.1790,1.8370,1.8090,1.9910,338.6,AW,3076,AW,9.08,20210205,2645,W,2.3988,99.14,0.1134,2.4197,5.8223,8.4,0.172,99.5502,97.6012,100.45,98.9505,N,N,,,Jerome,20210205,434.947,303.928,1.431,Erin,20210205,20210205,Jerome,,Adin,Mason,Mason,23D14,2/5/2021,0,2/5/2021,5b,5a,5b,5a,5a,5a,5a,1,1,5a,3620,2,3,D,14,0.996,-0.0508,-0.4572,-0.2032,-0.1778,-0.5842,-0.1524,0.0508
3621,30,14,7,53,7/7/2021,,41,SG47,35-B,1.10,7/15/2020,Vishwa,Saad,HCS,HCS-92,7,1170,4815,3645,SA,6/10/2021,JL,11,110,25,d40g,1.5,6/10/2021,SA,11,6/21/2021,AW/LR,5.0860,2.0630,2.0300,2.1760,1.8460,1.7910,1.9830,335.9,AW,3086,AW,9.19,20210621,2619,W,0.4123,98.16,0.0000,0.3436,3.8564,4.2,0.128,97.6012,97.7511,99.1004,98.2009,N,N,,,Zander,20210621.1,210.177,132.143,1.591,Erin,20210621.1,20210621,Zander,,Adin,Erin,Erin,41D14,6/21/2021,0,6/21/2021,5b,5a,5b,5a,5a,5a,5a,1,1,5a,3621,4,1,D,14,0.985,-0.6096,-0.5588,-0.127,-0.254,-0.3556,-0.6096,-0.1524
3622,31,14,7,48,6/1/2021,,38,SG47,35-B,1.10,7/15/2020,Vishwa,Saad,HCS,HCS-81,7,1165,4810,3645,VM,5/12/2021,JL,10,110,25,d40g,2,5/12/2021,ET,9,5/21/2021,AW/LR,5.1050,2.0850,2.0270,2.1720,1.8670,1.7880,1.9900,339.0,AW,3014,AW,8.89,20210521,2651,W,0.8621,99.36,0.0377,1.5466,5.6205,7.2,0.163,99.7001,99.2504,99.4003,99.1004,N,N,,,Zander,20210525.4,371.656,281.287,1.321,Zander,20210525,20210525,Mina,,Adin,Adin,Zander,38A14,5/25/2021,4,5/25/2021,5b,5a,5b,5a,5a,5a,5a,1,1,5a,3622,3,8,A,14,0.985,-0.127,0,-0.2032,-0.3556,0.1778,-0.6858,0.0254
3623,32,14,7,30,1/4/2021,~20 orange fibers,18,SG47,36-A,0.42,7/15/2020,Erin,Saad,HCS,HCS-54,7,1150,4890,3740,SA,11/18/2020,SA,9,110,25,d40g,2.5,11/18/2020,SA,14,12/2/2020,AW,5.1090,2.0810,2.0330,2.1800,1.8450,1.7990,1.9950,339.9,AW,3098,AW,9.11,20201202,2626,W,0.4123,98.43,0.0381,0.6474,4.2650,5.0,0.122,99.1004,96.4018,98.6507,99.5502,N,N,,,Erin,20201211,197.151,187.724,1.050,Adin,20201210.2,20201215,Zander,,Caroline,Zander,Adin,18C14,12/11/2020,9,12/10/2020,5a,5a,5a,5a,5a,5a,5a,1,1,5a,3623,1,8,C,14,1.011,-0.0254,-0.1016,-0.0508,-0.1524,-0.381,-0.4064,0.1524
3624,33,14,7,42,4/20/2021,,29,SG47,36-A,0.42,7/15/2020,Erin,Saad,HCS,HCS-75,9,1125,4635,3510,SA,4/7/2021,JL,10,110,25,d40g,3,4/7/2021,ET,8,4/15/2021,LR,5.1070,2.0680,2.0230,2.1810,1.8360,1.8090,1.9780,337.6,LR,3014,LR,8.93,20210415,2644,W,2.4737,99.10,0.1513,1.2481,5.9002,7.3,0.168,98.8006,99.7001,98.5007,99.4003,N,N,,,Zander,20210419,255.12,243.246,1.049,Erin,20210416,20210419,Zander,,Adin,Mason,Adin,29D14,4/19/2021,4,4/16/2021,5b,5a,5b,5a,5a,5a,5a,1,1,5a,3624,2,9,D,14,0.948,-0.0762,-0.4318,-0.3048,-0.127,-0.6096,-0.1524,-0.2794
3625,34,14,7,47,5/25/2021,,34,SG47,35-B,0.42,7/15/2020,Erin,Saad,HCS,HCS-80,9,1125,4885,3760,VM,5/7/2021,VM,10,110,25,d40g,2.5,5/7/2021,SA,10,5/17/2021,AW/LR,5.0790,2.0800,2.0300,2.1700,1.8500,1.8110,1.9860,336.9,AW,3066,AW,9.10,20210517,2655,W,1.8740,99.51,0.0753,0.6780,4.2938,5.0,0.143,100.75,98.2009,99.5502,99.5502,N,N,,,Zander,20210520.2,251.58,165.191,1.523,Zander,20210519.3,20210519,Zander,,Mason,Mason,Adin,34B14,5/20/2021,3,5/19/2021,5b,5a,5b,5a,5a,5a,5a,1,1,5a,3625,3,4,B,14,1.016,-0.7874,-0.127,-0.127,-0.4064,-0.254,-0.1016,-0.0762
3626,35,14,7,48,6/1/2021,,37,SG47,35-B,0.42,7/15/2020,Erin,Saad,HCS,HCS-81,9,1125,4885,3760,SA,5/13/2021,VM,10,110,25,d40g,2.5,5/14/2021,ET,7,5/21/2021,AW/LR,5.1040,2.0770,2.0390,2.1640,1.8540,1.8020,1.9890,338.4,AW,3046,AW,9.00,20210521,2655,W,1.5742,99.51,0.0000,1.0170,5.2354,6.3,0.145,99.5502,99.5502,99.5502,99.4003,N,N,,,Zander,20210524,346.761,238.703,1.453,Zander,20210521.2,20210524,Zander,,Adin,Adin,Adin,37D14,5/24/2021,3,5/21/2021,5b,5a,5b,5a,5a,5a,5a,1,1,5a,3626,3,7,D,14,1.016,-0.1524,-0.2032,0.1016,-0.5588,-0.1524,-0.3302,0
3627,36,14,7,29,12/8/2020,,17,SG47,35-B,0.75,7/15/2020,Mina,Saad,HCS,HCS-54,6,1170,4870,3700,SA,11/16/2020,SA,9,110,25,d40g,2.5,11/16/2020,SA,7,11/23/2020,AW,5.1080,2.0750,2.0280,2.1800,1.8480,1.7980,1.9940,339.4,AW,3098,AW,9.13,20201123,2642,W,0.4123,99.03,0.0000,0.6813,3.9364,4.6,0.131,98.8006,99.1004,99.2504,98.9505,N,N,,,Mason,20201125,454.858,283.049,1.607,Mason,20201125,20201202,Zander,,Adin,Adin,Mina,17D14,11/25/2020,2,11/25/2020,5a,5a,5a,5a,5a,5a,5a,1,1,5a,3627,1,7,D,14,1,-0.0508,-0.254,-0.1778,-0.1524,-0.3048,-0.4318,0.127
3628,37,14,7,32,1/26/2021,,19,SG47,35-B,1.10,7/15/2020,Vishwa,Saad,HCS,HCS-57,7,1155,4855,3700,SA,12/30/2020,SA,9,110,25,d40g,2,1/4/2021,ET,9,1/13/2021,AW,5.1000,2.0670,2.0300,2.1700,1.8460,1.8170,1.9910,338.2,AW,3102,AW,9.17,20210113,2655,W,0.1124,99.51,0.0000,0.8286,4.6328,5.5,0.136,100.6,98.8006,99.1004,99.5502,N,N,,,Mason,20210114,256.551,229.945,1.116,Mason,20210114.1,20210114,Mason,,Adin,Adin,Adin,19C14,1/14/2021,1,1/14/2021,5a,5a,5a,5a,5a,5a,5a,1,1,5a,3628,1,9,C,14,1,-0.254,-0.4572,-0.127,-0.4064,-0.3556,0.0508,0.0508
3629,38,14,7,41,4/13/2021,,28,SG47,35-B,1.20,7/15/2020,Adin,Saad,HCS,HCS-71,7,1160,4760,3600,SA,3/18/2021,SA,10,110,25,d40g,2,3/18/2021,ET,22,4/9/2021,AW/LR,5.1120,2.0730,2.0310,2.1710,1.8470,1.8090,1.9950,339.4,AW,3082,AW,9.08,20210409,2646,W,0.3748,99.18,0.0756,0.8692,3.4392,4.4,0.144,100.6,98.051,98.6507,99.4003,N,N,,,Mason,20210412.3,330.041,260.39,1.267,Erin,20210412.1,20210412,Mason,,Adin,Adin,Adin,28A12,4/12/2021,3,4/12/2021,5a,5a,5a,5a,5a,5a,5a,1,1,5a,3629,2,8,A,12,0.973,0.0508,-0.3048,-0.1016,-0.381,-0.3302,-0.1524,0.1524
3630,39,14,7,32,1/26/2021,,19,SG47,35-B,0.36,7/15/2020,Erin,Saad,HCS,HCS-58,5,1140,4785,3645,SA,1/5/2021,SA,9,110,25,d40g,2.5,1/6/2021,ET,7,1/13/2021,AW,5.0990,2.0680,2.0260,2.1700,1.8530,1.8080,1.9870,337.6,AW,3120,AW,9.24,20210113,2657,W,0.6372,99.59,0.0000,0.7527,2.5969,3.3,0.118,100.6,99.2504,99.2504,99.2504,N,N,,,Mason,20210114,253.911,229.945,1.104,Mason,20210114.1,20210114,Mason,,Adin,Adin,Adin,19D14,1/14/2021,1,1/14/2021,5a,5a,5a,5a,5a,5a,5a,1,1,5a,3630,1,9,D,14,0.985,-0.2794,-0.4318,-0.2286,-0.4064,-0.1778,-0.1778,-0.0508
3631,40,14,7,47,5/25/2021,,34,SG47,35-B,1.10,7/15/2020,Vishwa,Saad,HCS,HCS-80,8,1115,4735,3620,SA,5/5/2021,VM,10,110,25,d40g,2.5,5/5/2021,SA,12,5/17/2021,AW/LR,5.0960,2.0780,2.0350,2.1750,1.8480,1.8110,1.9860,338.5,AW,3030,AW,8.95,20210517,2661,W,2.3613,99.74,0.1503,1.9542,3.6828,5.8,0.157,101.199,98.5007,99.5502,99.7001,N,N,,,Zander,20210520.3,277.221,165.191,1.678,Zander,20210519.3,20210519,Zander,,Mason,Mason,Adin,34C14,5/20/2021,3,5/19/2021,5a,5a,5a,5a,5a,5a,5a,1,1,5a,3631,3,4,C,14,0.978,-0.3556,-0.1778,0,-0.2794,-0.3048,-0.1016,-0.0762
3632,41,14,7,43,4/27/2021,,29,SG47,35-B,1.42,7/15/2020,Sparsh,Vishwa,HCS,HCS-76,8,1110,4790,3680,SA,4/14/2021,JL,10,110,25,d40g,2,4/14/2021,ET,7,4/21/2021,AW/LR,5.1080,2.0710,2.0350,2.1860,1.8460,1.8170,1.9910,340.5,AW,3078,AW,9.04,20210421,2641,W,1.6117,98.99,0.0757,1.0981,4.2408,5.4,0.147,100.15,96.7016,99.2504,99.8501,N,N,,,Zander,20210426.1,339.035,305.177,1.111,Jerome,20210426,20210426,Zander,,Adin,Saad,Adin,29C14,4/26/2021,5,4/26/2021,5a,5a,5a,5a,5a,5a,5a,1,1,5a,3632,2,9,C,14,0.994,-0.0508,-0.3556,0,0,-0.3556,0.0508,0.0508
3633,42,14,7,40,4/6/2021,,29,SG47,35-B,0.42,7/15/2020,Erin,Saad,HCS,HCS-72,7,1165,4890,3725,SA,3/24/2021,JL,10,110,25,d40g,1.5,3/24/2021,ET,9,4/2/2021,AW,5.1100,2.0730,2.0200,2.1730,1.8550,1.8080,1.9870,338.6,AW,3076,AW,9.08,20210402,2649,W,1.5368,99.29,0.0000,0.8683,4.3790,5.2,0.143,100.15,100,98.6507,98.3508,N,N,,,Zander,20210405.1,328.464,240.03,1.368,Erin,20210405.1,20210405,Zander,,Adin,Adin,Adin,29B14,4/5/2021,3,4/5/2021,5a,5a,5a,5a,5a,5a,5a,1,1,5a,3633,2,9,B,14,1.006,0,-0.3048,-0.381,-0.3302,-0.127,-0.1778,-0.0508
3634,43,14,7,44,5/4/2021,,32,SG47,35-B,2.75,7/15/2020,Pranav,Vishwa,HCS,HCS-75,8,1115,4685,3570,SA,4/8/2021,SA,10,110,25,d40g,2,4/8/2021,ET,13,4/21/2021,AW/LR,5.1080,2.0700,2.0280,2.1760,1.8470,1.8100,1.9920,339.1,AW,3062,AW,9.03,20210421,2656,W,3.5607,99.55,0.3012,2.1084,8.3208,10.7,0.182,99.4003,99.5502,98.6507,100.6,N,N,,,Mina,20210427.4,258.89,202.907,1.276,Erin,20210428.1,20210428,Zander,,Adin,Mason,Mason,32C14,4/27/2021,6,4/28/2021,5a,5a,5a,5a,5a,5a,5a,1,1,5a,3634,3,2,C,14,0.965,-0.0508,-0.381,-0.1778,-0.254,-0.3302,-0.127,0.0762
