Repository: masonrh2/sphenix_cosmics

File: files/blocks_13-64.csv (part 23 of 56)
 DBN,Don't edit Block occurance,BL,Status,BNL shipment,Shipping date,Comment,Sector,Fiber type,Fiber batch,Filling time (h),FF date,Filled by,Checked by,W powder,W bucket number,Mold number,Empty mold (g),Filled mold (g),W filling mass (g),fibers loaded by,W filling date,W filled by,Epoxy batch,Resin mass (g),Hardener mass (g),potting notes,Epoxy filling time (min),Epoxy filling date,Epoxy preparer,Delta Mach-Pot,Machining date,Machined by,L (in),BT (in),BB (in),BH (in),ST (in),SB (in),SH (in),Volume (mL),Measured by,Mass (g),Measured by,Density(g/mL),Tested on,# Fibers N,Good end,ABS N-W (%),# Fibers / # Holes (%),10-15(%),15-50(%),50-75(%),r75 (%),R,T1(BL) Fiber %,T2(BR) Fiber %,T3(TL) Fiber %,T4(TR) Fiber %, missing row?,13 connected holes?,FOM_N,FOM_I,Tested by,Tested on,Scintillation (mV),Calibration (mV),Ratio (Calibrated Twice),Tested by,Tested on,Natural Pictures,Tested by,Retouch,Density Result Checked?,Light Checked?,Natural Pictures checked?,Sector ID (SSBBR),LT M/D/YYYY,Days Mach-LT,Scint M/D/YYYY,Block Grade,De,Di,LT,LTQ,Vi,Sci,Pic,X,LT-all,DBN,S-left,S-right,column,row,relative W weight,Δ(L) [mm],Δ(BT) [mm],Δ(BB) [mm],Δ(BH) [mm],Δ(ST) [mm],Δ(SB) [mm],Δ(SH) [mm]
3635,44,14,7,25,10/26/2020,,14,SG47,35-B,2.00,7/15/2020,Adin,Saad,HCS,HCS-48,7,1155,4890,3735,SA,10/14/2020,SA,8,110,25,d40g,2,10/14/2020,ET,6,10/20/2020,AW,5.1090,2.0800,2.0330,2.1820,1.8520,1.8070,1.9900,340.3,AW,3108,AW,9.13,20201020,2647,W,0.1499,99.21,0.0000,0.4911,6.6113,7.1,0.153,100.45,97.901,100,98.5007,N,N,,,Mason,20201021.1,280.088,269.076,1.041,Zander,20201021,20201021,Will,,Adin,Adin,Mason,14D14,10/21/2020,1,10/21/2020,5a,5a,5a,5a,5a,5a,5a,1,1,5a,3635,1,4,D,14,1.009,-0.0254,-0.127,-0.0508,-0.1016,-0.2032,-0.2032,0.0254
3636,45,14,7,40,4/6/2021,,31,SG47,35-B,0.36,7/15/2020,Erin,Saad,HCS,HCS-71,6,1160,4790,3630,SA,3/17/2021,JL,10,110,25,d40g,2,3/17/2021,ET,12,3/29/2021,AW,5.1100,2.0660,2.0210,2.1860,1.8500,1.8030,1.9870,339.0,AW,3094,AW,9.13,20210329,2647,W,0.3373,99.21,0.0000,1.2089,6.0446,7.3,0.159,101.049,99.4003,97.901,98.5007,N,N,,,Mason,20210330,296.693,183.295,1.619,Vrishin,20210330.1,20210330.2,Jerome,,Adin,Adin,Zander,31C14,3/30/2021,1,3/30/2021,5a,5a,5a,5a,5a,5a,5a,1,1,5a,3636,3,1,C,14,0.981,0,-0.4826,-0.3556,0,-0.254,-0.3048,-0.0508
3637,46,14,7,50,6/15/2021,,43,SG47,35-B,1.00,7/16/2020,Vishwa,Saad,HCS,HCS-90,9,1125,4880,3755,CC,6/4/2021,VM,11,110,25,d40g,1.5,6/4/2021,SA,10,6/14/2021,AW/LR,5.1100,2.0870,2.0400,2.1720,1.8580,1.8020,1.9890,340.1,AW,3116,AW,9.16,20210614,2663,W,0.1499,99.81,0.0376,0.1502,3.1919,3.4,0.111,99.8501,100,99.7001,99.7001,N,N,,,Mina,20210614.1,195.957,149.37,1.312,Zander,20210614.4,20210614,Erin,,Erin,Erin,Adin,43D14,6/14/2021,0,6/14/2021,5a,5a,5a,5a,5a,5a,5a,1,1,5a,3637,4,3,D,14,1.015,0,0.0508,0.127,-0.3556,-0.0508,-0.3302,0
3638,47,14,7,49,6/8/2021,,38,SG47,35-B,0.42,7/16/2020,Erin,Saad,HCS,HCS-83,7,1165,4745,3580,VM,5/24/2021,VM,10,110,25,d40g,3,5/24/2021,SA,8,6/1/2021,AW/LR,5.1120,2.0780,2.0050,2.1680,1.8710,1.7950,1.9900,338.2,AW,3016,AW,8.92,20210601,2634,W,1.6866,98.73,0.6074,89.6355,9.5292,99.8,0.166,98.5007,99.8501,99.7001,96.8516,N,N,,,Erin,20210602.2,412.691,249.829,1.652,Mina,20210602,20210602,Mina,,Adin,Adin,Adin,38B14,6/2/2021,1,6/2/2021,5b,5a,5b,5a,5a,5a,5a,1,1,5a,3638,3,8,B,14,0.967,0.0508,-0.1778,-0.762,-0.4572,0.2794,-0.508,0.0254
3639,48,14,7,42,4/20/2021,,29,SG47,35-B,0.36,7/16/2020,Erin,Saad,HCS,HCS-74,7,1155,4745,3590,SA,4/5/2021,JL,10,110,25,d40g,2,4/5/2021,ET,10,4/15/2021,LR,5.1050,2.0810,2.0350,2.1780,1.8510,1.8100,1.9850,339.5,LR,3012,LR,8.87,20210415,2632,W,1.1619,98.65,0.0000,1.5578,4.0654,5.6,0.150,99.1004,99.5502,99.4003,96.5517,N,N,,,Zander,20210419,254.714,243.246,1.047,Erin,20210416,20210419,Zander,,Adin,Mason,Adin,29A14,4/19/2021,4,4/16/2021,5a,5a,5a,5a,5a,5a,5a,1,1,5a,3639,2,9,A,14,0.97,-0.127,-0.1016,0,-0.2032,-0.2286,-0.127,-0.1016
3640,49,14,7,30,1/4/2021,,18,SG47,35-B,0.42,7/16/2020,Erin,Saad,HCS,HCS-55,7,1150,4885,3735,ET,12/3/2020,ET,9,110,25,d40g,3.5,12/4/2020,ET,7,12/11/2020,AW,5.1030,2.0520,2.0170,2.1820,1.8320,1.8140,1.9900,337.4,AW,3072,AW,9.11,20201120,2628,N,3.5607,98.50,0.1522,1.8645,5.2892,7.3,0.151,98.3508,99.1004,97.7511,98.8006,N,N,,,Zander,20201215.2,382.524,164.358,2.327,Erin,20201217,20201215,Zander,,Adin,Adin,Adin,18A14,12/15/2020,4,12/17/2020,5b,5a,5b,5a,5a,5a,5a,1,1,5a,3640,1,8,A,14,1.009,-0.1778,-0.8382,-0.4572,-0.1016,-0.7112,-0.0254,0.0254
3641,50,14,7,40,4/6/2021,,31,SG47,35-B,0.50,7/16/2020,Erin,Saad,HCS,HCS-72,6,1165,4820,3655,SA,3/23/2021,SA,10,110,25,d40g,2,3/23/2021,ET,10,4/2/2021,AW,5.1100,2.0750,2.0320,2.1680,1.8580,1.8020,1.9890,338.9,AW,3066,AW,9.05,20210402,2626,W,0.8246,98.43,0.1523,1.2567,5.3694,6.8,0.159,100.75,98.8006,97.4513,96.7016,N,N,,,Adin,20210405.3,334.912,224.686,1.491,Erin,20210405,20210405.2,Erin,,Adin,Erin,Adin,31A14,4/5/2021,3,4/5/2021,5a,5a,5a,5a,5a,5a,5a,1,1,5a,3641,3,1,A,14,0.988,0,-0.254,-0.0762,-0.4572,-0.0508,-0.3302,0
3642,51,14,7,31,1/11/2021,,19,SG47,35-B,1.00,7/16/2020,Vishwa,Saad,HCS,HCS-56,7,1150,4805,3655,JT,12/11/2020,ET,9,110,25,d40g,9,12/11/2020,ET,6,12/17/2020,AW,5.1110,2.0690,2.0320,2.1750,1.8370,1.8030,1.9940,338.8,AW,3050,AW,9.00,20201217,2649,W,1.1620,99.29,0.2265,1.4345,5.4360,7.1,0.155,98.3508,99.8501,99.4003,99.5502,N,N,,,Mina,20201218.3,272.382,170.466,1.598,Erin,20201218.1,20201221,Mina,,Adin,Adin,Adin,19B14,12/18/2020,1,12/18/2020,5b,5a,5b,5a,5a,5a,5a,1,1,5a,3642,1,9,B,14,0.988,0.0254,-0.4064,-0.0762,-0.2794,-0.5842,-0.3048,0.127
3643,52,14,7,40,4/6/2021,,31,SG47,35-B,0.36,7/16/2020,Erin,Saad,HCS,HCS-69,6,1180,4915,3735,SA,3/8/2021,JL,10,110,25,d40g,2,3/8/2021,ET,25,4/2/2021,AW,5.1100,2.0720,2.0130,2.1890,1.8500,1.8100,1.9890,339.7,AW,3058,AW,9.00,20210402,2590,W,1.6117,97.08,0.4633,2.8571,9.6139,12.9,0.224,97.4513,97.3013,95.952,97.6012,N,N,,,Zander,20210405,282.767,224.686,1.259,Erin,20210405,20210405,Zander,,Adin,Adin,Adin,31B14,4/5/2021,3,4/5/2021,5b,5a,5b,5b,5b,5a,5a,1,1,5b,3643,3,1,B,14,1.009,0,-0.3302,-0.5588,0.0762,-0.254,-0.127,0
3644,53,14,7,46,5/18/2021,,35,SG47,35-B,0.36,7/16/2020,Erin,Saad,HCS,HCS-78,9,1130,4675,3545,SA,4/27/2021,VM,10,110,25,d40g,2,4/27/2021,ET,9,5/6/2021,AW/LR,5.1060,2.0850,2.0310,2.1790,1.8510,1.7970,1.9900,339.5,AW,3026,AW,8.91,20210506,2654,W,1.8366,99.48,0.0377,0.7159,5.6519,6.4,0.139,99.7001,99.4003,99.1004,99.7001,N,N,,,Zander,20210507,340.472,211.772,1.608,Erin,20210507.2,20210507,Zander,,Mason,Mason,Jerome,35A14,5/7/2021,1,5/7/2021,5a,5a,5a,5a,5a,5a,5a,1,1,5a,3644,3,5,A,14,0.958,-0.1016,0,-0.1016,-0.1778,-0.2286,-0.4572,0.0254
3645,54,14,7,44,5/4/2021,,32,SG47,35-B,1.20,7/16/2020,Vishwa,Saad,HCS,HCS-76,9,1125,4780,3655,SA,4/15/2021,SA,10,110,25,d40g,1.5,4/15/2021,ET,6,4/21/2021,AW/LR,5.1060,2.0600,2.0260,2.1630,1.8390,1.8140,1.9820,336.4,AW,3020,AW,8.98,20210421,2628,W,1.9490,98.50,0.1903,2.2831,7.6104,10.1,0.190,97.0015,101.649,94.9025,100.45,N,N,,,Mina,20210427.2,321.59,231.521,1.389,Erin,20210428,20210427.2,Jerome,,Adin,Mason,Zander,32D14,4/27/2021,6,4/28/2021,5b,5a,5b,5a,5b,5a,5a,1,1,5b,3645,3,2,D,14,0.988,-0.1016,-0.635,-0.2286,-0.5842,-0.5334,-0.0254,-0.1778
3646,55,14,7,49,6/8/2021,,37,SG47,35-B,0.42,7/16/2020,Erin,Saad,HCS,HCS-83,9,1125,4655,3530,SA,5/20/2021,VM,10,110,25,d40g,1,5/20/2021,SA,12,6/1/2021,AW/LR,5.1110,2.0610,2.0210,2.1710,1.8470,1.8090,1.9880,337.8,AW,2992,AW,8.86,20210601,2657,W,2.3613,99.59,0.1505,2.2582,5.9089,8.3,0.167,100.6,98.051,100,99.7001,N,N,,,Erin,20210602.1,344.463,225.776,1.526,Mina,20210602.1,20210602,Mina,,Adin,Adin,Adin,37C14,6/2/2021,1,6/2/2021,5b,5a,5b,5a,5a,5a,5a,1,1,5a,3646,3,7,C,14,0.954,0.0254,-0.6096,-0.3556,-0.381,-0.3302,-0.1524,-0.0254
3647,56,14,7,43,4/27/2021,,30,SG47,35-B,0.50,7/16/2020,Mina,Saad,HCS,HCS-74,6,1160,4800,3640,SA,4/2/2021,SA,10,110,25,d40g,2,4/2/2021,ET,13,4/15/2021,LR,5.1100,2.0670,2.0200,2.1720,1.8370,1.7900,1.9890,336.9,LR,3074,LR,9.12,20210415,2633,W,3.2609,98.69,0.0380,0.6457,7.3680,8.1,0.160,100.45,98.5007,98.2009,97.6012,N,N,,,Zander,20210421.2,290.814,243.246,1.196,Erin,20210416,20210420,Mina,,Adin,Adin,Adin,30A14,4/21/2021,6,4/16/2021,5b,5a,5b,5a,5a,5a,5a,1,1,5a,3647,3,0,A,14,0.984,0,-0.4572,-0.381,-0.3556,-0.5842,-0.635,0
3648,57,14,7,49,6/8/2021,,39,SG47,35-B,0.50,7/16/2020,Erin,Saad,HCS,HCS-81,8,1115,4855,3740,SA,5/11/2021,SA,10,110,25,d40g,5,5/11/2021,SA,10,5/21/2021,AW/LR,5.1050,2.0750,2.0380,2.1680,1.8340,1.7920,1.9890,337.4,AW,3030,AW,8.98,20210521,2660,W,1.9115,99.70,0.1128,1.4662,4.8872,6.5,0.160,100.3,99.2504,99.7001,99.5502,N,N,,,Zander,20210524.2,290.689,238.703,1.218,Zander,20210521.2,20210524,Zander,,Adin,Adin,Adin,39D14,5/24/2021,3,5/21/2021,5b,5a,5b,5a,5a,5a,5a,1,1,5a,3648,3,9,D,14,1.011,-0.127,-0.254,0.0762,-0.4572,-0.6604,-0.5842,0
3649,58,14,7,34,2/16/2021,,26,SG47,35-B,1.20,7/16/2020,Vishwa,Saad,HCS,HCS-60,7,1155,4460,3305,SA,1/15/2021,JL,9,110,25,d40g,1.5,1/19/2021,ET,17,2/5/2021,AW,5.1550,2.0630,2.0330,2.1800,1.8440,1.8090,1.9890,342.1,AW,2976,AW,8.70,20210205,2648,W,0.9371,99.25,0.3021,5.7402,9.4789,15.5,0.203,98.2009,99.8501,99.4003,99.5502,N,N,,,Jerome,20210205.2,375.645,303.928,1.236,Erin,20210205,20210208,Zander,,Adin,Mason,Mason,26A14,2/5/2021,0,2/5/2021,5c,5c,5b,5a,5a,5a,5a,1,1,5a,3649,2,6,A,14,0.893,1.143,-0.5588,-0.0508,-0.1524,-0.4064,-0.1524,0
3650,59,14,7,43,4/27/2021,,33,SG47,35-B,1.75,7/16/2020,Adin,Saad,HCS,HCS-75,6,1165,4810,3645,SA,4/9/2021,SA,10,110,25,d40g,2,4/9/2021,ET,6,4/15/2021,LR,5.1060,2.0800,2.0210,2.1740,1.8380,1.7860,1.9840,337.0,LR,3076,LR,9.13,20210415,2621,W,2.7736,98.24,0.1145,2.0984,7.0965,9.3,0.182,99.1004,99.1004,98.6507,96.1019,N,N,,,Zander,20210421.2,287.56,243.246,1.182,Erin,20210416,20210420,Mina,,Adin,Adin,Adin,33D14,4/21/2021,6,4/16/2021,5b,5a,5b,5a,5a,5a,5a,1,1,5a,3650,3,3,D,14,0.985,-0.1016,-0.127,-0.3556,-0.3048,-0.5588,-0.7366,-0.127
3651,60,14,7,41,4/13/2021,,33,SG47,35-B,0.42,7/16/2020,Erin,Saad,HCS,HCS-72,8,1115,4755,3640,SA,3/22/2021,JL,10,110,25,d40g,2,3/22/2021,ET,18,4/9/2021,AW/LR,5.1110,2.0750,2.0320,2.1740,1.8480,1.8070,1.9980,339.9,AW,3084,AW,9.07,20210409,2649,W,1.4993,99.29,0.1888,0.9060,2.8690,4.0,0.148,100.3,98.8006,99.1004,98.9505,N,N,,,Mason,20210412.3,324.516,260.39,1.246,Erin,20210412.1,20210412,Mason,,Adin,Adin,Adin,33C14,4/12/2021,3,4/12/2021,5a,5a,5a,5a,5a,5a,5a,1,1,5a,3651,3,3,C,14,0.984,0.0254,-0.254,-0.0762,-0.3048,-0.3048,-0.2032,0.2286
3652,61,14,7,34,2/16/2021,,23,SG47,35-B,0.42,7/16/2020,Erin,Saad,HCS,HCS-61,7,1155,4685,3530,SA,1/21/2021,JL,9,110,25,d40g,1.5,1/21/2021,ET,15,2/5/2021,AW,5.1190,2.0510,2.0310,2.1820,1.8340,1.8130,1.9930,339.3,AW,3034,AW,8.94,20210205,2647,N,0.2624,99.21,0.2267,2.6823,15.3759,18.3,0.179,98.2009,99.2504,100.3,99.1004,N,N,,,Jerome,20210205.2,439.392,303.928,1.446,Erin,20210205,20210208,Zander,,Adin,Mason,Mason,23C14,2/5/2021,0,2/5/2021,5b,5a,5b,5a,5a,5a,5a,1,1,5a,3652,2,3,C,14,0.954,0.2286,-0.8636,-0.1016,-0.1016,-0.6604,-0.0508,0.1016
3653,62,14,7,35,2/23/2021,,22,SG47,35-B,0.50,7/16/2020,Erin,Saad,HCS,HCS-64,7,1165,4765,3600,SA,2/5/2021,SA,9,110,25,d40g,2,2/5/2021,ET,15,2/20/2021,AW,5.1010,2.0720,2.0300,2.1750,1.8440,1.8150,1.9880,338.5,AW,3066,AW,9.06,20210220,2654,W,2.8861,99.48,0.0377,1.0173,5.6519,6.7,0.142,99.1004,99.5502,98.6507,100.6,N,N,,,Zander,20210222.3,430.36,280.494,1.534,Erin,20210222,20210222.1,Jerome,,Mason,Mason,Zander,22A14,2/22/2021,2,2/22/2021,5a,5a,5a,5a,5a,5a,5a,1,1,5a,3653,2,2,A,14,0.973,-0.2286,-0.3302,-0.127,-0.2794,-0.4064,0,-0.0254
3654,63,14,7,40,4/6/2021,,33,SG47,35-B,1.17,7/17/2020,Vishwa,Saad,HCS,HCS-70,6,1170,4945,3775,SA,3/10/2021,JL,10,110,25,d40g,2.5,3/10/2021,ET,17,3/27/2021,AW,5.1090,2.0510,2.0300,2.1750,1.8290,1.8020,1.9900,337.1,AW,3046,AW,9.04,20210327,2639,W,0.8620,98.91,0.1137,0.9852,4.5472,5.6,0.165,100.15,98.9505,97.7511,98.8006,N,N,,,Mason,20210330.1,249.621,162.384,1.537,Vrishin,20210330,20210330,Jerome,,Adin,Adin,Mason,33B14,3/30/2021,3,3/30/2021,5b,5a,5b,5a,5a,5a,5a,1,1,5a,3654,3,3,B,14,1.02,-0.0254,-0.8636,-0.127,-0.2794,-0.7874,-0.3302,0.0254
3655,64,14,7,53,7/7/2021,kept at NPL for few weeks to watch out for Sean effect,42,SG47,35-B,0.97,7/17/2020,Vishwa,Pranav,HCS,HCS-84,8,1130,4920,3790,SA,5/27/2021,JL,11,110,25,d40g,6.5,5/27/2021,SA,12,6/8/2021,AW/LR,5.1100,2.0810,2.0300,2.1690,1.8570,1.8100,1.9910,339.6,AW,3172,AW,9.34,20210608,2657,W,0.2998,99.59,0.0376,0.3387,2.5969,3.0,0.121,99.7001,99.4003,99.5502,99.7001,N,N,,,Erin,20210630,183.778,120.706,1.523,Erin,20210630.2,20210609,Zander,,Mason,Long Term Monitoring,Mina,42A14,6/30/2021,22,6/30/2021,5a,5a,5a,5a,5a,5a,5a,1,1,5a,3655,4,2,A,14,1.024,0,-0.1016,-0.127,-0.4318,-0.0762,-0.127,0.0508
3656,65,14,7,38,3/22/2021,,25,SG47,35-B,1.32,7/17/2020,Vishwa,Saad,HCS,HCS-67,7,1160,4750,3590,SA,2/23/2021,SA,9,110,25,d40g,2,2/23/2021,ET,15,3/10/2021,AW,5.1080,2.0650,2.0290,2.1810,1.8400,1.8080,1.9890,338.8,AW,3052,AW,9.01,20210310,2652,W,1.5367,99.40,0.1508,1.0181,5.1659,6.3,0.154,100,99.4003,97.4513,100.75,N,N,,,Mason,20210312,155.513,139.374,1.116,Mina,20210310.1,20210312,Zander,,Adin,Adin,Adin,25C14,3/12/2021,2,3/10/2021,5a,5a,5a,5a,5a,5a,5a,1,1,5a,3656,2,5,C,14,0.97,-0.0508,-0.508,-0.1524,-0.127,-0.508,-0.1778,0
3657,66,14,7,35,2/23/2021,,26,SG47,41-A,0.82,7/17/2020,Vishwa,Saad,HCS,HCS-62,7,1160,4820,3660,SA,1/29/2021,SA,9,110,25,d40g,2,1/29/2021,ET,14,2/12/2021,AW,5.1090,2.0460,2.0000,2.1840,1.8450,1.8120,1.9910,337.4,AW,3034,AW,8.99,20210212,2650,W,4.2728,99.33,0.1132,1.3585,4.1509,5.6,0.146,98.9505,99.4003,99.2504,99.7001,N,N,,,Zander,20210215.3,149.324,111.533,1.339,Jerome,20210215,20210215,Zander,,Adin,Mason,Mason,26D14,2/15/2021,3,2/15/2021,5b,5a,5b,5a,5a,5a,5a,1,1,5a,3657,2,6,D,14,0.989,-0.0254,-0.9906,-0.889,-0.0508,-0.381,-0.0762,0.0508
3658,67,14,7,35,2/23/2021,,22,SG47,41-A,1.22,7/20/2020,Vishwa,Saad,HCS,HCS-62,7,1155,4830,3675,SA,1/27/2021,JL,9,110,25,d40g,1.5,1/27/2021,ET,16,2/12/2021,AW,5.1080,2.0550,2.0240,2.1780,1.8310,1.8040,1.9920,337.5,AW,3016,AW,8.94,20210212,2636,W,3.7106,98.80,0.2276,1.1381,5.3490,6.7,0.156,99.5502,100,96.5517,99.1004,N,N,,,Zander,20210215.3,139.78,111.533,1.253,Jerome,20210215,20210215,Zander,,Adin,Mason,Mason,22D14,2/15/2021,3,2/15/2021,5b,5a,5b,5a,5a,5a,5a,1,1,5a,3658,2,2,D,14,0.993,-0.0508,-0.762,-0.2794,-0.2032,-0.7366,-0.2794,0.0762
3659,68,14,7,46,5/18/2021,some too short fibers; fiber set has to be redone,35,SG47,41-A,0.75,7/20/2020,Vishwa,Saad,HCS,HCS-79,7,1165,4755,3590,SA,4/29/2021,SA,10,110,25,d40g,2.5,4/29/2021,ET,7,5/6/2021,AW/LR,5.1060,2.0770,2.0260,2.1720,1.8550,1.8010,1.9910,338.7,AW,3076,AW,9.08,20210506,2658,W,0.9745,99.63,0.0376,0.6020,4.5899,5.2,0.126,101.199,97.901,99.8501,99.5502,N,N,,,Zander,20210507,378.819,211.772,1.789,Erin,20210507.2,20210507,Zander,,Mason,Mason,Jerome,35B14,5/7/2021,1,5/7/2021,5a,5a,5a,5a,5a,5a,5a,1,1,5a,3659,3,5,B,14,0.97,-0.1016,-0.2032,-0.2286,-0.3556,-0.127,-0.3556,0.0508
3660,69,14,7,46,5/18/2021,,34,SG47,35-B,1.25,7/20/2020,Sparsh,Vishwa,HCS,HCS-76,7,1160,4960,3800,SA,4/12/2021,JL,10,110,25,d40g,2,4/12/2021,ET,9,4/21/2021,AW/LR,5.1090,2.0650,2.0250,2.1700,1.8480,1.8140,1.9910,338.4,AW,3102,AW,9.17,20210421,2623,W,1.4242,98.31,0.1144,1.6393,8.1205,9.9,0.175,97.901,99.7001,94.4528,101.199,N,N,,,Mina,20210427.2,239.935,231.521,1.036,Erin,20210428,20210427.2,Jerome,,Adin,Mason,Zander,34D14,4/27/2021,6,4/28/2021,5b,5a,5a,5a,5b,5a,5a,1,1,5b,3660,3,4,D,14,1.027,-0.0254,-0.508,-0.254,-0.4064,-0.3048,-0.0254,0.0508
3661,70,14,7,40,4/6/2021,,28,SG47,41-A,1.83,7/20/2020,Adin,Vishwa,HCS,HCS-68,6,1175,4895,3720,SA,3/4/2021,SA,10,110,25,d40g,2.5,3/4/2021,ET,23,3/27/2021,AW,5.1090,2.0710,2.0290,2.1840,1.8520,1.8160,1.9900,340.3,AW,3156,AW,9.28,20210327,2652,W,0.7121,99.40,0.0377,0.5279,2.4887,3.1,0.129,101.049,98.2009,99.1004,99.2504,N,N,,,Mason,20210330.1,183.211,162.384,1.128,Vrishin,20210330,20210330,Jerome,,Adin,Adin,Mason,28A14,3/30/2021,3,3/30/2021,5a,5a,5a,5a,5a,5a,5a,1,1,5a,3661,2,8,A,14,1.005,-0.0254,-0.3556,-0.1524,-0.0508,-0.2032,0.0254,0.0254
3662,71,14,7,33,2/2/2021,,21,SG47,41-A,1.37,7/20/2020,Vishwa,Saad,HCS,HCS-58,7,1155,4870,3715,SA,1/7/2021,SA,9,110,25,d40g,2,1/7/2021,ET,15,1/22/2021,AW,5.1120,2.0640,2.0220,2.1910,1.8340,1.8100,2.0000,340.2,AW,3090,AW,9.08,20210122,2652,W,0.5247,99.40,0.1131,1.5083,4.7511,6.4,0.145,99.7001,98.8006,99.5502,99.5502,N,N,,,Mason,20210127,404.57,190.298,2.126,Mina,20210127.2,20210127,Mason,,Adin,Adin,Adin,21B14,1/27/2021,5,1/27/2021,5b,5a,5b,5a,5a,5a,5a,1,1,5a,3662,2,1,B,14,1.004,0.0508,-0.5334,-0.3302,0.127,-0.6604,-0.127,0.2794
3663,72,14,7,39,3/30/2021,,26,SG47,41-A,1.50,7/20/2020,Sparsh,Vishwa,HCS,HCS-68,7,1160,4825,3665,SA,3/2/2021,SA,10,110,25,d40g,2,3/2/2021,ET,17,3/19/2021,AW,5.1090,2.0650,2.0400,2.1830,1.8420,1.8120,1.9870,339.6,AW,3074,AW,9.05,20210319,2660,W,0.4122,99.70,0.0376,1.0150,6.9549,8.0,0.148,99.8501,99.7001,99.4003,99.8501,N,N,,,Jerome,20210322.1,228.321,187.721,1.216,Jerome,20210322,20210322.1,Jerome,,Mason,Mason,Mason,26B14,3/22/2021,3,3/22/2021,5a,5a,5a,5a,5a,5a,5a,1,1,5a,3663,2,6,B,14,0.99,-0.0254,-0.508,0.127,-0.0762,-0.4572,-0.0762,-0.0508
3664,73,14,7,40,4/6/2021,,28,SG47,41-A,0.58,7/21/2020,Mina,Vishwa,HCS,HCS-69,7,1160,4730,3570,SA,3/5/2021,ET,10,110,25,d40g,2,3/5/2021,ET,22,3/27/2021,AW,5.1090,2.0560,2.0290,2.1840,1.8290,1.8160,1.9910,338.7,AW,3058,AW,9.03,20210327,2653,W,1.0495,99.44,0.0754,1.3193,7.0486,8.4,0.183,101.199,98.051,99.1004,99.4003,N,N,,,Mason,20210330.1,217.883,162.384,1.342,Vrishin,20210330,20210330,Jerome,,Adin,Adin,Mason,28B14,3/30/2021,3,3/30/2021,5b,5a,5b,5a,5a,5a,5a,1,1,5a,3664,2,8,B,14,0.965,-0.0254,-0.7366,-0.1524,-0.0508,-0.7874,0.0254,0.0508
3665,74,14,7,39,3/30/2021,,27,SG47,41-A,0.58,7/21/2020,Mina,Vishwa,HCS,HCS-68,6,1175,4920,3745,SA,3/1/2021,JL,10,110,25,d40g,3,3/1/2021,ET,18,3/19/2021,AW,5.1080,2.0700,2.0390,2.1720,1.8240,1.8000,1.9890,337.7,AW,3060,AW,9.06,20210319,2646,W,1.7616,99.18,0.0756,2.7211,12.5850,15.4,0.198,100.3,99.5502,98.051,98.8006,N,N,,,Jerome,20210322.1,146.608,187.721,0.781,Jerome,20210322,20210322.1,Jerome,,Mason,Mason,Mason,27D14,3/22/2021,3,3/22/2021,5b,5a,5b,5a,5a,5a,5a,1,1,5a,3665,2,7,D,14,1.012,-0.0508,-0.381,0.1016,-0.3556,-0.9144,-0.381,0
3666,75,14,7,34,2/16/2021,BAD LABEL MISTAKEN FOR A 11,21,SG47,41-A,1.14,7/21/2020,Vishwa,Saad,HCS,HCS-61,6,1170,4820,3650,SA,1/25/2021,JL,9,110,25,d40g,2.5,1/25/2021,ET,16,2/10/2021,AW,5.0800,2.0680,2.0330,2.2050,1.8320,1.8120,1.9930,339.4,AW,3110,AW,9.16,20210211,2638,W,0.1125,98.88,0.1895,1.2130,5.1175,6.5,0.158,98.8006,99.2504,98.3508,99.1004,N,N,,,Mason,20210212.1,158.513,99.1776,1.598,Erin,20210212,20210212,Erin,,Adin,Adin,Mason,21C14,2/12/2021,2,2/12/2021,5b,5a,5b,5a,5a,5a,5a,1,1,5a,3666,2,1,C,14,0.986,-0.762,-0.4318,-0.0508,0.4826,-0.7112,-0.0762,0.1016
3667,76,14,7,33,2/2/2021,,23,SG47,41-A,1.00,7/21/2020,Vishwa,Saad,HCS,HCS-59,5,1140,4705,3565,SA,1/11/2021,JL,9,110,25,d40g,3,1/11/2021,ET,11,1/22/2021,AW,5.1130,2.0520,2.0200,2.1850,1.8530,1.8130,1.9980,339.9,AW,3052,AW,8.98,20210122,2656,W,0.5247,99.55,0.0377,0.9036,2.7861,3.7,0.122,100,99.4003,98.3508,100.45,N,N,,,Mason,20210127,302.937,190.298,1.592,Mina,20210127.2,20210127,Mason,,Adin,Adin,Adin,23B14,1/27/2021,5,1/27/2021,5b,5a,5b,5a,5a,5a,5a,1,1,5a,3667,2,3,B,14,0.963,0.0762,-0.8382,-0.381,-0.0254,-0.1778,-0.0508,0.2286
3668,77,14,8,,,PATCHUP/very low LT,,SG47,41-A,0.92,7/21/2020,Vishwa,Saad,HCS,HCS-60,6,1160,4685,3525,SA,1/14/2021,JL,9,110,25,d40g,2,1/14/2021,ET,79,4/3/2021,AW,5.0800,2.0510,2.0080,2.1680,1.8350,1.8100,1.9910,334.2,AW,3016,AW,9.02,20210403,2425,W,4.6102,90.89,0.4124,5.2371,12.2062,17.9,0.232,87.8561,95.5022,87.1064,93.1034,N,N,,,Zander,20210405.2,211.39,240.03,0.881,Erin,20210405.1,20210405,Zander,,Adin,Adin,Adin,,4/5/2021,2,4/5/2021,8,5a,5b,8,5b,5a,5a,1,1,8,3668,,,,,0.952,-0.762,-0.8636,-0.6858,-0.4572,-0.635,-0.127,0.0508
3669,78,14,7,33,2/2/2021,,23,SG47,41-A,0.75,7/21/2020,Mina,Saad,HCS,HCS-59,7,1160,4770,3610,SA,1/13/2021,JL,9,110,25,d40g,2,1/13/2021,ET,9,1/22/2021,AW,5.1120,2.0720,2.0290,2.2040,1.8550,1.8140,1.9890,342.2,AW,3088,AW,9.02,20210122,2656,W,0.2998,99.55,0.0377,1.4684,3.3509,4.9,0.135,101.049,98.2009,99.1004,99.8501,N,N,,,Mason,20210127,371.338,190.298,1.951,Mina,20210127.2,20210127,Mason,,Adin,Adin,Adin,23A14,1/27/2021,5,1/27/2021,5a,5a,5a,5a,5a,5a,5a,1,1,5a,3669,2,3,A,14,0.975,0.0508,-0.3302,-0.1524,0.4572,-0.127,-0.0254,0
3670,79,14,7,53,7/7/2021,,41,SG47,41-A,2.25,7/21/2020,Pranav,Saad,HCS,HCS-84,7,1165,4855,3690,VM,5/27/2021,SA,11,110,25,d40g,1.5,5/27/2021,SA,27,6/23/2021,AW/LR,5.0930,2.0700,2.0300,2.1740,1.8540,1.7810,1.9870,336.7,AW,3128,AW,9.29,20210623,2632,N,0.0750,98.65,0.2280,3.5714,13.6018,17.4,0.163,97.1514,99.1004,99.1004,99.2504,N,N,,,Erin,20210623.1,238.015,150.829,1.578,Mina,20210624,20210623,Mina,,Erin,Zander,Zander,41C14,6/23/2021,0,6/24/2021,5b,5a,5b,5a,5a,5a,5a,1,1,5a,3670,4,1,C,14,0.997,-0.4318,-0.381,-0.127,-0.3048,-0.1524,-0.8636,-0.0508
3671,80,14,7,35,2/23/2021,,24,SG47,41-A,1.40,7/21/2020,Adin,Saad,HCS,HCS-63,7,1165,4640,3475,SA,2/3/2021,JL,9,110,25,d40g,1.5,2/3/2021,ET,17,2/20/2021,AW,5.1090,2.0740,2.0320,2.1800,1.8550,1.8160,1.9900,340.3,AW,2994,AW,8.80,20210220,2648,W,1.7991,99.25,0.0755,0.3399,4.9849,5.4,0.136,99.2504,101.049,97.4513,99.2504,N,N,,,Zander,20210222.3,399.864,280.494,1.426,Erin,20210222,20210222.1,Jerome,,Mason,Mason,Zander,24A14,2/22/2021,2,2/22/2021,5b,5b,5a,5a,5a,5a,5a,1,1,5a,3671,2,4,A,14,0.939,-0.0254,-0.2794,-0.0762,-0.1524,-0.127,0.0254,0.0254
3672,81,14,7,32,1/26/2021,,20,SG47,41-A,0.98,7/21/2020,Vishwa,Saad,HCS,HCS-58,6,1165,4880,3715,SA,1/4/2021,SA,9,110,25,d40g,3,1/5/2021,ET,7,1/12/2021,AW,5.0990,2.0700,2.0320,2.1810,1.8460,1.8110,1.9930,339.2,AW,3082,AW,9.09,20210112,2649,W,0.1875,99.29,0.0378,1.5100,6.0400,7.6,0.153,99.1004,98.6507,99.1004,100.3,N,N,,,Mason,20210112,253.446,220.879,1.147,Adin,20210112.2,20210112,Mason,,Adin,Adin,Adin,20A14,1/12/2021,0,1/12/2021,5a,5a,5a,5a,5a,5a,5a,1,1,5a,3672,2,0,A,14,1.004,-0.2794,-0.381,-0.0762,-0.127,-0.3556,-0.1016,0.1016
3673,82,14,7,37,3/15/2021,PATCH JOB,24,SG47,41-A,1.20,7/21/2020,Vishwa,Saad,HCS,HCS-63,6,1175,4790,3615,SA,2/1/2021,JL,9,110,25,d40g,2,2/1/2021,ET,35,3/8/2021,AW,5.1100,2.0610,2.0130,2.1790,1.8720,1.7890,1.9890,338.3,AW,3082,AW,9.11,20210308,2639,W,0.8995,98.91,0.0000,1.1368,4.2440,5.4,0.130,99.4003,98.6507,98.8006,98.8006,N,N,,,Zander,20210310.1,149.998,132.732,1.130,Vrishin,20210309,20210309,Mina,,Mason,Adin,Zander,24D14,3/10/2021,2,3/9/2021,5b,5a,5b,5a,5a,5a,5a,1,1,5a,3673,2,4,D,14,0.977,0,-0.6096,-0.5588,-0.1778,0.3048,-0.6604,0
3674,83,14,7,37,3/15/2021,Was 3679 now 3674,26,SG47,41-A,1.75,7/21/2020,Pranav,Saad,HCS,HCS-66,7,1175,4790,3615,SA,2/18/2021,ET,9,110,25,d40g,2.5,2/18/2021,ET,12,3/2/2021,AW,5.1100,2.0780,2.0190,2.1790,1.8420,1.7880,1.9910,338.3,AW,3056,AW,9.03,20210302,2647,W,1.3119,99.21,0.1511,1.4356,3.8912,5.5,0.149,100.75,99.2504,98.9505,97.901,N,N,,,Mina,20210303.2,323.272,169.519,1.907,Mina,20210303.1,20210303,Mina,,Adin,Adin,Adin,26C14,3/3/2021,1,3/3/2021,5b,5a,5b,5a,5a,5a,5a,1,1,5a,3674,2,6,C,14,0.977,0,-0.1778,-0.4064,-0.1778,-0.4572,-0.6858,0.0508
3675,84,14,7,31,1/11/2021,,20,SG47,41-A,0.50,7/22/2020,Erin,Saad,HCS,HCS-56,6,1160,4895,3735,ET,12/9/2020,ET,9,110,25,d40g,2.5,12/9/2020,ET,8,12/17/2020,AW,5.1120,2.0790,2.0340,2.1790,1.8470,1.8080,1.9920,340.2,AW,3112,AW,9.15,20201217,2654,W,1.2369,99.48,0.0754,1.1681,3.6172,4.9,0.134,100,99.7001,99.4003,98.8006,N,N,,,Mina,20201218.3,285.978,170.466,1.678,Erin,20201218.1,20201221,Mina,,Adin,Adin,Adin,20B14,12/18/2020,1,12/18/2020,5a,5a,5a,5a,5a,5a,5a,1,1,5a,3675,2,0,B,14,1.009,0.0508,-0.1524,-0.0254,-0.1778,-0.3302,-0.1778,0.0762
3676,85,14,7,31,1/11/2021,PATCH JOB,20,SG47,41-A,0.50,7/22/2020,Erin,Saad,HCS,HCS-57,6,1175,4875,3700,JT,12/15/2020,ET,9,110,25,d40g,5,12/15/2020,ET,24,1/8/2021,AW,5.1010,2.0800,2.0190,2.1700,1.8600,1.8020,1.9860,337.9,AW,3078,AW,9.11,20210108,2639,W,0.8245,98.91,0.2274,1.7810,3.9030,5.9,0.157,100.3,98.051,98.051,99.2504,N,N,,,Mason,20210108.1,261,236.814,1.102,Adin,20210108,20210108,Mason,,Adin,Adin,Adin,20D14,1/8/2021,0,1/8/2021,5a,5a,5a,5a,5a,5a,5a,1,1,5a,3676,2,0,D,14,1,-0.2286,-0.127,-0.4064,-0.4064,0,-0.3302,-0.0762
3677,86,14,7,38,3/22/2021,,25,SG47,41-A,1.10,7/22/2020,Vishwa,Saad,HCS,HCS-65,6,1160,4955,3795,SA,2/15/2021,JL,9,110,25,d40g,5,2/15/2021,ET,23,3/10/2021,AW,5.1090,2.0650,2.0240,2.1830,1.8430,1.8150,1.9880,339.1,AW,3052,AW,9.00,20210310,2623,W,0.5997,98.31,0.2287,0.8387,4.1556,5.2,0.159,100.75,98.5007,97.4513,96.5517,N,N,,,Mason,20210312,146.613,139.374,1.052,Mina,20210310.1,20210312,Zander,,Adin,Adin,Adin,25A14,3/12/2021,2,3/10/2021,5a,5a,5a,5a,5a,5a,5a,1,1,5a,3677,2,5,A,14,1.025,-0.0254,-0.508,-0.2794,-0.0762,-0.4318,0,-0.0254
3678,87,14,7,30,1/4/2021,PATCH JOB,19,SG47,41-A,0.58,7/22/2020,Erin,Saad,HCS,HCS-54,6,1165,4815,3650,JT,11/23/2020,SA,9,110,25,d40g,3,11/23/2020,ET,15,12/8/2020,AW,5.0900,2.0610,2.0070,2.1710,1.8640,1.8190,1.9890,337.0,AW,3062,AW,9.09,20201208,2616,W,4.9850,98.05,0.3823,2.5612,5.4281,8.4,0.175,99.5502,96.1019,97.7511,98.8006,N,N,,,Erin,20201211,221.605,187.724,1.180,Adin,20201210.2,20201215,Zander,,Adin,Zander,Adin,19A14,12/11/2020,3,12/10/2020,5b,5a,5b,5a,5a,5a,5a,1,1,5a,3678,1,9,A,14,0.986,-0.508,-0.6096,-0.7112,-0.381,0.1016,0.1016,0
3679,88,14,7,35,2/23/2021,Was 3674 now 3679,22,SG47,41-A,0.50,7/22/2020,Erin,Saad,HCS,HCS-62,6,1175,4835,3660,SA,1/28/2021,SA,9,110,25,d40g,3,1/28/2021,ET,15,2/12/2021,AW,5.1080,2.0730,2.0210,2.1860,1.8360,1.8000,1.9940,339.1,AW,3080,AW,9.08,20210212,2640,W,2.3238,98.95,0.0758,1.4773,6.2879,7.8,0.170,99.8501,98.6507,99.2504,98.051,N,N,,,Zander,20210215.3,149.962,111.533,1.345,Jerome,20210215,20210215,Zander,,Adin,Mason,Mason,22B14,2/15/2021,3,2/15/2021,5b,5a,5b,5a,5a,5a,5a,1,1,5a,3679,2,2,B,14,0.989,-0.0508,-0.3048,-0.3556,0,-0.6096,-0.381,0.127
3680,89,14,7,37,3/15/2021,,24,SG47,41-A,1.00,7/22/2020,Vishwa,Saad,HCS,HCS-65,7,1160,4840,3680,SA,2/12/2021,SA,9,110,25,d40g,2.5,2/12/2021,ET,18,3/2/2021,AW,5.1000,2.0530,2.0320,2.1820,1.8300,1.8170,1.9920,338.1,AW,3104,AW,9.18,20210302,2650,W,1.2743,99.33,0.0000,1.1698,5.5472,6.7,0.151,99.5502,99.5502,98.8006,99.4003,N,N,,,Mina,20210303.2,225.417,169.519,1.330,Mina,20210303.1,20210303,Mina,,Adin,Adin,Adin,24C14,3/3/2021,1,3/3/2021,5b,5a,5b,5a,5a,5a,5a,1,1,5a,3680,2,4,C,14,0.994,-0.254,-0.8128,-0.0762,-0.1016,-0.762,0.0508,0.0762
3681,90,14,7,52,6/29/2021,,40,SG47,41-A,0.50,7/22/2020,Erin,Saad,HCS,HCS-91,9,1125,4855,3730,VM,6/9/2021,JL,11,110,25,d40g,1.5,6/9/2021,ET,12,6/21/2021,AW/LR,5.1100,2.1000,2.0350,2.1720,1.8730,1.8130,1.9900,341.6,AW,3138,AW,9.19,20210621,2659,W,0.7871,99.66,0.0376,0.5641,4.1745,4.8,0.139,99.5502,99.7001,99.5502,99.8501,N,N,,,Zander,20210621,172.066,102.117,1.685,Erin,20210621.2,20210621,Zander,,Adin,Erin,Erin,40A14,6/21/2021,0,6/21/2021,5a,5a,5a,5a,5a,5a,5a,1,1,5a,3681,4,0,A,14,1.008,0,0.381,0,-0.3556,0.3302,-0.0508,0.0254
3682,91,14,7,37,3/15/2021,,24,SG47,41-A,0.93,7/22/2020,Vishwa,Saad,HCS,HCS-64,5,1145,4710,3565,SA,2/8/2021,ET,9,110,25,d40g,3,2/8/2021,ET,22,3/2/2021,AW,5.1090,2.0650,2.0220,2.1890,1.8540,1.8070,2.0000,340.6,AW,3078,AW,9.04,20210302,2655,W,0.8620,99.51,0.0377,0.7156,5.8757,6.6,0.149,99.1004,100.6,97.0015,101.349,N,N,,,Mina,20210303.3,184.26,169.519,1.087,Mina,20210303.1,20210303,Mina,,Adin,Adin,Adin,24B14,3/3/2021,1,3/3/2021,5a,5a,5a,5a,5a,5a,5a,1,1,5a,3682,2,4,B,14,0.963,-0.0254,-0.508,-0.3302,0.0762,-0.1524,-0.2032,0.2794
3683,92,14,7,35,2/23/2021,,22,SG47,41-A,0.50,7/22/2020,Erin,Saad,HCS,HCS-63,6,1160,4880,3720,SA,2/4/2021,SA,9,110,25,d40g,2,2/4/2021,ET,16,2/20/2021,AW,5.1100,2.0730,2.0340,2.1780,1.8580,1.8150,1.9900,340.3,AW,3092,AW,9.09,20210220,2623,W,4.2353,98.31,0.3050,1.7156,5.8711,7.9,0.167,100.15,98.8006,96.4018,97.901,N,N,,,Zander,20210222.3,422.517,280.494,1.506,Erin,20210222,20210222.1,Jerome,,Mason,Mason,Zander,22C14,2/22/2021,2,2/22/2021,5a,5a,5a,5a,5a,5a,5a,1,1,5a,3683,2,2,C,14,1.005,0,-0.3048,-0.0254,-0.2032,-0.0508,0,0.0254
3684,93,14,7,32,1/26/2021,,20,SG47,41-A,2.00,7/22/2020,Pranav,Saad,HCS,HCS-57,6,1170,4840,3670,ET,12/21/2020,ET,9,110,25,d40g,2.5,12/22/2020,ET,21,1/12/2021,AW,5.1000,2.0740,2.0310,2.1790,1.8440,1.8110,1.9950,339.3,AW,3102,AW,9.14,20210112,2653,W,0.5248,99.44,0.0000,1.2439,3.8447,5.1,0.143,99.8501,99.8501,99.1004,98.9505,N,N,,,Mason,20210112,253.984,220.879,1.150,Adin,20210112.2,20210112,Mason,,Adin,Adin,Adin,20C14,1/12/2021,0,1/12/2021,5a,5a,5a,5a,5a,5a,5a,1,1,5a,3684,2,0,C,14,0.992,-0.254,-0.2794,-0.1016,-0.1778,-0.4064,-0.1016,0.1524
3685,94,14,7,46,5/18/2021,,37,SG47,41-A,1.50,7/22/2020,Adin,Saad,HCS,HCS-79,8,1115,4830,3715,SA,4/30/2021,VM,10,110,25,d40g,3,4/30/2021,SA,6,5/6/2021,AW/LR,5.0960,2.0690,2.0340,2.1790,1.8420,1.8030,1.9850,337.8,AW,3032,AW,8.98,20210506,2657,W,3.2609,99.59,0.0753,1.0538,4.7422,5.9,0.146,100.75,99.2504,99.2504,99.1004,N,N,,,Zander,20210507,367.09,211.772,1.733,Erin,20210507.2,20210507,Zander,,Mason,Mason,Jerome,37B14,5/7/2021,1,5/7/2021,5a,5a,5a,5a,5a,5a,5a,1,1,5a,3685,3,7,B,14,1.004,-0.3556,-0.4064,-0.0254,-0.1778,-0.4572,-0.3048,-0.1016
3686,95,14,7,38,3/22/2021,,25,SG47,41-B,1.00,7/22/2020,Vishwa,Saad,HCS,HCS-66,7,1160,4800,3640,SA,2/19/2021,SA,9,110,25,d40g,2,2/19/2021,ET,11,3/2/2021,AW,5.1100,2.0640,2.0290,2.1870,1.8300,1.8100,1.9910,339.2,AW,3066,AW,9.04,20210302,2653,W,0.9745,99.44,0.0377,1.1685,5.2770,6.5,0.145,100.15,99.5502,98.8006,99.2504,N,N,,,Mina,20210303.2,263.259,169.519,1.553,Mina,20210303.1,20210303,Mina,,Adin,Adin,Adin,25B14,3/3/2021,1,3/3/2021,5b,5a,5b,5a,5a,5a,5a,1,1,5a,3686,2,5,B,14,0.984,0,-0.5334,-0.1524,0.0254,-0.762,-0.127,0.0508
3687,96,14,7,38,3/22/2021,,28,SG47,41-B,1.17,7/22/2020,Vishwa,Saad,HCS,HCS-66,6,1175,4865,3690,SA,2/22/2021,JL,9,110,25,d40g,2,2/22/2021,ET,16,3/10/2021,AW,5.1090,2.0480,2.0260,2.1840,1.8210,1.8020,1.9890,337.1,AW,3022,AW,8.96,20210310,2627,W,1.0870,98.46,0.0381,1.0278,5.5957,6.7,0.168,99.4003,99.5502,98.2009,96.7016,N,N,,,Mason,20210312,168.57,139.374,1.209,Mina,20210310.1,20210312,Zander,,Adin,Adin,Adin,28C14,3/12/2021,2,3/10/2021,5b,5a,5b,5a,5a,5a,5a,1,1,5a,3687,2,8,C,14,0.997,-0.0254,-0.9398,-0.2286,-0.0508,-0.9906,-0.3302,0
3688,97,14,7,38,3/22/2021,,28,SG47,41-A,0.58,7/22/2020,Erin,Saad,HCS,HCS-66,7,1160,4900,3740,SA,2/17/2021,JL,9,110,25,d40g,2.5,2/17/2021,ET,21,3/10/2021,AW,5.1080,2.0600,2.0270,2.1850,1.8220,1.7990,1.9920,337.9,AW,3062,AW,9.06,20210310,2653,W,0.7122,99.44,0.0377,0.2639,2.8270,3.1,0.118,100.15,100,98.3508,99.2504,N,N,,,Mason,20210312,151.583,139.374,1.088,Mina,20210310.1,20210312,Zander,,Adin,Adin,Adin,28D14,3/12/2021,2,3/10/2021,5b,5a,5b,5a,5a,5a,5a,1,1,5a,3688,2,8,D,14,1.011,-0.0508,-0.635,-0.2032,-0.0254,-0.9652,-0.4064,0.0762
3689,98,14,7,40,4/6/2021,,36,SG47,41-A,0.58,7/22/2020,Erin,Saad,HCS,HCS-70,7,1155,5050,3895,SA,3/10/2021,JL,10,110,25,d40g,1.5,3/10/2021,ET,17,3/27/2021,AW,5.1080,2.0540,2.0180,2.1890,1.8520,1.8090,1.9900,339.0,AW,3082,AW,9.09,20210327,2653,W,0.3748,99.44,0.0000,0.5277,3.9955,4.5,0.134,100.15,99.4003,98.5007,99.7001,N,N,,,Mason,20210330.1,230.212,162.384,1.418,Vrishin,20210330,20210330,Jerome,,Adin,Adin,Mason,36C14,3/30/2021,3,3/30/2021,5b,5a,5b,5a,5a,5a,5a,1,1,5a,3689,3,6,C,14,1.052,-0.0508,-0.7874,-0.4318,0.0762,-0.2032,-0.1524,0.0254
3690,99,14,7,42,4/20/2021,,36,SG47,41-A,1.75,7/22/2020,Adin,Saad,HCS,HCS-73,7,1165,4800,3635,SA,3/30/2021,SA,10,110,25,d40g,3,3/30/2021,ET,10,4/9/2021,AW/LR,5.1130,2.0630,2.0030,2.1740,1.8680,1.8090,1.9950,338.9,AW,3074,AW,9.07,20210409,2655,W,2.0239,99.51,0.0753,1.3183,4.4444,5.8,0.155,100.9,98.2009,99.5502,99.4003,N,N,,,Zander,20210412,238.71,178.87,1.335,Jerome,20210409.1,20210412,Zander,,Adin,Mason,Mason,36D14,4/12/2021,3,4/9/2021,5b,5a,5b,5a,5a,5a,5a,1,1,5a,3690,3,6,D,14,0.982,0.0762,-0.5588,-0.8128,-0.3048,0.2032,-0.1524,0.1524
3691,100,14,7,53,7/7/2021,,42,SG47,41-A,0.50,7/23/2020,Erin,Saad,HCS,HCS-94,9,1125,4770,3645,SA,6/21/2021,GP,11,110,25,d40g,1.5,6/21/2021,SA,7,6/28/2021,AW/LR,5.0670,2.0650,2.0330,2.1730,1.8440,1.8130,1.9900,336.0,AW,3134,AW,9.33,20210628,2667,W,0.4123,99.96,0.0000,0.1125,2.5122,2.6,0.108,99.8501,100.3,99.8501,99.8501,N,N,,,Mina,20210629.2,168.506,77.1041,2.185,Zander,20210629,20210629,Mina,,Adin,Erin,Erin,42B14,6/29/2021,1,6/29/2021,5b,5a,5b,5a,5a,5a,5a,1,1,5a,3691,4,2,B,14,0.985,-1.0922,-0.508,-0.0508,-0.3302,-0.4064,-0.0508,0.0254
3692,101,14,7,30,1/4/2021,,18,SG47,41-A,0.50,7/23/2020,Erin,Saad,HCS,HCS-55,6,1160,4805,3645,ET,12/2/2020,ET,9,110,25,d40g,3.5,12/2/2020,ET,7,12/9/2020,AW,5.1100,2.0720,2.0230,2.1800,1.8470,1.8150,1.9960,340.0,AW,3078,AW,9.05,20201209,2644,W,0.1874,99.10,0.1135,2.8366,6.5431,9.5,0.192,99.1004,98.6507,99.4003,99.2504,N,N,,,Erin,20201211,210.841,187.724,1.123,Adin,20201210.2,20201215,Zander,,Adin,Zander,Adin,18D14,12/11/2020,2,12/10/2020,5a,5a,5a,5a,5a,5a,5a,1,1,5a,3692,1,8,D,14,0.985,0,-0.3302,-0.3048,-0.1524,-0.3302,0,0.1778
3693,102,14,7,35,2/23/2021,,25,SG47,41-B,0.87,7/23/2020,Vishwa,Saad,HCS,HCS-64,6,1180,4700,3520,SA,2/10/2021,JL,9,110,25,d40g,2,2/10/2021,ET,10,2/20/2021,AW,5.1100,2.0600,2.0280,2.1730,1.8460,1.8080,1.9850,337.9,AW,2978,AW,8.81,20210220,2605,W,1.1619,97.64,0.1536,3.7620,7.5624,11.5,0.199,98.2009,98.8006,94.003,99.5502,N,N,,,Zander,20210222.5,490.757,280.494,1.750,Erin,20210222,20210222.1,Jerome,,Mason,Mason,Zander,25D14,2/22/2021,2,2/22/2021,5b,5a,5b,5b,5b,5a,5a,1,1,5b,3693,2,5,D,14,0.951,0,-0.635,-0.1778,-0.3302,-0.3556,-0.1778,-0.1016
3694,103,14,7,39,3/30/2021,,27,SG47,41-B,1.00,7/23/2020,Vishwa,Saad,HCS,HCS-67,6,1180,4870,3690,SA,2/25/2021,SA,9,110,25,d40g,2,2/25/2021,ET,22,3/19/2021,AW,5.1090,2.0650,2.0350,2.1830,1.8250,1.8030,1.9860,338.2,AW,3076,AW,9.10,20210319,2651,W,2.2863,99.36,0.0377,1.8861,6.2241,8.1,0.165,100.9,98.5007,99.2504,98.8006,N,N,,,Jerome,20210322.1,158.658,187.721,0.845,Jerome,20210322,20210322.1,Jerome,,Mason,Mason,Mason,27C14,3/22/2021,3,3/22/2021,5b,5a,5b,5a,5a,5a,5a,1,1,5a,3694,2,7,C,14,0.997,-0.0254,-0.508,0,-0.0762,-0.889,-0.3048,-0.0762
3695,104,14,7,39,3/30/2021,,27,SG47,41-B,0.75,7/23/2020,Vishwa,Saad,HCS,HCS-67,7,1155,4835,3680,SA,2/26/2021,SA,9,110,25,d40g,1.5,2/26/2021,ET,21,3/19/2021,AW,5.1080,2.0570,2.0330,2.1740,1.8390,1.8120,1.9870,337.9,AW,3056,AW,9.04,20210319,2654,W,1.8741,99.48,0.2261,1.8463,4.4084,6.5,0.162,100.6,98.8006,98.8006,99.7001,N,N,,,Jerome,20210322.1,147.995,187.721,0.788,Jerome,20210322,20210322.1,Jerome,,Mason,Mason,Mason,27B14,3/22/2021,3,3/22/2021,5b,5a,5b,5a,5a,5a,5a,1,1,5a,3695,2,7,B,14,0.994,-0.0508,-0.7112,-0.0508,-0.3048,-0.5334,-0.0762,-0.0508
3696,53,13,7,32,1/26/2021,returned to shop after testing ,19,SG47,34-C,0.50,7/23/2020,Erin,Saad,HCS,HCS-56,7,1150,4785,3635,JT,12/10/2020,ET,9,110,25,d40g,7,12/10/2020,ET,29,1/8/2021,AW,5.0860,2.0720,2.0320,2.1930,1.8460,1.8050,1.9770,338.0,AW,2990,AW,8.85,20210108,2618,W,0.7121,98.13,0.1146,1.6425,5.4240,7.2,0.167,97.3013,97.7511,98.6507,98.8006,N,N,,,Mason,20210115,265.445,245.936,1.079,Mason,20210115.2,20210115,Mason,,Adin,Adin,Adin,19B13,1/15/2021,7,1/15/2021,5a,5a,5a,5a,5a,5a,5a,1,1,5a,3696,1,9,B,13,0.985,-0.1016,-0.3302,-0.1778,0,-0.2794,-0.254,-0.3048
3697,54,13,7,48,6/1/2021,,33,SG47,34-C,0.42,7/23/2020,Erin,Saad,HCS,HCS-80,8,1115,4635,3520,SA,5/5/2021,VM,10,110,25,d40g,3.5,5/5/2021,SA,12,5/17/2021,AW/LR,5.0780,2.0790,2.0370,2.1830,1.8470,1.8030,1.9900,338.1,AW,2982,AW,8.82,20210517,2657,W,2.8861,99.59,0.1882,1.6936,4.0271,5.9,0.156,100.15,99.7001,99.2504,99.2504,N,N,,,Zander,20210524,335.664,230.055,1.459,Zander,20210521.1,20210524,Zander,,Mason,Adin,Adin,33C13,5/24/2021,7,5/21/2021,5a,5a,5a,5a,5a,5a,5a,1,1,5a,3697,3,3,C,13,0.954,-0.3048,-0.1524,-0.0508,-0.254,-0.254,-0.3048,0.0254
3698,55,13,7,48,6/1/2021,,37,SG47,34-C,0.50,7/23/2020,Erin,Saad,HCS,HCS-82,6,1185,4810,3625,SA,5/17/2021,VM,10,110,25,d40g,2,5/17/2021,SA,4,5/21/2021,AW/LR,5.0850,2.0790,2.0280,2.1760,1.8500,1.8080,1.9880,337.7,AW,3074,AW,9.10,20210521,2635,W,2.3988,98.76,0.3036,1.7837,6.5655,8.7,0.179,98.5007,98.5007,98.8006,99.2504,N,N,,,Zander,20210525.4,372.634,231.439,1.610,Zander,20210524,20210525,Mina,,Adin,Adin,Zander,37D13,5/25/2021,4,5/24/2021,5a,5a,5a,5a,5a,5a,5a,1,1,5a,3698,3,7,D,13,0.982,-0.127,-0.1524,-0.2794,-0.4318,-0.1778,-0.1778,-0.0254
3699,56,13,7,32,1/26/2021,,20,SG47,34-C,1.50,7/23/2020,Pranav,Saad,HCS,HCS-57,7,1155,4880,3725,SA,12/30/2020,SA,9,110,25,d40g,2,1/4/2021,ET,8,1/12/2021,AW,5.0800,2.0650,2.0320,2.1850,1.8450,1.8110,1.9950,338.2,AW,3128,AW,9.25,20210112,2650,W,0.5622,99.33,0.0000,0.8679,4.7925,5.7,0.150,99.2504,99.2504,99.5502,99.2504,N,N,,,Mason,20210112,245.715,220.879,1.112,Adin,20210112.2,20210112,Mason,,Adin,Adin,Adin,20A13,1/12/2021,0,1/12/2021,5a,5a,5a,5a,5a,5a,5a,1,1,5a,3699,2,0,A,13,1.009,-0.254,-0.508,-0.1778,-0.2032,-0.3048,-0.1016,0.1524
3700,57,13,7,43,4/27/2021,,32,SG47,34-C,0.50,7/23/2020,Erin,Saad,HCS,HCS-75,9,1120,4650,3530,SA,4/7/2021,JL,10,110,25,d40g,1.5,4/7/2021,ET,14,4/21/2021,AW/LR,5.0870,2.0710,2.0370,2.1810,1.8400,1.8130,1.9930,338.5,AW,2988,AW,8.83,20210421,2645,W,2.0614,99.14,0.1512,1.1720,8.2798,9.6,0.161,100,97.6012,99.4003,99.5502,N,N,,,Zander,20210426.1,332.317,305.177,1.089,Jerome,20210426,20210426,Zander,,Adin,Saad,Adin,32A13,4/26/2021,5,4/26/2021,5a,5a,5a,5a,5a,5a,5a,1,1,5a,3700,3,2,A,13,0.957,-0.0762,-0.3556,-0.0508,-0.3048,-0.4318,-0.0508,0.1016
3701,58,13,7,50,6/15/2021,,39,SG47,41-B,0.83,7/23/2020,Vishwa,Saad,HCS,HCS-90,7,1175,4915,3740,CC,6/3/2021,VM,11,110,25,d40g,1.5,6/3/2021,SA,11,6/14/2021,AW/LR,5.0900,2.0650,2.0340,2.1820,1.8180,1.7960,1.9880,336.4,AW,3076,AW,9.14,20210614,2656,N,0.0375,99.55,0.0753,1.4684,6.4006,7.9,0.140,97.6012,101.499,97.6012,101.499,N,N,,,Mina,20210614.1,225.902,149.37,1.512,Zander,20210614.4,20210614,Erin,,Erin,Erin,Adin,39D13,6/14/2021,0,6/14/2021,5b,5a,5b,5a,5a,5a,5a,1,1,5a,3701,3,9,D,13,1.014,0,-0.508,-0.127,-0.2794,-0.9906,-0.4826,-0.0254
3702,59,13,7,43,4/27/2021,,32,SG47,34-C,1.75,7/23/2020,Pranav,Saad,HCS,HCS-78,6,1175,4890,3715,SA,4/16/2021,ET,10,110,25,d40g,2,4/16/2021,ET,5,4/21/2021,AW/LR,5.0880,2.0720,2.0250,2.1880,1.8420,1.8100,1.9880,338.2,AW,3034,AW,8.97,20210421,2658,W,2.5487,99.63,0.0752,0.9406,6.8096,7.8,0.165,100.15,99.2504,99.5502,99.5502,N,N,,,Zander,20210426.1,345.927,305.177,1.134,Jerome,20210426,20210426,Zander,,Adin,Saad,Adin,32B13,4/26/2021,5,4/26/2021,5a,5a,5a,5a,5a,5a,5a,1,1,5a,3702,3,2,B,13,1.007,-0.0508,-0.3302,-0.3556,-0.127,-0.381,-0.127,-0.0254
3703,60,13,7,45,5/10/2021,,36,SG47,34-C,0.58,7/23/2020,Erin,Saad,HCS,HCS-76,9,1120,4820,3700,SA,4/15/2021,SA,10,110,25,d40g,2,4/15/2021,ET,13,4/28/2021,AW/LR,5.0870,2.0670,2.0290,2.1790,1.8450,1.8100,1.9890,337.6,AW,3074,AW,9.11,20210428,2659,W,1.2744,99.66,0.0000,0.3761,3.6104,4.0,0.118,99.2504,100.15,97.7511,101.499,N,N,,,Zander,20210428.2,230.244,169.332,1.360,Jerome,20210429,20210428,Mina,,Mason,Mason,Mason,36A13,4/28/2021,0,4/29/2021,5a,5a,5a,5a,5a,5a,5a,1,1,5a,3703,3,6,A,13,1.003,-0.0762,-0.4572,-0.254,-0.3556,-0.3048,-0.127,0
3704,61,13,7,38,3/22/2021,,27,SG47,35-A,0.42,7/23/2020,Erin,Saad,HCS,HCS-67,7,1160,4745,3585,SA,2/26/2021,SA,9,110,25,d40g,1.5,2/26/2021,ET,20,3/18/2021,AW,5.0890,2.0550,2.0270,2.1630,1.8430,1.8030,1.9900,335.4,AW,3054,AW,9.11,20210318,2647,W,0.4498,99.21,0.1133,1.3978,3.9290,5.4,0.145,99.4003,99.4003,99.5502,98.5007,N,N,,,Erin,20210319,324.959,139.374,2.332,Erin,20210319,20210319,Erin,,Adin,Mason,Adin,27D13,3/19/2021,1,3/19/2021,5b,5a,5b,5a,5a,5a,5a,1,1,5a,3704,2,7,D,13,0.972,-0.0254,-0.762,-0.3048,-0.762,-0.3556,-0.3048,0.0254
3705,62,13,7,46,5/18/2021,,34,SG47,41-B,0.90,7/23/2020,Vishwa,Saad,HCS,HCS-79,7,1170,4800,3630,SA,4/29/2021,SA,10,110,25,d40g,2.5,4/29/2021,ET,6,5/5/2021,AW/LR,5.0840,2.0720,2.0460,2.1840,1.8530,1.8020,1.9880,338.7,AW,3048,AW,9.00,20210505,2659,W,0.8246,99.66,0.0752,0.8274,3.6480,4.6,0.129,100.75,98.5007,98.9505,100.45,N,N,,,Mina,20210505.2,268.794,211.611,1.270,Mina,20210505.2,20210505,Erin,,Mason,Mason,Mason,34A13,5/5/2021,0,5/5/2021,5a,5a,5a,5a,5a,5a,5a,1,1,5a,3705,3,4,A,13,0.984,-0.1524,-0.3302,0.1778,-0.2286,-0.1016,-0.3302,-0.0254
3706,63,13,7,40,4/6/2021,,28,SG47,35-A,0.42,7/23/2020,Erin,Saad,HCS,HCS-68,6,1175,4945,3770,SA,3/4/2021,SA,10,110,25,d40g,2,3/4/2021,ET,25,3/29/2021,AW,5.0920,2.0460,2.0280,2.1890,1.8330,1.8060,1.9830,336.6,AW,3112,AW,9.24,20210329,2651,W,0.3373,99.36,0.1132,0.9053,6.4127,7.4,0.171,100.15,98.9505,98.3508,100,N,N,,,Mason,20210330,249.79,183.295,1.363,Vrishin,20210330.1,20210330.2,Jerome,,Adin,Adin,Zander,28A13,3/30/2021,1,3/30/2021,5b,5a,5b,5a,5a,5a,5a,1,1,5a,3706,2,8,A,13,1.022,0.0508,-0.9906,-0.2794,-0.1016,-0.6096,-0.2286,-0.1524
3707,64,13,7,40,4/6/2021,PATCH JOB,31,SG47,35-A,0.50,7/24/2020,Erin,Saad,HCS,HCS-68,6,1175,4905,3730,SA,3/1/2021,JL,10,110,25,d40g,2,3/1/2021,ET,25,3/26/2021,AW,5.0680,2.0810,2.0210,2.1770,1.8690,1.8110,1.9880,337.4,AW,3024,AW,8.96,20210326,2587,W,1.7241,96.96,0.3479,1.8554,4.3680,6.6,0.164,99.2504,95.8021,96.5517,96.2519,N,N,,,Mason,20210330,284.983,183.295,1.555,Vrishin,20210330.1,20210330.2,Jerome,,Adin,Adin,Zander,31D13,3/30/2021,4,3/30/2021,5c,5a,5a,5c,5b,5a,5a,1,1,5b,3707,3,1,D,13,1.011,-0.5588,-0.1016,-0.4572,-0.4064,0.3048,-0.1016,-0.0254
