Repository: masonrh2/sphenix_cosmics

File: files/blocks_13-64.csv (part 24 of 56)
 DBN,Don't edit Block occurance,BL,Status,BNL shipment,Shipping date,Comment,Sector,Fiber type,Fiber batch,Filling time (h),FF date,Filled by,Checked by,W powder,W bucket number,Mold number,Empty mold (g),Filled mold (g),W filling mass (g),fibers loaded by,W filling date,W filled by,Epoxy batch,Resin mass (g),Hardener mass (g),potting notes,Epoxy filling time (min),Epoxy filling date,Epoxy preparer,Delta Mach-Pot,Machining date,Machined by,L (in),BT (in),BB (in),BH (in),ST (in),SB (in),SH (in),Volume (mL),Measured by,Mass (g),Measured by,Density(g/mL),Tested on,# Fibers N,Good end,ABS N-W (%),# Fibers / # Holes (%),10-15(%),15-50(%),50-75(%),r75 (%),R,T1(BL) Fiber %,T2(BR) Fiber %,T3(TL) Fiber %,T4(TR) Fiber %, missing row?,13 connected holes?,FOM_N,FOM_I,Tested by,Tested on,Scintillation (mV),Calibration (mV),Ratio (Calibrated Twice),Tested by,Tested on,Natural Pictures,Tested by,Retouch,Density Result Checked?,Light Checked?,Natural Pictures checked?,Sector ID (SSBBR),LT M/D/YYYY,Days Mach-LT,Scint M/D/YYYY,Block Grade,De,Di,LT,LTQ,Vi,Sci,Pic,X,LT-all,DBN,S-left,S-right,column,row,relative W weight,Δ(L) [mm],Δ(BT) [mm],Δ(BB) [mm],Δ(BH) [mm],Δ(ST) [mm],Δ(SB) [mm],Δ(SH) [mm]
3708,65,13,7,53,7/7/2021,kept at NPL for few weeks to watch out for Sean effect,42,SG47,35-A,0.42,7/24/2020,Erin,Saad,HCS,HCS-84,8,1135,4985,3850,VM,5/27/2021,JL,11,110,25,d40g,5.5,5/27/2021,SA,11,6/7/2021,AW/LR,5.0780,2.0870,2.0400,2.1810,1.8530,1.8060,1.9860,338.5,AW,3158,AW,9.33,20210607,2652,W,0.3373,99.40,0.0000,0.6033,4.5249,5.1,0.137,99.1004,99.7001,99.4003,99.4003,N,N,,,Zander/Erin,20210630.1,161.972,115.434,1.403,Erin,20210701.2,20210608,Zander,,Mason,Long Term Monitoring,Long Term Monitoring,42A13,6/30/2021,23,7/1/2021,5a,5a,5a,5a,5a,5a,5a,1,1,5a,3708,4,2,A,13,1.043,-0.3048,0.0508,0.0254,-0.3048,-0.1016,-0.2286,-0.0762
3709,66,13,7,40,4/6/2021,,28,SG47,35-A,0.50,7/24/2020,Erin,Saad,HCS,HCS-71,6,1165,4755,3590,SA,3/17/2021,JL,10,110,25,d40g,2,3/17/2021,ET,16,4/2/2021,AW,5.0900,2.0780,2.0320,2.1890,1.8540,1.8140,1.9870,339.6,AW,3068,AW,9.03,20210402,2651,W,1.4243,99.36,0.0000,0.3772,2.3010,2.7,0.113,101.499,97.1514,99.8501,98.9505,N,N,,,Zander,20210405.1,258.361,240.03,1.076,Erin,20210405.1,20210405,Zander,,Adin,Adin,Adin,28B13,4/5/2021,3,4/5/2021,5a,5a,5a,5a,5a,5a,5a,1,1,5a,3709,2,8,B,13,0.973,0,-0.1778,-0.1778,-0.1016,-0.0762,-0.0254,-0.0508
3710,67,13,7,50,6/15/2021,,39,SG47,41-B,0.78,7/24/2020,Vishwa,Saad,HCS,HCS-84,7,1155,4905,3750,VM,5/27/2021,JL,11,110,25,d40g,1.5,5/27/2021,SA,11,6/7/2021,AW/LR,5.0890,2.0680,2.0370,2.1810,1.8580,1.8170,1.9880,339.0,AW,3132,AW,9.24,20210607,2658,W,0.4123,99.63,0.0752,0.7524,3.7246,4.6,0.134,100.3,99.4003,99.4003,99.4003,N,N,,,Zander,20210607,189.23,163.303,1.159,Zander,20210608,20210608,Zander,,Mason,Mina,Mina,39C13,6/7/2021,0,6/8/2021,5a,5a,5a,5a,5a,5a,5a,1,1,5a,3710,3,9,C,13,1.016,-0.0254,-0.4318,-0.0508,-0.3048,0.0254,0.0508,-0.0254
3711,68,13,7,36,3/2/2021,,25,SG47,41-B,0.78,7/24/2020,Vishwa,Saad,HCS,HCS-63,6,1170,4845,3675,JT,2/1/2021,JL,9,110,25,d40g,3.8,2/1/2021,ET,19,2/20/2021,AW,5.0890,2.0980,2.0340,2.1770,1.8710,1.8100,1.9880,340.2,AW,3078,AW,9.05,20210220,2632,W,1.1245,98.65,0.4559,3.5714,7.6368,11.7,0.215,100.15,100,97.0015,97.4513,N,N,,,Zander,20210222.1,268.814,192.46,1.397,Erin,20210222.2,20210222.2,Jerome,,Mason,Mason,Zander,25A13,2/22/2021,2,2/22/2021,5a,5a,5a,5a,5a,5a,5a,1,1,5a,3711,2,5,A,13,0.996,-0.0254,0.3302,-0.127,-0.4064,0.3556,-0.127,-0.0254
3712,69,13,7,46,5/18/2021,,34,SG47,35-A,0.42,7/24/2020,Erin,Saad,HCS,HCS-74,6,1175,4870,3695,SA,4/2/2021,SA,10,110,25,d40g,2,4/2/2021,ET,12,4/14/2021,AW/LR,5.0850,2.0730,2.0340,2.1820,1.8540,1.8080,1.9800,337.8,AW,3072,AW,9.09,20210414,2631,W,0.4498,98.61,0.0760,0.8742,4.9791,5.9,0.142,99.5502,99.5502,98.9505,96.4018,N,N,,,Zander,20210421.2,350.749,259.836,1.350,Erin,20210416.1,20210420,Mina,,Mason,Adin,Adin,34B13,4/21/2021,7,4/16/2021,5a,5a,5a,5a,5a,5a,5a,1,1,5a,3712,3,4,B,13,1.001,-0.127,-0.3048,-0.127,-0.2794,-0.0762,-0.1778,-0.2286
3713,70,13,7,40,4/6/2021,,29,SG47,35-A,0.50,7/24/2020,Erin,Saad,HCS,HCS-68,7,1165,4790,3625,SA,3/2/2021,SA,10,110,25,d40g,3,3/2/2021,ET,27,3/29/2021,AW,5.0910,2.0500,2.0300,2.1990,1.8440,1.8080,1.9880,338.6,AW,3082,AW,9.10,20210329,2644,W,0.0749,99.10,0.0000,0.4539,4.8033,5.3,0.149,99.2504,99.2504,99.5502,98.3508,N,N,,,Mason,20210330,261.821,183.295,1.428,Vrishin,20210330.1,20210330.2,Jerome,,Adin,Adin,Zander,29D13,3/30/2021,1,3/30/2021,5b,5a,5b,5a,5a,5a,5a,1,1,5a,3713,2,9,D,13,0.982,0.0254,-0.889,-0.2286,0.1524,-0.3302,-0.1778,-0.0254
3714,71,13,7,49,6/8/2021,,35,SG47,35-A,0.42,7/24/2020,Erin,Saad,HCS,HCS-83,7,1155,4700,3545,SA,5/24/2021,VM,10,110,25,d40g,3,5/24/2021,SA,4,5/28/2021,AW/LR,5.0830,2.0710,2.0200,2.1730,1.8490,1.8030,1.9890,336.4,AW,2964,AW,8.81,20210528,2629,W,2.3613,98.54,0.3043,3.0049,6.7706,10.1,0.200,98.8006,97.901,99.5502,97.901,N,N,,,Zander,20210602,376.679,224.559,1.677,Erin,20210528,20210602,Zander,,Adin,Adin,Adin,35A13,6/2/2021,5,5/28/2021,5a,5a,5a,5a,5a,5a,5a,1,1,5a,3714,3,5,A,13,0.961,-0.1778,-0.3556,-0.4826,-0.508,-0.2032,-0.3048,0
3715,72,13,7,49,6/8/2021,35-A/41-B,35,SG47,35-A,0.50,7/24/2020,Erin,Saad,HCS,HCS-80,7,1175,4950,3775,SA,5/6/2021,VM,10,110,25,d40g,2.5,5/6/2021,ET,11,5/17/2021,AW/LR,5.0770,2.0650,2.0250,2.1810,1.8400,1.8120,1.9900,336.8,AW,3070,AW,9.12,20210517,2645,W,2.0240,99.14,0.1134,2.3441,3.5917,6.0,0.166,99.8501,98.3508,99.7001,98.6507,N,N,,,Zander,20210524.1,423.861,230.055,1.842,Zander,20210521.1,20210524,Zander,,Mason,Adin,Adin,35B13,5/24/2021,7,5/21/2021,5a,5a,5a,5a,5a,5a,5a,1,1,5a,3715,3,5,B,13,1.023,-0.3302,-0.508,-0.3556,-0.3048,-0.4318,-0.0762,0.0254
3716,73,13,7,44,5/4/2021,,29,SG47,41-B,0.75,7/24/2020,Sparsh,Saad,HCS,HCS-77,8,1120,4810,3690,SA,4/20/2021,ET,10,110,25,d40g,2,4/20/2021,ET,8,4/28/2021,AW/LR,5.0840,2.0700,2.0330,2.1800,1.8340,1.8010,1.9910,337.1,AW,3044,AW,9.03,20210428,2657,W,0.2998,99.59,0.0000,0.3387,3.8766,4.2,0.117,99.4003,99.8501,99.5502,99.5502,N,N,,,Zander,20210428.2,261.46,169.332,1.544,Jerome,20210429,20210428,Mina,,Mason,Mason,Mason,29C13,4/28/2021,0,4/29/2021,5b,5a,5b,5a,5a,5a,5a,1,1,5a,3716,2,9,C,13,1,-0.1524,-0.381,-0.1524,-0.3302,-0.5842,-0.3556,0.0508
3717,74,13,5m,,,,,SG47,41-B,0.87,7/24/2020,Vishwa,Saad,HCS,HCS-58,5,1135,4755,3620,SA,12/30/2020,SA,9,110,25,d40g,2.5,1/5/2021,ET,10,1/15/2021,AW,5.0900,2.0690,2.0330,2.1660,1.8350,1.7930,1.9810,335.2,AW,3030,AW,9.04,20210115,2609,W,1.9865,97.79,0.2683,99.6934,0.0383,100.0,0.127,97.901,98.6507,97.4513,97.1514,N,N,,,Mason,20210708.2,143,105.376,1.357,Erin,20210708,20210115,Mason,,Adin,Adin,Adin,,7/8/2021,174,7/8/2021,5b,5a,5b,5b,5a,5a,5a,1,1,5b,3717,,,,,0.981,0,-0.4064,-0.1524,-0.6858,-0.5588,-0.5588,-0.2032
3718,75,13,7,49,6/8/2021,,35,SG47,41-B,0.83,7/24/2020,Sparsh,Saad,HCS,HCS-82,7,1175,4725,3550,SA,5/18/2021,VM,10,110,25,d40g,2,5/18/2021,SA,10,5/28/2021,AW/LR,5.0850,2.0600,2.0230,2.1880,1.8510,1.8120,1.9800,337.3,AW,3006,AW,8.91,20210528,2652,W,1.7241,99.40,0.0377,1.8854,5.3922,7.3,0.162,101.199,98.3508,99.4003,98.6507,N,N,,,Zander,20210602,395.723,224.559,1.762,Erin,20210528,20210602,Zander,,Adin,Adin,Adin,35C13,6/2/2021,5,5/28/2021,5b,5a,5b,5a,5a,5a,5a,1,1,5a,3718,3,5,C,13,0.962,-0.127,-0.635,-0.4064,-0.127,-0.1524,-0.0762,-0.2286
3719,76,13,7,49,6/8/2021,,35,SG47,41-B,0.42,7/24/2020,Erin,Saad,HCS,HCS-83,9,1120,4590,3470,SA,5/20/2021,VM,10,110,25,d40g,1,5/20/2021,SA,8,5/28/2021,AW/LR,5.0830,2.0540,2.0220,2.1670,1.8340,1.8080,1.9940,335.2,AW,2960,AW,8.83,20210528,2637,W,2.3988,98.84,0.3034,2.2374,4.6265,7.2,0.171,99.5502,99.4003,99.8501,96.5517,N,N,,,Zander,20210602,400.063,224.559,1.782,Erin,20210528,20210602,Zander,,Adin,Adin,Adin,35D13,6/2/2021,5,5/28/2021,5b,5a,5b,5a,5a,5a,5a,1,1,5a,3719,3,5,D,13,0.94,-0.1778,-0.7874,-0.4318,-0.6604,-0.5842,-0.1778,0.127
3720,77,13,7,46,5/18/2021,,34,SG47,41-B,0.83,7/24/2020,Vishwa,Saad,HCS,HCS-78,9,1120,4655,3535,VM,4/27/2021,VM,10,110,25,d40g,2,4/27/2021,ET,8,5/5/2021,AW/LR,5.0780,2.0750,2.0410,2.1830,1.8400,1.8130,1.9860,337.9,AW,3004,AW,8.89,20210505,2641,W,0.2249,98.99,0.0000,0.3408,2.8398,3.2,0.120,98.9505,99.4003,97.3013,100.3,N,N,,,Mina,20210505.3,257.753,211.611,1.218,Mina,20210505.2,20210505,Erin,,Mason,Mason,Mason,34C13,5/5/2021,0,5/5/2021,5a,5a,5a,5a,5a,5a,5a,1,1,5a,3720,3,4,C,13,0.958,-0.3048,-0.254,0.0508,-0.254,-0.4318,-0.0508,-0.0762
3721,78,13,7,41,4/13/2021,,29,SG47,41-B,0.52,7/24/2020,Erin,Saad,HCS,HCS-72,7,1170,4795,3625,SA,3/24/2021,JL,10,110,25,d40g,1.5,3/24/2021,ET,16,4/9/2021,AW/LR,5.0910,2.0710,2.0350,2.1890,1.8510,1.8120,1.9850,339.2,AW,3066,AW,9.04,20210409,2657,W,0.5247,99.59,0.1129,0.5269,4.1776,4.8,0.137,100.45,100.6,97.6012,99.7001,N,N,,,Mason,20210412.3,260.17,260.39,0.999,Erin,20210412.1,20210412,Mason,,Adin,Adin,Adin,29B13,4/12/2021,3,4/12/2021,5a,5a,5a,5a,5a,5a,5a,1,1,5a,3721,2,9,B,13,0.982,0.0254,-0.3556,-0.1016,-0.1016,-0.1524,-0.0762,-0.1016
3722,79,13,7,40,4/6/2021,,31,SG47,41-B,0.83,7/24/2020,Sparsh,Saad,HCS,HCS-72,8,1120,4715,3595,SA,3/22/2021,JL,10,110,25,d40g,2,3/22/2021,ET,11,4/2/2021,AW,5.0910,2.0760,2.0370,2.1830,1.8490,1.8150,1.9890,339.3,AW,3048,AW,8.98,20210402,2649,W,2.7362,99.29,0.0755,1.6233,3.3598,5.1,0.141,101.349,100.15,99.1004,96.5517,N,N,,,Zander,20210405.1,319.481,240.03,1.331,Erin,20210405.1,20210405,Zander,,Adin,Adin,Adin,31C13,4/5/2021,3,4/5/2021,5a,5a,5a,5a,5a,5a,5a,1,1,5a,3722,3,1,C,13,0.974,0.0254,-0.2286,-0.0508,-0.254,-0.2032,0,0
3723,80,13,7,30,1/4/2021,,18,SG47,41-B,1.00,7/24/2020,Vishwa,Saad,HCS,HCS-55,6,1175,4860,3685,ET,12/2/2020,ET,9,110,25,d40g,2.5,12/2/2020,ET,5,12/7/2020,AW,5.0900,2.0780,2.0330,2.1850,1.8480,1.8150,1.9970,339.9,AW,3086,AW,9.08,20201207,2614,W,1.4243,97.98,0.1913,1.9128,3.9021,6.0,0.166,98.5007,96.8516,99.5502,97.0015,N,N,,,Zander,20201209.1,405.577,292.358,1.387,Adin,20201208.1,20201209,Zander,,Adin,Adin,Adin,18C13,12/9/2020,2,12/8/2020,5b,5a,5a,5b,5a,5a,5a,1,1,5b,3723,1,8,C,13,0.999,0,-0.1778,-0.1524,-0.2032,-0.2286,0,0.2032
3724,81,13,7,40,4/6/2021,,28,SG47,41-B,0.50,7/24/2020,Erin,Saad,HCS,HCS-71,8,1120,4720,3600,SA,3/16/2021,SA,10,110,25,d40g,2,3/16/2021,ET,17,4/2/2021,AW,5.0890,2.0740,2.0340,2.1860,1.8440,1.8070,1.9860,338.5,AW,3100,AW,9.16,20210402,2655,W,2.6236,99.51,0.0377,0.4520,3.8795,4.4,0.127,99.1004,99.4003,98.5007,101.049,N,N,,,Zander,20210405.1,281.06,240.03,1.171,Erin,20210405.1,20210405,Zander,,Adin,Adin,Adin,28C13,4/5/2021,3,4/5/2021,5a,5a,5a,5a,5a,5a,5a,1,1,5a,3724,2,8,C,13,0.976,-0.0254,-0.2794,-0.127,-0.1778,-0.3302,-0.2032,-0.0762
3725,82,13,7,31,1/11/2021,,20,SG47,41-B,0.50,7/27/2020,Erin,Saad,HCS,HCS-57,6,1170,4820,3650,ET,12/15/2020,ET,9,110,25,d40g,6.5,12/15/2020,ET,22,1/6/2021,AW,5.0790,2.0760,2.0340,2.1850,1.8420,1.8100,1.9950,338.5,AW,3070,AW,9.07,20210106,2651,W,1.8366,99.36,0.0754,1.3580,2.5651,4.0,0.128,100,98.8006,99.4003,99.2504,N,N,,,Mason,20210107.3,271.46,248.566,1.092,Mason,20210107,20210107, ,,Adin,Adin,Adin,20B13,1/7/2021,1,1/7/2021,5a,5a,5a,5a,5a,5a,5a,1,1,5a,3725,2,0,B,13,0.989,-0.2794,-0.2286,-0.127,-0.2032,-0.381,-0.127,0.1524
3726,83,13,7,31,1/11/2021,,18,SG47,41-B,0.42,7/27/2020,Erin,Saad,HCS,HCS-54,6,1160,4910,3750,JT,11/20/2020,SA,9,110,25,d40g,2,11/20/2020,SA,12,12/2/2020,AW,5.0910,2.0750,2.0150,2.1790,1.8570,1.7980,1.9930,337.9,AW,3076,AW,9.10,20201202,2603,W,1.4618,97.56,0.4226,3.0350,5.7626,9.2,0.184,94.3028,97.3013,98.2009,100.45,N,N,,,Zander,20201209.2,356.513,292.358,1.219,Adin,20201208.1,20201209,Zander,,Caroline,Adin,Adin,18D13,12/9/2020,7,12/8/2020,5b,5a,5b,5b,5b,5a,5a,1,1,5b,3726,1,8,D,13,1.016,0.0254,-0.254,-0.6096,-0.3556,0,-0.4318,0.1016
3727,84,13,7,44,5/4/2021,,32,SG47,41-B,0.42,7/27/2020,Erin,Saad,HCS,HCS-76,7,1170,4810,3640,SA,4/12/2021,JL,10,110,25,d40g,2,4/12/2021,ET,9,4/21/2021,AW/LR,5.0880,2.0630,2.0350,2.1900,1.8400,1.8130,1.9850,338.3,AW,3092,AW,9.14,20210421,2653,W,2.7736,99.44,0.0754,1.6962,7.0863,8.9,0.173,99.5502,99.4003,99.5502,99.2504,N,N,,,Mina,20210427.4,239.9,202.907,1.182,Erin,20210428.1,20210428,Zander,,Adin,Mason,Mason,32C13,4/27/2021,6,4/28/2021,5b,5a,5b,5a,5a,5a,5a,1,1,5a,3727,3,2,C,13,0.986,-0.0508,-0.5588,-0.1016,-0.0762,-0.4318,-0.0508,-0.1016
3728,85,13,7,48,6/1/2021,,38,SG47,41-B,0.50,7/27/2020,Erin,Saad,HCS,HCS-81,8,1120,4860,3740,SA,5/11/2021,SA,10,110,25,d40g,10,5/11/2021,SA,10,5/21/2021,AW/LR,5.0860,2.0860,2.0360,2.1790,1.8440,1.7990,1.9900,338.3,AW,3044,AW,9.00,20210521,2663,W,1.0495,99.81,0.0376,0.4506,3.6425,4.1,0.138,100.9,98.6507,99.8501,99.8501,N,N,,,Zander,20210525.4,284.6,231.439,1.230,Zander,20210524,20210525,Mina,,Adin,Adin,Zander,38A13,5/25/2021,4,5/24/2021,5a,5a,5a,5a,5a,5a,5a,1,1,5a,3728,3,8,A,13,1.014,-0.1016,0.0254,-0.0762,-0.3556,-0.3302,-0.4064,0.0254
3729,86,13,7,42,4/20/2021,,36,SG47,42-A,1.00,7/27/2020,Vishwa,Saad,HCS,HCS-72,6,1170,4905,3735,SA,3/23/2021,SA,10,110,25,d40g,2,3/23/2021,ET,21,4/13/2021,AW,5.0910,2.0590,2.0260,2.1810,1.8600,1.8070,1.9930,338.3,AW,3112,AW,9.20,20210413,2626,W,1.3493,98.43,0.1904,2.7418,8.9109,11.8,0.186,98.5007,97.901,99.8501,97.4513,N,N,,,Zander,20210414,245.511,208.714,1.176,Jerome,20210413.1,20210414,Zander,,Adin,Mina,Mina,36B13,4/14/2021,1,4/13/2021,5b,5a,5b,5a,5a,5a,5a,1,1,5a,3729,3,6,B,13,1.012,0.0254,-0.6604,-0.3302,-0.3048,0.0762,-0.2032,0.1016
3730,87,13,7,43,4/27/2021,,27,SG47,41-B,0.50,7/27/2020,Erin,Saad,HCS,HCS-76,8,1115,4815,3700,SA,4/14/2021,JL,10,110,25,d40g,3,4/14/2021,ET,7,4/21/2021,AW/LR,5.0870,2.0700,2.0350,2.1910,1.8500,1.8090,1.9920,339.4,AW,3070,AW,9.05,20210421,2644,W,2.0239,99.10,0.0000,0.9077,4.6899,5.6,0.146,97.901,99.8501,99.4003,99.2504,N,N,,,Zander,20210426.1,303.658,305.177,0.995,Jerome,20210426,20210426,Zander,,Adin,Saad,Adin,27C13,4/26/2021,5,4/26/2021,5a,5a,5a,5a,5a,5a,5a,1,1,5a,3730,2,7,C,13,1.003,-0.0762,-0.381,-0.1016,-0.0508,-0.1778,-0.1524,0.0762
3731,88,13,7,48,6/1/2021,,33,SG47,42-A,1.00,7/27/2020,Vishwa,Saad,HCS,HCS-81,9,1120,4880,3760,SA,5/13/2021,VM,10,110,25,d40g,2,5/14/2021,ET,7,5/21/2021,AW/LR,5.0870,2.0800,2.0380,2.1800,1.8450,1.8070,1.9880,338.5,AW,3060,AW,9.04,20210521,2661,W,0.3373,99.74,0.0000,0.2255,3.5701,3.8,0.117,100.15,100.3,99.8501,98.6507,N,N,,,Mina,20210525,356.179,231.439,1.539,Zander,20210524,20210525,Mina,,Adin,Zander,Zander,33B13,5/25/2021,4,5/24/2021,5a,5a,5a,5a,5a,5a,5a,1,1,5a,3731,3,3,B,13,1.019,-0.0762,-0.127,-0.0254,-0.3302,-0.3048,-0.2032,-0.0254
3732,89,13,7,41,4/13/2021,,27,SG47,41-B,0.50,7/27/2020,Erin,Saad,HCS,HCS-73,7,1160,4805,3645,SA,3/30/2021,SA,10,110,25,d40g,2,3/30/2021,ET,10,4/9/2021,AW/LR,5.0970,2.0620,2.0330,2.1930,1.8420,1.8050,1.9830,338.6,AW,3068,AW,9.06,20210409,2658,W,0.1874,99.63,0.1129,0.7148,4.3266,5.2,0.141,99.4003,100.9,97.1514,101.049,N,N,,,Mason,20210412.3,345.939,260.39,1.329,Erin,20210412.1,20210412,Mason,,Adin,Adin,Adin,27B13,4/12/2021,3,4/12/2021,5b,5a,5b,5a,5a,5a,5a,1,1,5a,3732,2,7,B,13,0.988,0.1778,-0.5842,-0.1524,0,-0.381,-0.254,-0.1524
3733,90,13,7,44,5/4/2021,,32,SG47,41-B,0.58,7/27/2020,Erin,Saad,HCS,HCS-75,8,1120,4740,3620,SA,4/8/2021,SA,10,110,25,d40g,2,4/8/2021,ET,13,4/21/2021,AW/LR,5.0890,2.0730,2.0350,2.1870,1.8480,1.8120,1.9880,339.1,AW,3080,AW,9.08,20210421,2662,W,2.7736,99.78,0.1127,1.7656,6.3862,8.3,0.162,100.45,99.2504,99.7001,99.7001,N,N,,,Zander,20210428,293.282,241.406,1.215,Saad,20210427,20210428,Mina,,Adin,Mason,Mason,32D13,4/28/2021,7,4/27/2021,5a,5a,5a,5a,5a,5a,5a,1,1,5a,3733,3,2,D,13,0.981,-0.0254,-0.3048,-0.1016,-0.1524,-0.2286,-0.0762,-0.0254
3734,91,13,7,32,1/26/2021,,20,SG47,41-B,0.58,7/27/2020,Erin,Saad,HCS,HCS-57,6,1165,5055,3890,ET,12/21/2020,JL,9,110,25,d40g,2,12/22/2020,ET,21,1/12/2021,AW,5.0790,2.0850,2.0330,2.1870,1.8460,1.8010,1.9900,338.5,AW,3104,AW,9.17,20210112,2655,W,0.3373,99.51,0.0753,0.3766,2.6365,3.1,0.118,101.349,98.9505,99.1004,98.6507,N,N,,,Mason,20210112,256.897,220.879,1.163,Adin,20210112.2,20210112,Mason,,Adin,Adin,Adin,20C13,1/12/2021,0,1/12/2021,5a,5a,5a,5a,5a,5a,5a,1,1,5a,3734,2,0,C,13,1.054,-0.2794,0,-0.1524,-0.1524,-0.2794,-0.3556,0.0254
3735,92,13,7,42,4/20/2021,,29,SG47,41-B,0.58,7/27/2020,Erin,Saad,HCS,HCS-74,8,1115,4685,3570,SA,4/1/2021,SA,10,110,25,d40g,4,4/1/2021,ET,13,4/14/2021,AW/LR,5.0870,2.0790,2.0290,2.1800,1.8460,1.8020,1.9900,338.0,AW,3058,AW,9.05,20210414,2631,W,0.3748,98.61,0.0760,0.3041,4.6370,5.0,0.141,100.75,98.8006,98.2009,96.7016,N,N,,,Jerome,20210415,279.11,245.395,1.137,Jerome,20210415.1,20210415.1,Jerome,,Mason,Adin,Mason,29A13,4/15/2021,1,4/15/2021,5a,5a,5a,5a,5a,5a,5a,1,1,5a,3735,2,9,A,13,0.967,-0.0762,-0.1524,-0.254,-0.3302,-0.2794,-0.3302,0.0254
3736,93,13,7,50,6/15/2021,,40,SG47,41-B,0.50,7/28/2020,Erin,Saad,HCS,HCS-90,9,1120,4840,3720,CC,6/4/2021,VM,11,110,25,d40g,1.5,6/4/2021,SA,10,6/14/2021,AW/LR,5.0900,2.0810,2.0380,2.1710,1.8380,1.7950,1.9890,337.2,AW,3130,AW,9.28,20210614,2654,W,0.1500,99.48,0.0000,0.2638,3.5418,3.8,0.123,99.5502,99.2504,99.5502,99.5502,N,N,,,Mina,20210614.1,207.252,149.37,1.388,Zander,20210614.4,20210614,Erin,,Erin,Erin,Adin,40A13,6/14/2021,0,6/14/2021,5b,5a,5b,5a,5a,5a,5a,1,1,5a,3736,4,0,A,13,1.008,0,-0.1016,-0.0254,-0.5588,-0.4826,-0.508,0
3737,94,13,7,40,4/6/2021,,28,SG47,41-B,0.50,7/28/2020,Erin,Saad,HCS,HCS-70,6,1165,4950,3785,SA,3/10/2021,JL,10,110,25,d40g,1.5,3/10/2021,ET,19,3/29/2021,AW,5.0910,2.0710,2.0240,2.1930,1.8500,1.8030,1.9880,338.8,AW,3050,AW,9.00,20210329,2657,W,1.1619,99.59,0.0753,0.6022,5.3444,6.0,0.148,100.9,98.6507,98.6507,100.15,N,N,,,Mason,20210330.1,136.011,162.384,0.838,Vrishin,20210330,20210330,Jerome,,Adin,Adin,Mason,28D13,3/30/2021,1,3/30/2021,5a,5a,5a,5a,5a,5a,5a,1,1,5a,3737,2,8,D,13,1.026,0.0254,-0.3556,-0.381,0,-0.1778,-0.3048,-0.0254
3738,95,13,7,50,6/15/2021,41-B/42-A,38,SG47,41-B,0.50,7/28/2020,Erin,Saad,HCS,HCS-91,9,1120,4865,3745,VM,6/9/2021,JL,11,110,25,d40g,1.5,6/9/2021,ET,5,6/14/2021,AW/LR,5.0890,2.0860,2.0360,2.1810,1.8710,1.8010,1.9940,340.1,AW,3086,AW,9.07,20210614,2632,W,0.2999,98.65,0.0380,0.5319,2.8116,3.4,0.124,99.2504,97.901,98.3508,99.1004,N,N,,,Mina,20210614.1,183.166,149.37,1.226,Zander,20210614.4,20210614,Erin,,Erin,Erin,Adin,38B13,6/14/2021,0,6/14/2021,5a,5a,5a,5a,5a,5a,5a,1,1,5a,3738,3,8,B,13,1.015,-0.0254,0.0254,-0.0762,-0.3048,0.3556,-0.3556,0.127
3739,96,13,7,46,5/18/2021,,37,SG47,42-A,0.70,7/28/2020,Vishwa,Saad,HCS,HCS-78,7,1165,4835,3670,SA,4/16/2021,ET,10,110,25,d40g,3,4/16/2021,ET,12,4/28/2021,AW/LR,5.0870,2.0640,2.0270,2.1780,1.8360,1.8050,1.9840,336.3,AW,3046,AW,9.06,20210428,2639,W,1.0494,98.91,0.0379,0.8336,3.8272,4.7,0.141,100,99.4003,99.5502,96.7016,N,N,,,Zander,20210428.2,238.118,169.332,1.406,Jerome,20210429,20210428,Mina,,Mason,Mason,Mason,37C13,4/28/2021,0,4/29/2021,5b,5a,5b,5a,5a,5a,5a,1,1,5a,3739,3,7,C,13,0.995,-0.0762,-0.5334,-0.3048,-0.381,-0.5334,-0.254,-0.127
3740,97,13,7,47,5/25/2021,,34,SG47,42-A,0.50,7/28/2020,Erin,Saad,HCS,HCS-79,8,1120,4760,3640,SA,4/30/2021,VM,10,110,25,d40g,2,4/30/2021,SA,5,5/5/2021,AW/LR,5.0850,2.0810,2.0400,2.1830,1.8350,1.8070,1.9880,338.3,AW,3008,AW,8.89,20210505,2663,W,0.3748,99.81,0.0376,0.6008,6.0834,6.7,0.148,99.8501,99.5502,99.8501,100,N,N,,,Mina,20210505.2,300.771,211.611,1.421,Mina,20210505.2,20210505,Erin,,Mason,Mason,Mason,34D13,5/5/2021,0,5/5/2021,5b,5a,5b,5a,5a,5a,5a,1,1,5a,3740,3,4,D,13,0.986,-0.127,-0.1016,0.0254,-0.254,-0.5588,-0.2032,-0.0254
3741,98,13,7,42,4/20/2021,,30,SG47,42-A,0.42,7/28/2020,Erin,Saad,HCS,HCS-74,7,1155,4685,3530,SA,4/5/2021,JL,10,110,25,d40g,1.5,4/5/2021,ET,9,4/14/2021,AW/LR,5.0890,2.0880,2.0390,2.1780,1.8460,1.8010,1.9890,338.7,AW,2972,AW,8.77,20210414,2636,W,1.2369,98.80,0.0379,1.3278,4.5524,5.9,0.163,98.5007,99.5502,99.5502,97.6012,N,N,,,Zander,20210419.3,285.211,259.836,1.098,Erin,20210416.1,20210419,Zander,,Mason,Mason,Adin,30B13,4/19/2021,5,4/16/2021,5b,5b,5a,5a,5a,5a,5a,1,1,5a,3741,3,0,B,13,0.957,-0.0254,0.0762,0,-0.381,-0.2794,-0.3556,0
3742,99,13,7,42,4/20/2021,,36,SG47,42-A,0.38,7/28/2020,Erin,Saad,HCS,HCS-75,6,1180,4805,3625,SA,4/9/2021,SA,10,110,25,d40g,1.5,4/9/2021,ET,5,4/14/2021,AW/LR,5.0890,2.0780,2.0310,2.1940,1.8550,1.8070,1.9820,339.3,AW,3088,AW,9.10,20210414,2625,W,1.6867,98.39,0.0000,1.1810,6.7048,7.9,0.155,98.9505,96.1019,99.4003,99.1004,N,N,,,Jerome,20210415,333.364,245.395,1.358,Jerome,20210415.1,20210415.1,Jerome,,Mason,Adin,Mason,36C13,4/15/2021,1,4/15/2021,5a,5a,5a,5a,5a,5a,5a,1,1,5a,3742,3,6,C,13,0.982,-0.0254,-0.1778,-0.2032,0.0254,-0.0508,-0.2032,-0.1778
3743,100,13,7,31,1/11/2021,PATCH JOB,20,SG47,42-A,1.00,7/28/2020,Vishwa,Saad,HCS,HCS-55,7,1150,4820,3670,ET,12/3/2020,ET,9,110,25,d40g,2,12/4/2020,ET,12,12/16/2020,AW,5.0840,2.0680,2.0290,2.1850,1.8250,1.7960,1.9710,335.2,AW,3026,AW,9.03,20201216,2621,W,0.9371,98.24,0.2671,2.0984,6.0282,8.4,0.190,97.4513,97.0015,99.5502,98.9505,N,N,,,Mason,20201222.1,278.647,234.676,1.187,Erin,20201218,20201222,Mason,,Adin,Adin,Adin,20D13,12/22/2020,6,12/18/2020,5b,5a,5b,5a,5a,5a,5a,1,1,5a,3743,2,0,D,13,0.995,-0.1524,-0.4318,-0.254,-0.2032,-0.8128,-0.4826,-0.4572
3744,101,13,7,41,4/13/2021,,27,SG47,42-A,0.38,7/28/2020,Erin,Saad,HCS,HCS-69,6,1175,5045,3870,SA,3/8/2021,JL,10,110,25,d40g,2,3/8/2021,ET,21,3/29/2021,AW,5.0900,2.0660,2.0310,2.1930,1.8450,1.8050,1.9880,338.7,AW,3074,AW,9.08,20210329,2642,W,0.8996,99.03,0.1136,1.8168,5.8668,7.8,0.164,100.3,97.901,99.2504,98.6507,N,N,,,Mason,20210330.1,217.4,162.384,1.339,Vrishin,20210330,20210330,Jerome,,Adin,Adin,Mason,27A13,3/30/2021,1,3/30/2021,5a,5a,5a,5a,5a,5a,5a,1,1,5a,3744,2,7,A,13,1.049,0,-0.4826,-0.2032,0,-0.3048,-0.254,-0.0254
3745,102,13,8,,,Potential,,SG47,42-A,1.75,7/28/2020,Pranav,Saad,HCS,HCS-71,7,1165,4815,3650,SA,3/18/2021,SA,10,110,25,d40g,2,3/18/2021,ET,27,4/14/2021,AW/LR,5.0420,2.0690,2.0360,2.1850,1.8530,1.8060,1.9830,335.2,AW,3080,AW,9.19,20210414,2671,W,1.4613,100.11,0.2246,3.1823,10.8574,14.3,0.237,99.5502,100.45,101.799,98.6507,N,Y,,,Erin,20210622.3,143.506,108.259,1.326,Erin,20210623.3,20210419,Zander,,Mason,Zander,Adin,,6/22/2021,69,6/23/2021,8,5a,5b,5a,5a,8,5a,1,1,8,3745,,,,,0.989,-1.2192,-0.4064,-0.0762,-0.2032,-0.1016,-0.2286,-0.1524
3746,103,13,7,40,4/6/2021,,31,SG47,42-A,0.42,7/28/2020,Erin,Saad,HCS,HCS-69,7,1155,4780,3625,SA,3/9/2021,SA,10,110,25,d40g,2.5,3/9/2021,ET,20,3/29/2021,AW,5.0900,2.0530,2.0290,2.1860,1.8410,1.7980,1.9870,336.9,AW,3054,AW,9.06,20210329,2652,W,0.4123,99.40,0.1508,2.3002,8.5596,11.0,0.195,100.9,98.6507,100,98.051,N,N,,,Mason,20210330,234.135,183.295,1.277,Vrishin,20210330.1,20210330.2,Jerome,,Adin,Adin,Zander,31B13,3/30/2021,1,3/30/2021,5b,5a,5b,5a,5a,5a,5a,1,1,5a,3746,3,1,B,13,0.982,0,-0.8128,-0.254,-0.1778,-0.4064,-0.4318,-0.0508
3747,104,13,7,31,1/11/2021,,23,SG47,42-A,1.50,7/28/2020,Pranav/Saad,,HCS,HCS-56,6,1160,4780,3620,ET,12/9/2020,ET,9,110,25,d40g,3.5,12/9/2020,ET,6,12/15/2020,AW,5.0900,2.0820,2.0260,2.1910,1.8440,1.8040,1.9900,339.1,AW,3102,AW,9.15,20201215,2623,W,0.7871,98.31,0.1906,1.5631,6.8624,8.6,0.162,99.4003,96.1019,99.1004,98.6507,N,N,,,Mason,20201222.1,237.665,234.676,1.013,Erin,20201218,20201222,Mason,,Adin,Adin,Adin,23C13,12/22/2020,7,12/18/2020,5a,5a,5a,5a,5a,5a,5a,1,1,5a,3747,2,3,C,13,0.981,0,-0.0762,-0.3302,-0.0508,-0.3302,-0.2794,0.0254
3748,53,12,7,40,4/6/2021,,27,SG47,42-A,0.50,7/28/2020,Erin,Saad,HCS,HCS-68,7,1175,4750,3575,SA,3/2/2021,SA,10,110,25,d40g,4,3/2/2021,ET,27,3/29/2021,AW,5.0810,2.0500,2.0160,2.1960,1.8520,1.8000,1.9860,336.9,AW,3048,AW,9.05,20210329,2656,W,0.2249,99.55,0.0377,0.4142,5.4970,5.9,0.145,100.6,98.8006,99.8501,98.9505,N,N,,,Mason,20210330,241.219,183.295,1.316,Vrishin,20210330.1,20210330.2,Jerome,,Adin,Adin,Zander,27C12,3/30/2021,1,3/30/2021,5b,5a,5b,5a,5a,5a,5a,1,1,5a,3748,2,7,C,12,0.967,0,-0.889,-0.6604,-0.127,-0.0254,-0.381,-0.0762
3749,54,12,7,47,5/25/2021,PATCH JOB,34,SG47,42-A,1.00,7/28/2020,Vishwa,Saad,HCS,HCS-71,7,1175,4900,3725,SA,3/18/2021,SA,10,110,25,d40g,2,3/18/2021,ET,49,5/6/2021,AW,5.0540,2.0770,2.0180,2.1890,1.8340,1.7920,1.9820,334.5,AW,3058,AW,9.14,20210506,2617,W,3.0360,98.09,0.1911,3.5919,6.9163,10.7,0.193,97.901,99.2504,97.1514,98.051,N,N,,,Zander,20210507.1,256.21,201.579,1.271,Erin,20210507,20210507,Zander,,Mason,Mason,Jerome,34A12,5/7/2021,1,5/7/2021,5b,5a,5b,5a,5a,5a,5a,1,1,5a,3749,3,4,A,12,1.008,-0.6858,-0.2032,-0.6096,-0.3048,-0.4826,-0.5842,-0.1778
3750,55,12,7,43,4/27/2021,,32,SG47,42-A,0.36,7/28/2020,Erin,Saad,HCS,HCS-76,9,1130,4790,3660,SA,4/15/2021,SA,10,110,25,d40g,2,4/15/2021,ET,5,4/20/2021,AW/LR,5.0730,2.0670,2.0170,2.2040,1.8590,1.8040,2.0050,339.8,AW,3088,AW,9.09,20210420,2659,W,0.2999,99.66,0.0376,0.3761,3.9489,4.4,0.103,99.1004,99.8501,99.8501,99.8501,N,N,,,Mina,20210421.8,226.746,178.852,1.268,Jerome,20210422,20210422,Jerome,,Adin,Adin,Adin,32B12,4/21/2021,1,4/22/2021,5b,5a,5b,5a,5a,5a,5a,1,1,5a,3750,3,2,B,12,0.99,-0.2032,-0.4572,-0.635,0.0762,0.1524,-0.2794,0.4064
3751,56,12,7,41,4/13/2021,,28,SG47,42-A,0.42,7/29/2020,Erin,Saad,HCS,HCS-74,8,1140,4815,3675,SA,4/1/2021,SA,10,110,25,d40g,3,4/1/2021,ET,8,4/9/2021,AW/LR,5.0750,2.0820,2.0110,2.1850,1.8630,1.8000,1.9920,337.7,AW,3088,AW,9.14,20210409,2641,W,1.8366,98.99,0.0379,0.8709,3.2185,4.1,0.122,99.8501,96.7016,99.5502,99.8501,N,N,,,Zander,20210412.1,320.806,260.39,1.232,Erin,20210412.1,20210412,Zander,,Adin,Mason,Mason,28B12,4/12/2021,3,4/12/2021,5b,5a,5b,5a,5a,5a,5a,1,1,5a,3751,2,8,B,12,0.994,-0.1524,-0.0762,-0.7874,-0.4064,0.254,-0.381,0.0762
3752,57,12,7,42,4/20/2021,,28,SG47,42-A,0.42,7/29/2020,Erin,Saad,HCS,HCS-72,6,1175,4915,3740,SA,3/23/2021,SA,10,110,25,d40g,2,3/23/2021,ET,17,4/9/2021,AW/LR,5.0770,2.0720,2.0310,2.1920,1.8590,1.7910,1.9900,338.2,AW,3128,AW,9.25,20210409,2587,W,0.8995,96.96,0.0773,3.0151,10.4368,13.5,0.219,100.45,97.0015,94.003,96.4018,N,N,,,Mason,20210412.3,373.035,260.39,1.433,Erin,20210412.1,20210412,Mason,,Adin,Adin,Adin,28C12,4/12/2021,3,4/12/2021,5c,5a,5b,5c,5b,5a,5a,1,1,5b,3752,2,8,C,12,1.012,-0.1016,-0.3302,-0.2794,-0.2286,0.1524,-0.6096,0.0254
3753,58,12,7,44,5/4/2021,,33,SG47,42-A,0.42,7/29/2020,Erin,Saad,HCS,HCS-75,6,1185,4885,3700,SA,4/9/2021,SA,10,110,25,d40g,1.5,4/9/2021,ET,18,4/27/2021,AW/LR,5.0750,2.0590,2.0100,2.1930,1.8630,1.8020,1.9880,337.1,AW,3076,AW,9.13,20210427,2655,W,1.6117,99.51,0.0000,1.6949,4.7458,6.4,0.157,100.75,98.8006,99.5502,98.9505,N,N,,,Zander,20210428.1,277.128,215.713,1.285,Erin,20210428.2,20210428,Mina,,Mason,Mason,Mason,33C12,4/28/2021,1,4/28/2021,5b,5a,5b,5a,5a,5a,5a,1,1,5a,3753,3,3,C,12,1.001,-0.1524,-0.6604,-0.8128,-0.2032,0.254,-0.3302,-0.0254
3754,59,12,7,42,4/20/2021,,30,SG47,42-A,0.42,7/29/2020,Erin,Saad,HCS,HCS-73,7,1170,4800,3630,SA,3/30/2021,SA,10,110,25,d40g,2,3/30/2021,ET,15,4/14/2021,AW/LR,5.0780,2.0760,2.0140,2.1980,1.8640,1.8050,1.9900,339.0,AW,3024,AW,8.92,20210414,2650,W,1.4243,99.33,0.0000,1.0566,4.1132,5.2,0.140,99.2504,100.9,99.4003,97.7511,N,N,,,Zander,20210419.1,292.101,243.246,1.201,Erin,20210416,20210419,Zander,,Mason,Mason,Adin,30C12,4/19/2021,5,4/16/2021,5b,5a,5b,5a,5a,5a,5a,1,1,5a,3754,3,0,C,12,0.982,-0.0762,-0.2286,-0.7112,-0.0762,0.2794,-0.254,0.0254
3755,60,12,7,42,4/20/2021,,29,SG47,42-A,0.70,7/29/2020,Vishwa,Saad,HCS,HCS-72,7,1180,4725,3545,SA,3/24/2021,JL,10,110,25,d40g,3,3/24/2021,ET,21,4/14/2021,AW/LR,5.0810,2.0750,2.0220,2.2010,1.8720,1.7990,1.9850,339.4,AW,3026,AW,8.91,20210414,2645,W,1.9490,99.14,0.0756,0.7940,3.7807,4.7,0.142,98.8006,99.8501,98.9505,98.9505,N,N,,,Zander,20210419.1,246.276,243.246,1.012,Erin,20210416,20210419,Zander,,Mason,Mason,Adin,29C12,4/19/2021,5,4/16/2021,5a,5a,5a,5a,5a,5a,5a,1,1,5a,3755,2,9,C,12,0.959,0,-0.254,-0.508,0,0.4826,-0.4064,-0.1016
3756,61,12,7,38,3/22/2021,,28,SG47,42-A,1.00,7/29/2020,Vishwa,Saad,HCS,HCS-68,6,1180,4860,3680,SA,3/1/2021,JL,10,110,25,d40g,2,3/1/2021,ET,17,3/18/2021,AW,5.0800,2.0780,2.0320,2.2050,1.8480,1.8010,1.9870,339.6,AW,3052,AW,8.99,20210318,2639,W,0.9370,98.91,0.1137,0.5684,4.6230,5.3,0.136,98.8006,99.5502,97.7511,99.5502,N,N,,,Erin,20210319,190.546,139.374,1.367,Erin,20210319,20210319,Erin,,Adin,Mason,Adin,28D12,3/19/2021,1,3/19/2021,5a,5a,5a,5a,5a,5a,5a,1,1,5a,3756,2,8,D,12,0.995,-0.0254,-0.1778,-0.254,0.1016,-0.127,-0.3556,-0.0508
3757,62,12,7,40,4/6/2021,,27,SG47,42-A,0.50,7/29/2020,Erin,Saad,HCS,HCS-69,7,1175,4790,3615,SA,3/5/2021,ET,10,110,25,d40g,2,3/5/2021,ET,24,3/29/2021,AW,5.0810,2.0650,2.0380,2.2040,1.8290,1.8080,1.9890,338.9,AW,3090,AW,9.12,20210329,2647,W,0.5997,99.21,0.1133,1.2467,6.9890,8.3,0.176,99.1004,99.7001,98.6507,99.4003,N,N,,,Mason,20210330,201.998,183.295,1.102,Vrishin,20210330.1,20210330.2,Jerome,,Adin,Adin,Zander,27B12,3/30/2021,1,3/30/2021,5b,5a,5b,5a,5a,5a,5a,1,1,5a,3757,2,7,B,12,0.978,0,-0.508,-0.1016,0.0762,-0.6096,-0.1778,0
3758,63,12,7,40,4/6/2021,,31,SG47,42-A,0.42,7/29/2020,Erin,Saad,HCS,HCS-71,6,1175,4885,3710,SA,3/17/2021,JL,10,110,25,d40g,2,3/17/2021,ET,16,4/2/2021,AW,5.0800,2.0730,2.0140,2.2030,1.8620,1.8010,1.9880,339.0,AW,3088,AW,9.11,20210402,2636,W,2.1364,98.80,0.2656,2.2762,6.6009,9.1,0.186,101.199,97.4513,99.2504,97.3013,N,N,,,Zander,20210405,283.475,224.686,1.262,Erin,20210405,20210405,Zander,,Adin,Adin,Adin,31C12,4/5/2021,3,4/5/2021,5b,5a,5b,5a,5a,5a,5a,1,1,5a,3758,3,1,C,12,1.004,-0.0254,-0.3048,-0.7112,0.0508,0.2286,-0.3556,-0.0254
3759,64,12,7,39,3/30/2021,,26,SG47,42-B,0.67,7/29/2020,Vishwa,Saad,HCS,HCS-67,7,1170,4795,3625,SA,2/26/2021,SA,9,110,25,d40g,1.5,2/26/2021,ET,20,3/18/2021,AW,5.0790,2.0600,2.0170,2.2020,1.8510,1.8100,1.9920,338.6,AW,3062,AW,9.04,20210318,2661,W,0.9745,99.74,0.0376,1.0522,3.5325,4.6,0.133,99.2504,100,99.8501,99.8501,N,N,,,Erin,20210319,150.305,150.548,0.998,Jerome,20210318,20210319,Erin,,Adin,Mason,Adin,26B12,3/19/2021,1,3/18/2021,5b,5a,5b,5a,5a,5a,5a,1,1,5a,3759,2,6,B,12,0.981,-0.0508,-0.635,-0.635,0.0254,-0.0508,-0.127,0.0762
3760,65,12,7,40,4/6/2021,,27,SG47,42-A,0.50,7/29/2020,Erin,Saad,HCS,HCS-69,6,1185,4965,3780,SA,3/8/2021,JL,10,110,25,d40g,2,3/8/2021,ET,25,4/2/2021,AW,5.0810,2.0860,2.0310,2.2040,1.8390,1.7980,1.9870,339.4,AW,3062,AW,9.02,20210402,2631,W,1.4618,98.61,0.3421,3.1547,7.4877,11.0,0.209,99.1004,99.2504,96.2519,99.8501,N,N,,,Zander,20210405,293.505,224.686,1.306,Erin,20210405,20210405,Zander,,Adin,Adin,Adin,27A12,4/5/2021,3,4/5/2021,5a,5a,5a,5a,5a,5a,5a,1,1,5a,3760,2,7,A,12,1.022,0,0.0254,-0.2794,0.0762,-0.3556,-0.4318,-0.0508
3761,66,12,7,31,1/11/2021,,18,SG47,42-B,1.00,7/29/2020,Vishwa,Saad,HCS,HCS-57,6,1175,4840,3665,ET,12/15/2020,ET,9,110,25,d40g,4.5,12/15/2020,ET,22,1/6/2021,AW,5.0820,2.0900,2.0310,2.1970,1.8710,1.8100,1.9910,341.1,AW,3082,AW,9.03,20210106,2589,W,0.9371,97.04,0.1931,1.8154,4.4032,6.4,0.166,98.9505,97.0015,96.4018,95.8021,N,N,,,Mason,20210107.3,271.338,248.566,1.092,Mason,20210107,20210107,Mason,,Adin,Adin,Adin,18C12,1/7/2021,1,1/7/2021,5b,5a,5a,5b,5b,5a,5a,1,1,5b,3761,1,8,C,12,0.991,0.0254,0.127,-0.2794,-0.1016,0.4572,-0.127,0.0508
3762,67,12,8,,,needs patch,,SG47,42-A,0.50,7/29/2020,Erin,Saad,HCS,HCS-69,7,1160,4850,3690,SA,3/9/2021,SA,10,110,25,d40g,1.5,3/9/2021,ET,188,9/13/2021,AW,5.0110,2.0840,2.0080,2.1770,1.8460,1.7920,1.9860,331.3,AW,3034,AW,9.16,20210913,2430,N,0.5997,91.08,3.7037,95.7202,0.0000,99.4,0.190,88.1559,89.5052,92.9535,93.7031,Y,Y,,,Erin,20210914.4,75.2909,74.9875,1.004,Mason,20210914.2,20210914,Nicholas,,Mina,Mason,Erin,,9/14/2021,1,9/14/2021,8,5a,5b,8,5c,8,5a,1,1,8,3762,,,,,0.998,-1.778,-0.0254,-0.8636,-0.6096,-0.1778,-0.5842,-0.0762
3763,68,12,7,42,4/20/2021,,29,SG47,42-B,1.17,7/29/2020,Sparsh,Saad,HCS,HCS-68,6,1180,4895,3715,SA,3/4/2021,SA,10,110,25,d40g,2.5,3/4/2021,ET,33,4/6/2021,AW,5.0580,2.0590,2.0230,2.1890,1.8510,1.8140,1.9880,336.2,AW,3090,AW,9.19,20210406,2607,W,1.0120,97.71,0.2685,2.2248,6.4058,8.9,0.180,97.4513,98.5007,95.6522,99.2504,N,N,,,Mina,20210407,339.786,213.885,1.589,Erin,20210412,20210406.3,Jerome,,Adin,Adin,Mina,29B12,4/7/2021,1,4/12/2021,5b,5a,5b,5b,5b,5a,5a,1,1,5b,3763,2,9,B,12,1.005,-0.5842,-0.6604,-0.4826,-0.3048,-0.0508,-0.0254,-0.0254
3764,69,12,8,,,PATCH JOB/Low LT,,SG47,42-B,0.67,7/29/2020,Vishwa,Saad,HCS,HCS-72,8,1140,4740,3600,SA,3/22/2021,JL,10,110,25,d40g,2,3/22/2021,ET,45,5/6/2021,AW,5.0540,2.0750,2.0380,2.1840,1.8310,1.7770,1.9840,334.3,AW,3006,AW,8.99,20210506,2427,W,3.8980,90.97,0.9065,6.2217,9.5591,16.7,0.254,92.054,92.054,92.5037,87.2564,N,N,,,Zander,20210507.1,223.508,201.579,1.109,Erin,20210507,20210507,Zander,,Mason,Mason,Jerome,,5/7/2021,1,5/7/2021,8,5a,5b,8,5c,5a,5a,1,1,8,3764,,,,,0.974,-0.6858,-0.254,-0.1016,-0.4318,-0.5588,-0.9652,-0.127
3765,70,12,8,,,DIED AFTER REPEATED PATCHES,,SG47,34-B,0.50,7/29/2020,Erin,Saad,HCS,HCS-70,6,1175,4935,3760,SA,3/10/2021,JL,10,110,25,d40g,2.5,3/10/2021,ET,41,4/20/2021,,,,,,,,,0.0,,,,#DIV/0!,,#NUM!,,,,,,,,,,,,,,,,,,#NUM!,#NUM!,,,,,,,,,,,,#NUM!,#NUM!,#NUM!,8,#DIV/0!,8,#N/A,#N/A,#N/A,#N/A,FALSE,FALSE,#N/A,3765,,,,,1.017,-129.0574,-52.959,-51.8668,-55.9054,-47.0662,-46.101,-50.5206
3766,71,12,8,,,Low LT,,SG47,34-B,0.50,7/29/2020,Erin,Saad,HCS,HCS-70,8,1140,4875,3735,SA,3/15/2021,JL,10,110,25,d40g,2,3/15/2021,ET,18,4/2/2021,AW,5.0810,2.0720,2.0200,2.1900,1.8420,1.8100,1.9880,337.7,AW,3018,AW,8.94,20210402,2530,W,1.8366,94.83,0.5138,3.1225,6.9961,10.6,0.199,94.1529,96.8516,96.7016,91.6042,N,Y,,,Mina,20210427.3,233.245,202.907,1.150,Erin,20210428.1,20210428,Zander,,Adin,Mason,Mason,,4/27/2021,25,4/28/2021,8,5a,5b,8,5b,8,5a,1,1,8,3766,,,,,1.01,0,-0.3302,-0.5588,-0.2794,-0.2794,-0.127,-0.0254
3767,72,12,7,46,5/18/2021,,36,SG47,34-B,0.50,7/30/2020,Erin,Saad,HCS,HCS-79,8,1140,4795,3655,SA,4/30/2021,VM,10,110,25,d40g,2,4/30/2021,SA,5,5/5/2021,AW/LR,5.0790,2.0760,2.0350,2.1980,1.8380,1.8000,1.9910,338.8,AW,3060,AW,9.03,20210505,2662,W,1.7616,99.78,0.0751,0.2630,3.7190,4.1,0.120,99.7001,100.15,99.7001,99.5502,N,N,,,Zander,20210507,304.732,188.268,1.619,Mina,20210505,20210505,Erin,,Mason,Mason,Mason,36A12,5/7/2021,2,5/5/2021,5a,5a,5a,5a,5a,5a,5a,1,1,5a,3767,3,6,A,12,0.989,-0.0508,-0.2286,-0.1778,-0.0762,-0.381,-0.381,0.0508
3768,73,12,7,50,6/15/2021,,38,SG47,34-B,0.42,7/30/2020,Erin,Saad,HCS,HCS-91,9,1130,4855,3725,SA,6/9/2021,JL,11,110,25,d40g,1.5,6/9/2021,ET,5,6/14/2021,AW/LR,5.0800,2.0730,2.0410,2.1910,1.8300,1.7910,1.9880,337.5,AW,3110,AW,9.22,20210614,2659,W,0.2249,99.66,0.0752,0.4513,3.2343,3.8,0.120,99.8501,99.4003,100,99.4003,N,N,,,Mina,20210614.1,202.316,149.37,1.354,Zander,20210614.4,20210614,Erin,,Erin,Erin,Adin,38A12,6/14/2021,0,6/14/2021,5b,5a,5b,5a,5a,5a,5a,1,1,5a,3768,3,8,A,12,1.008,-0.0254,-0.3048,-0.0254,-0.254,-0.5842,-0.6096,-0.0254
3769,74,12,7,52,6/29/2021,,40,SG47,34-B,0.42,7/30/2020,Erin,Saad,HCS,HCS-92,7,1175,4870,3695,SA,6/10/2021,JL,11,110,25,d40g,1.5,6/10/2021,SA,11,6/21/2021,AW/LR,5.0830,2.0690,2.0290,2.1950,1.8500,1.8000,1.9890,338.6,AW,3088,AW,9.12,20210621,2654,W,0.7497,99.48,0.0377,0.7159,4.5215,5.3,0.141,99.5502,99.7001,99.1004,99.5502,N,N,,,Zander,20210621.1,182.314,132.143,1.380,Erin,20210621.1,20210621,Zander,,Adin,Erin,Erin,40A12,6/21/2021,0,6/21/2021,5a,5a,5a,5a,5a,5a,5a,1,1,5a,3769,4,0,A,12,0.999,0.0508,-0.4064,-0.3302,-0.1524,-0.0762,-0.381,0
3770,75,12,7,48,6/1/2021,,37,SG47,34-B,0.50,7/30/2020,Erin,Saad,HCS,HCS-81,9,1130,4870,3740,SA,5/13/2021,VM,10,110,25,d40g,2,5/14/2021,ET,7,5/21/2021,AW/LR,5.0770,2.0750,2.0380,2.2020,1.8400,1.7950,1.9920,339.0,AW,3064,AW,9.04,20210521,2657,W,1.8741,99.59,0.0753,1.2796,4.2153,5.6,0.146,99.7001,99.5502,99.7001,99.4003,N,N,,,Zander,20210526,350.401,259.01,1.353,Zander,20210525.1,20210525,Zander,,Adin,Adin,Adin,37D12,5/26/2021,5,5/25/2021,5a,5a,5a,5a,5a,5a,5a,1,1,5a,3770,3,7,D,12,1.012,-0.1016,-0.254,-0.1016,0.0254,-0.3302,-0.508,0.0762
3771,76,12,7,47,5/25/2021,34-B/42-B,34,SG47,34-B,0.42,7/30/2020,Erin,Saad,HCS,HCS-79,9,1135,4735,3600,VM,5/3/2021,JL,10,110,25,d40g,8,5/3/2021,SA,11,5/14/2021,LR,5.0730,2.1010,2.0250,2.1900,1.8570,1.7990,1.9850,338.7,LR,2998,LR,8.85,20210514,2660,W,15.6296,99.70,0.0000,33.3459,66.6165,100.0,0.140,99.7001,99.2504,100,99.8501,N,N,,,Jerome/Mason,20210514.2,367.359,216.88,1.694,Mina,20210518,20210518,Mina,,Mason,Mason,Zander,34D12,5/14/2021,0,5/18/2021,5a,5a,5a,5a,5a,5a,5a,1,1,5a,3771,3,4,D,12,0.974,-0.2032,0.4064,-0.4318,-0.2794,0.1016,-0.4064,-0.1016
3772,77,12,7,30,1/4/2021,,18,SG47,42-B,0.50,7/30/2020,Erin,Saad,HCS,HCS-55,7,1150,4775,3625,ET,12/3/2020,ET,9,110,25,d40g,2,12/4/2020,ET,5,12/9/2020,AW,5.0810,2.0860,2.0330,2.1980,1.8570,1.8100,1.9940,340.7,AW,3074,AW,9.02,20201209,2662,W,1.7616,99.78,0.0376,0.6762,3.5688,4.3,0.127,100,99.2504,99.8501,100,N,N,,,Erin,20201211,217.17,187.724,1.157,Adin,20201210.2,20201215,Zander,,Adin,Zander,Adin,18D12,12/11/2020,2,12/10/2020,5a,5a,5a,5a,5a,5a,5a,1,1,5a,3772,1,8,D,12,0.981,0,0.0254,-0.2286,-0.0762,0.1016,-0.127,0.127
3773,78,12,7,48,6/1/2021,,37,SG47,42-B,0.50,7/30/2020,Erin,Saad,HCS,HCS-81,8,1140,4835,3695,SA,5/11/2021,SA,10,110,25,d40g,3,5/11/2021,SA,10,5/21/2021,AW/LR,5.0780,2.0650,2.0320,2.1980,1.8550,1.7990,1.9920,338.8,AW,3040,AW,8.97,20210521,2662,W,1.7616,99.78,0.0000,0.5635,5.0338,5.6,0.141,100.15,99.5502,99.5502,99.8501,N,N,,,Zander,20210526,333.23,259.01,1.287,Zander,20210525.1,20210525,Zander,,Adin,Adin,Adin,37C12,5/26/2021,5,5/25/2021,5a,5a,5a,5a,5a,5a,5a,1,1,5a,3773,3,7,C,12,0.999,-0.0762,-0.508,-0.254,-0.0762,0.0508,-0.4064,0.0762
3774,79,12,7,45,5/10/2021,,32,SG47,42-B,0.58,7/30/2020,Erin,Saad,HCS,HCS-77,9,1135,4830,3695,JT,4/21/2021,JL,10,110,25,d40g,2.5,4/21/2021,ET,6,4/27/2021,AW/LR,5.0770,2.1040,2.0420,2.1940,1.8680,1.8020,1.9940,341.5,AW,3020,AW,8.84,20210427,2654,W,0.5997,99.48,0.0754,2.1100,6.2170,8.4,0.172,99.7001,98.9505,99.5502,99.7001,N,N,,,Jerome,20210429,330.703,215.713,1.533,Erin,20210428.2,20210428,Mina,,Mason,Mason,Mason,32C12,4/29/2021,2,4/28/2021,5a,5a,5a,5a,5a,5a,5a,1,1,5a,3774,3,2,C,12,0.999,-0.1016,0.4826,0,-0.1778,0.381,-0.3302,0.127
3775,80,12,7,52,6/29/2021,,40,SG47,42-B,0.58,7/30/2020,Erin,Saad,HCS,HCS-78,7,1165,4885,3720,SA,4/16/2021,ET,10,110,25,d40g,3,4/16/2021,ET,11,4/27/2021,AW/LR,5.0700,2.0640,2.0280,2.1820,1.8500,1.7930,1.9880,335.9,AW,3030,AW,9.02,20210427,2657,W,1.0870,99.59,0.2258,2.0324,5.0433,7.3,0.169,99.8501,99.2504,99.8501,99.4003,N,N,,,Jerome,20210429,329.486,215.713,1.527,Erin,20210428.2,20210428,Mina,,Mason,Mason,Mason,40B12,4/29/2021,2,4/28/2021,5b,5a,5b,5a,5a,5a,5a,1,1,5a,3775,4,0,B,12,1.006,-0.2794,-0.5334,-0.3556,-0.4826,-0.0762,-0.5588,-0.0254
3776,81,12,7,68,10/19/2021,,,SG47,42-B,0.50,7/31/2020,Erin,Saad,HCS,HCS-133,7,1160,5060,3900,SA,10/6/2021,ET,12,110,25,d40g,2,10/6/2021,ET,7,10/13/2021,AW/LR,5.0800,2.0680,2.0410,2.1880,1.8680,1.8100,1.9960,340.0,AW,3114,AW,9.16,20211013,2660,W,0.1499,99.70,0.0376,0.3759,2.6692,3.1,0.116,101.349,98.3508,100,99.1004,N,N,,,LucasT,20211015,180.837,100.984,1.791,Erin,20211014.1,20211015,LucasT,,Mina,EricH,EricH,,10/15/2021,2,10/14/2021,5a,5a,5a,5a,5a,5a,5a,1,1,5a,3776,,,,,1.055,-0.0254,-0.4318,-0.0254,-0.3302,0.381,-0.127,0.1778
3777,82,12,7,46,5/18/2021,,36,SG47,42-B,0.50,7/31/2020,Erin,Saad,HCS,HCS-78,9,1135,4870,3735,SA,4/27/2021,VM,10,110,25,d40g,2,4/27/2021,ET,8,5/5/2021,AW/LR,5.0750,2.0760,2.0320,2.1840,1.8350,1.8010,1.9900,337.0,AW,3042,AW,9.03,20210505,2660,W,0.1499,99.70,0.0752,0.3008,4.3609,4.7,0.142,101.049,99.1004,99.5502,99.1004,N,N,,,Mina,20210505.2,276.751,188.268,1.470,Mina,20210505,20210505,Erin,,Mason,Mason,Mason,36B12,5/5/2021,0,5/5/2021,5a,5a,5a,5a,5a,5a,5a,1,1,5a,3777,3,6,B,12,1.01,-0.1524,-0.2286,-0.254,-0.4318,-0.4572,-0.3556,0.0254
3778,83,12,7,45,5/10/2021,,32,SG47,42-B,0.42,7/31/2020,Erin,Saad,HCS,HCS-77,8,1145,4720,3575,SA,4/20/2021,ET,10,110,25,d40g,2,4/20/2021,ET,7,4/27/2021,AW/LR,5.0780,2.0860,2.0290,2.1950,1.8540,1.8100,1.9910,339.7,AW,3008,AW,8.85,20210427,2655,W,1.2368,99.51,0.1883,2.7119,6.8173,9.7,0.192,99.7001,99.1004,99.7001,99.5502,N,N,,,Jerome,20210429,328.673,215.713,1.524,Erin,20210428.2,20210428,Mina,,Mason,Mason,Mason,32D12,4/29/2021,2,4/28/2021,5a,5a,5a,5a,5a,5a,5a,1,1,5a,3778,3,2,D,12,0.967,-0.0762,0.0254,-0.3302,-0.1524,0.0254,-0.127,0.0508
3779,84,12,7,32,1/26/2021,,20,SG47,42-B,0.42,7/31/2020,Erin,Saad,HCS,HCS-58,7,1165,4830,3665,SA,1/7/2021,SA,9,110,25,d40g,2,1/7/2021,ET,7,1/14/2021,AW,5.0800,2.0730,2.0290,2.1900,1.8700,1.8060,1.9840,338.8,AW,3106,AW,9.17,20210114,2659,W,1.1245,99.66,0.2256,1.0906,3.6856,5.0,0.152,101.499,97.901,99.4003,99.8501,N,N,,,Mason,20210115,261.468,245.936,1.063,Mason,20210115.2,20210115,Mason,,Adin,Adin,Adin,20A12,1/15/2021,1,1/15/2021,5a,5a,5a,5a,5a,5a,5a,1,1,5a,3779,2,0,A,12,0.991,-0.0254,-0.3048,-0.3302,-0.2794,0.4318,-0.2286,-0.127
3780,85,12,7,31,1/11/2021,,18,SG47,42-B,0.50,7/31/2020,Erin,Saad,HCS,HCS-56,7,1155,4800,3645,JT,12/10/2020,ET,9,110,25,d40g,10,12/10/2020,ET,5,12/15/2020,AW,5.0820,2.0730,2.0050,2.1950,1.8610,1.7900,1.9920,337.8,AW,3024,AW,8.95,20201215,2661,W,0.6372,99.74,0.0376,0.5637,3.9459,4.5,0.167,99.4003,100,99.7001,99.8501,N,N,,,Mina,20201221,276.553,234.676,1.178,Erin,20201218,20201221,Mina,,Adin,Adin,Adin,18A12,12/21/2020,6,12/18/2020,5b,5a,5b,5a,5a,5a,5a,1,1,5a,3780,1,8,A,12,0.986,0.0254,-0.3048,-0.9398,-0.1524,0.2032,-0.635,0.0762
3781,86,12,7,47,5/25/2021,,34,SG47,42-B,0.42,7/31/2020,Erin,Saad,HCS,HCS-80,7,1180,4820,3640,VM,5/6/2021,VM,10,110,25,d40g,3,5/6/2021,ET,8,5/14/2021,LR,5.0700,2.0980,2.0230,2.1970,1.8600,1.7940,1.9900,339.1,LR,2984,LR,8.80,20210514,2638,W,0.8621,98.88,0.1516,5.2691,36.8082,42.2,0.191,97.4513,98.9505,99.4003,99.7001,N,N,,,Jerome/Mason,20210514.2,301.988,164.716,1.833,Mina,20210518.1,20210518,Mina,,Mason,Mason,Zander,34C12,5/14/2021,0,5/18/2021,5b,5b,5b,5a,5a,5a,5a,1,1,5a,3781,3,4,C,12,0.985,-0.2794,0.3302,-0.4826,-0.1016,0.1778,-0.5334,0.0254
