Repository: masonrh2/sphenix_cosmics

File: files/blocks_13-64.csv (part 25 of 56)
 DBN,Don't edit Block occurance,BL,Status,BNL shipment,Shipping date,Comment,Sector,Fiber type,Fiber batch,Filling time (h),FF date,Filled by,Checked by,W powder,W bucket number,Mold number,Empty mold (g),Filled mold (g),W filling mass (g),fibers loaded by,W filling date,W filled by,Epoxy batch,Resin mass (g),Hardener mass (g),potting notes,Epoxy filling time (min),Epoxy filling date,Epoxy preparer,Delta Mach-Pot,Machining date,Machined by,L (in),BT (in),BB (in),BH (in),ST (in),SB (in),SH (in),Volume (mL),Measured by,Mass (g),Measured by,Density(g/mL),Tested on,# Fibers N,Good end,ABS N-W (%),# Fibers / # Holes (%),10-15(%),15-50(%),50-75(%),r75 (%),R,T1(BL) Fiber %,T2(BR) Fiber %,T3(TL) Fiber %,T4(TR) Fiber %, missing row?,13 connected holes?,FOM_N,FOM_I,Tested by,Tested on,Scintillation (mV),Calibration (mV),Ratio (Calibrated Twice),Tested by,Tested on,Natural Pictures,Tested by,Retouch,Density Result Checked?,Light Checked?,Natural Pictures checked?,Sector ID (SSBBR),LT M/D/YYYY,Days Mach-LT,Scint M/D/YYYY,Block Grade,De,Di,LT,LTQ,Vi,Sci,Pic,X,LT-all,DBN,S-left,S-right,column,row,relative W weight,Δ(L) [mm],Δ(BT) [mm],Δ(BB) [mm],Δ(BH) [mm],Δ(ST) [mm],Δ(SB) [mm],Δ(SH) [mm]
3782,87,12,7,50,6/15/2021,,38,SG47,42-B,0.42,7/31/2020,Erin,Saad,HCS,HCS-90,7,1175,4890,3715,SA,6/3/2021,VM,11,110,25,d40g,1.5,6/3/2021,SA,11,6/14/2021,AW/LR,5.0800,2.0660,2.0450,2.1820,1.8390,1.7950,1.9870,337.0,AW,3026,AW,8.98,20210614,2654,W,0.2249,99.48,0.0754,0.4898,3.4665,4.0,0.142,99.5502,99.5502,99.7001,99.1004,N,N,,,Mina,20210614.1,209.427,149.37,1.402,Zander,20210614.4,20210614,Erin,,Erin,Erin,Adin,38B12,6/14/2021,0,6/14/2021,5a,5a,5a,5a,5a,5a,5a,1,1,5a,3782,3,8,B,12,1.005,-0.0254,-0.4826,0.0762,-0.4826,-0.3556,-0.508,-0.0508
3783,88,12,7,37,3/15/2021,,26,SG47,42-B,0.50,7/31/2020,Erin,Tim,HCS,HCS-67,7,1170,4870,3700,SA,2/23/2021,SA,9,110,25,d40g,2,2/23/2021,ET,14,3/9/2021,AW,5.0800,2.0560,2.0220,2.1950,1.8680,1.8130,1.9890,338.7,AW,3126,AW,9.23,20210309,2658,W,2.2864,99.63,0.0752,1.2415,4.0256,5.3,0.154,100,99.2504,99.8501,99.4003,N,N,,,Zander,20210310.1,152.4,91.2352,1.670,Vrishin,20210309.1,20210309.1,Mina,,Adin,Adin,Adin,26C12,3/10/2021,1,3/9/2021,5b,5a,5b,5a,5a,5a,5a,1,1,5a,3783,2,6,C,12,1.001,-0.0254,-0.7366,-0.508,-0.1524,0.381,-0.0508,0
3784,89,12,7,50,6/15/2021,,37,SG47,42-B,0.50,8/3/2020,Erin,Tim,HCS,HCS-90,9,1135,4870,3735,SA,6/4/2021,VM,11,110,25,d40g,1.5,6/4/2021,SA,10,6/14/2021,AW/LR,5.0810,2.0760,2.0380,2.1960,1.8280,1.7950,1.9880,338.0,AW,3122,AW,9.24,20210614,2664,W,0.4873,99.85,0.0000,0.2252,3.5285,3.8,0.143,99.8501,100.3,100,99.2504,N,N,,,Mina,20210614.1,158.674,149.37,1.062,Zander,20210614.4,20210614,Erin,,Erin,Erin,Adin,37A12,6/14/2021,0,6/14/2021,5b,5a,5b,5a,5a,5a,5a,1,1,5a,3784,3,7,A,12,1.01,0,-0.2286,-0.1016,-0.127,-0.635,-0.508,-0.0254
3785,90,12,7,51,6/22/2021,,39,SG47,42-B,0.50,8/3/2020,Erin,Saad,HCS,HCS-84,7,1180,4865,3685,SA,5/27/2021,JL,11,110,25,d40g,2,5/27/2021,SA,11,6/7/2021,AW/LR,5.0490,2.0840,2.0330,2.1860,1.8300,1.7980,1.9870,335.3,AW,2968,AW,8.85,20210607,2648,W,1.0870,99.25,0.0755,1.3218,4.9849,6.4,0.172,99.4003,98.5007,99.1004,100,N,N,,,Zander,20210607.1,397.829,282.908,1.406,Mina,20210607.1,20210608,Zander,,Mason,Mina,Mina,39D12,6/7/2021,0,6/7/2021,5b,5a,5b,5a,5a,5a,5a,1,1,5a,3785,3,9,D,12,0.997,-0.8128,-0.0254,-0.2286,-0.381,-0.5842,-0.4318,-0.0508
3786,91,12,7,30,1/4/2021,,19,SG47,42-B,0.42,8/3/2020,Erin,Saad,HCS,HCS-55,6,1180,4840,3660,ET,12/2/2020,ET,9,110,25,d40g,6,12/2/2020,ET,7,12/9/2020,AW,5.0820,2.0820,2.0260,2.1980,1.8550,1.8060,1.9920,339.9,AW,3066,AW,9.02,20201209,2661,W,8.7331,99.74,0.0752,1.2401,4.8854,6.2,0.160,99.5502,100,99.4003,100,N,N,,,Erin,20201211,213.233,187.724,1.136,Adin,20201210.2,20201215,Zander,,Adin,Zander,Adin,19A12,12/11/2020,2,12/10/2020,5a,5a,5a,5a,5a,5a,5a,1,1,5a,3786,1,9,A,12,0.99,0.0254,-0.0762,-0.4064,-0.0762,0.0508,-0.2286,0.0762
3787,92,12,7,49,6/8/2021,,35,SG47,42-B,0.50,8/3/2020,Erin,Saad,HCS,HCS-82,7,1180,4620,3440,SA,5/18/2021,VM,10,110,25,d40g,3,5/18/2021,SA,10,5/28/2021,AW/LR,5.0780,2.0610,2.0150,2.1940,1.8500,1.8070,1.9890,337.4,AW,2972,AW,8.81,20210528,2654,W,4.1605,99.48,0.1130,3.2404,7.3097,10.7,0.198,101.199,97.4513,99.7001,99.5502,N,N,,,Erin,20210602.1,387.846,225.776,1.718,Mina,20210602.1,20210602,Mina,,Adin,Adin,Adin,35A12,6/2/2021,5,6/2/2021,5b,5a,5b,5a,5a,5a,5a,1,1,5a,3787,3,5,A,12,0.93,-0.0762,-0.6096,-0.6858,-0.1778,-0.0762,-0.2032,0
3788,93,12,7,31,1/11/2021,,19,SG47,42-B,0.50,8/3/2020,Erin,Tim,HCS,HCS-56,6,1165,4915,3750,ET,12/9/2020,ET,9,110,25,d40g,2.5,12/9/2020,ET,6,12/15/2020,AW,5.0820,2.0940,2.0360,2.2000,1.8700,1.8080,2.0040,342.7,AW,3146,AW,9.18,20201215,2658,W,1.6867,99.63,0.0000,1.2792,2.6336,3.9,0.130,100.15,99.7001,98.5007,100.15,N,N,,,Mina,20201221.1,251.969,234.676,1.074,Erin,20201218,20201221,Mina,,Adin,Adin,Adin,19C12,12/21/2020,6,12/18/2020,5a,5a,5a,5a,5a,5a,5a,1,1,5a,3788,1,9,C,12,1.014,0.0254,0.2286,-0.1524,-0.0254,0.4318,-0.1778,0.381
3789,94,12,7,30,1/4/2021,,19,SG47,42-B,0.50,8/3/2020,Erin,Tim,HCS,HCS-54,6,1165,4940,3775,JT,11/20/2020,SA,9,110,25,d40g,2,11/20/2020,SA,12,12/2/2020,AW,5.0770,2.0890,2.0370,2.1940,1.8670,1.8120,1.9930,340.9,AW,3120,AW,9.15,20201202,2580,W,2.5487,96.70,0.6977,3.9147,5.5426,10.2,0.212,94.9025,100,96.8516,95.0525,N,N,,,Zander,20201209.1,357.789,292.358,1.224,Adin,20201208.1,20201209,Zander,,Caroline,Adin,Adin,19B12,12/9/2020,7,12/8/2020,5c,5a,5a,5c,5b,5a,5a,1,1,5b,3789,1,9,B,12,1.021,-0.1016,0.1016,-0.127,-0.1778,0.3556,-0.0762,0.1016
3790,95,12,7,35,2/23/2021,,24,SG47,42-B,0.42,8/3/2020,Erin,Tim,HCS,HCS-62,6,1180,4865,3685,SA,1/28/2021,SA,9,110,25,d40g,2,1/28/2021,ET,15,2/12/2021,AW,5.0770,2.0580,2.0260,2.1990,1.8520,1.8090,1.9900,338.4,AW,3104,AW,9.17,20210212,2653,W,3.1110,99.44,0.1131,2.2993,5.4278,7.8,0.177,100,98.6507,99.7001,99.4003,N,N,,,Zander,20210215.5,214.524,161.445,1.329,Jerome,20210216,20210215,Mason,,Adin,Mason,Mina,24C12,2/15/2021,3,2/16/2021,5b,5a,5b,5a,5a,5a,5a,1,1,5a,3790,2,4,C,12,0.997,-0.1016,-0.6858,-0.4064,-0.0508,-0.0254,-0.1524,0.0254
3791,96,12,7,66,10/6/2021,,,SG47,42-B,0.42,8/3/2020,Erin,Tim,HCS,HCS-131,7,1180,4880,3700,SA,9/28/2021,SA,12,110,25,d40g,2.5,9/28/2021,SA,3,10/1/2021,AW/LR,5.0870,2.0910,2.0330,2.1940,1.8360,1.7860,1.9880,338.7,AW,3082,AW,9.10,20211001,2647,W,0.1125,99.21,0.0756,0.6800,2.6067,3.4,0.118,99.5502,98.051,99.5502,99.7001,N,N,,,Mina,20211001.4,146.677,93.3058,1.572,Vrishin,20211001.1,20211001,Mina,,Erin,Mina,Mina,,10/1/2021,0,10/1/2021,5b,5a,5b,5a,5a,5a,5a,1,1,5a,3791,,,,,1.001,0.1524,0.1524,-0.2286,-0.1778,-0.4318,-0.7366,-0.0254
3792,97,12,7,31,1/11/2021,,17,SG47,42-B,0.42,8/3/2020,Erin,Tim,HCS,HCS-57,7,1150,4860,3710,JT,12/17/2020,ET,9,110,25,d40g,2.5,12/17/2020,ET,20,1/6/2021,AW,5.0830,2.0780,2.0240,2.1940,1.8600,1.8030,1.9890,339.2,AW,3096,AW,9.13,20210106,2663,W,0.9745,99.81,0.0000,0.5257,5.5201,6.0,0.145,100.3,99.5502,99.8501,99.5502,N,N,,,Mason,20210107.3,259.273,248.566,1.043,Mason,20210107,20210107,Mason,,Adin,Adin,Adin,17C12,1/7/2021,1,1/7/2021,5a,5a,5a,5a,5a,5a,5a,1,1,5a,3792,1,7,C,12,1.004,0.0508,-0.1778,-0.4572,-0.1778,0.1778,-0.3048,0
3793,98,12,7,32,1/26/2021,,24,SG47,42-B,0.33,8/3/2020,Erin,Tim,HCS,HCS-57,6,1175,5035,3860,ET,12/18/2020,JL,9,110,25,d40g,2,12/18/2020,ET,25,1/12/2021,AW,5.0710,2.0730,2.0250,2.1910,1.8370,1.7950,1.9930,337.0,AW,3122,AW,9.26,20210112,2646,W,1.8741,99.18,0.1512,1.7007,5.3288,7.2,0.166,100.75,97.3013,99.1004,99.5502,N,N,,,Mason,20210112,262.801,220.879,1.190,Adin,20210112.2,20210112,Mason,,Adin,Adin,Adin,24A12,1/12/2021,0,1/12/2021,5a,5a,5a,5a,5a,5a,5a,1,1,5a,3793,2,4,A,12,1.044,-0.254,-0.3048,-0.4318,-0.254,-0.4064,-0.508,0.1016
3794,99,12,8,,,DIED AFTER REPEATED PATCHES,,SG47,42-B,0.42,8/3/2020,Erin,Tim,HCS,HCS-74,6,1180,4840,3660,SA,4/2/2021,SA,10,110,25,d40g,2,4/2/2021,ET,7,4/9/2021,AW/LR,5.0820,2.0740,2.0010,2.1990,1.8910,1.7900,1.9820,338.5,AW,,AW,0.00,20210409,#NUM!,,,,,,,,,,,,,,,,,,#NUM!,#NUM!,,,,,,,,,,,,#NUM!,#NUM!,#NUM!,8,#N/A,8,#N/A,#N/A,#N/A,#N/A,FALSE,FALSE,#N/A,3794,,,,,0.99,0.0254,-0.2794,-1.0414,-0.0508,0.9652,-0.635,-0.1778
3795,100,12,8,,,DIED AFTER REPEATED PATCHES,,SG47,42-B,0.42,8/4/2020,Erin,Tim,HCS,HCS-67,6,1175,4845,3670,SA,2/25/2021,SA,9,110,25,d40g,2,2/25/2021,ET,21,3/18/2021,AW,5.0620,2.1000,2.0230,2.1980,1.8830,1.8000,1.9870,339.8,AW,3044,AW,8.96,20210323,#NUM!,,,,,,,,,,,,,,,,,,#NUM!,#NUM!,,,,,,,,Adin,,,,#NUM!,#NUM!,#NUM!,8,5a,8,#N/A,#N/A,#N/A,#N/A,FALSE,FALSE,#N/A,3795,,,,,0.993,-0.4826,0.381,-0.4826,-0.0762,0.762,-0.381,-0.0508
3796,101,12,7,36,3/2/2021,,26,SG47,42-B,0.42,8/4/2020,Erin,Tim,HCS,HCS-66,7,1175,4865,3690,SA,2/16/2021,ET,9,110,25,d40g,2.5,2/16/2021,ET,11,2/27/2021,AW,5.0770,2.0790,2.0350,2.2050,1.8600,1.8150,1.9980,341.5,AW,3096,AW,9.07,20210227,2657,W,2.6237,99.59,0.3011,1.8442,7.1509,9.3,0.181,101.499,98.051,99.5502,99.2504,N,N,,,Zander,20210301.1,249.089,221.327,1.125,Jerome,20210301,20210301.1,Zander,,Adin,Adin,Adin,26D12,3/1/2021,2,3/1/2021,5a,5a,5a,5a,5a,5a,5a,1,1,5a,3796,2,6,D,12,0.998,-0.1016,-0.1524,-0.1778,0.1016,0.1778,0,0.2286
3797,102,12,7,46,5/18/2021,sean effect,33,SG47,42-B,0.35,8/4/2020,Erin,Tim,HCS,HCS-79,7,1175,4815,3640,SA,4/29/2021,SA,10,110,25,d40g,2.5,4/29/2021,ET,6,5/5/2021,AW/LR,5.0790,2.0680,2.0200,2.1950,1.8420,1.7810,1.9850,336.4,AW,3048,AW,9.06,20210505,2658,W,1.1994,99.63,0.1881,1.0158,5.4552,6.7,0.150,100,99.5502,99.5502,99.4003,N,N,,,Zander,20210507,280.316,188.268,1.489,Mina,20210505,20210505,Erin,,Mason,Mason,Mason,33B12,5/7/2021,2,5/5/2021,5b,5a,5b,5a,5a,5a,5a,1,1,5a,3797,3,3,B,12,0.985,-0.0508,-0.4318,-0.5588,-0.1524,-0.2794,-0.8636,-0.1016
3798,103,12,7,49,6/8/2021,,35,SG47,42-B,0.42,8/4/2020,Erin,Saad,HCS,HCS-83,9,1135,4665,3530,SA,5/20/2021,VM,10,110,25,d40g,2,5/20/2021,SA,8,5/28/2021,AW/LR,5.0780,2.0640,2.0180,2.1980,1.8480,1.8110,1.9870,338.0,AW,2980,AW,8.82,20210528,2665,W,0.6372,99.89,0.0000,0.6004,3.1895,3.8,0.138,99.8501,100,99.8501,99.8501,N,N,,,Erin,20210602.3,310.661,205.182,1.514,Erin,20210602.2,20210603,Mina,,Adin,Adin,Erin,35B12,6/2/2021,5,6/2/2021,5b,5a,5b,5a,5a,5a,5a,1,1,5a,3798,3,5,B,12,0.955,-0.0762,-0.5334,-0.6096,-0.0762,-0.127,-0.1016,-0.0508
3799,104,12,7,53,7/7/2021,kept at NPL for few weeks to watch out for Sean effect,41,SG47,42-B,0.35,8/4/2020,Erin,Saad,HCS,HCS-84,8,1140,4860,3720,VM,5/27/2021,JL,11,110,25,d40g,1.5,5/27/2021,SA,11,6/7/2021,AW/LR,5.0830,2.0890,2.0310,2.1840,1.8580,1.7930,1.9900,338.7,AW,3038,AW,8.97,20210607,2660,W,0.2998,99.70,0.0376,0.5639,7.3684,8.0,0.172,99.7001,99.7001,99.7001,99.7001,N,N,,,Zander/Erin,20210701.3,160.637,59.915,2.681,Mina,20210630,20210608,Zander,,Mason,Long Term Monitoring,Mina,41D12,7/1/2021,24,6/30/2021,5b,5a,5b,5a,5a,5a,5a,1,1,5a,3799,4,1,D,12,1.006,0.0508,0.1016,-0.2794,-0.4318,0.127,-0.5588,0.0254
3800,53,11,7,36,3/2/2021,,26,SG47,33-B,0.35,8/4/2020,Erin,Tim,HCS,HCS-66,6,1170,4690,3520,SA,2/19/2021,ET,9,110,25,d40g,1.5,2/19/2021,ET,8,2/27/2021,AW,5.0780,2.0790,2.0410,2.2080,1.8260,1.8070,1.9870,339.5,AW,2990,AW,8.81,20210227,2645,W,3.2983,99.14,0.1134,2.1172,8.0529,10.3,0.174,101.199,98.3508,99.1004,97.901,N,N,,,Zander,20210301.1,246.076,221.327,1.112,Jerome,20210301,20210301.1,Zander,,Adin,Adin,Adin,26B11,3/1/2021,2,3/1/2021,5b,5a,5b,5a,5a,5a,5a,1,1,5a,3800,2,6,B,11,0.95,-0.1016,-0.1524,-0.1524,0,-0.6096,-0.2032,-0.0508
3801,54,11,7,44,5/4/2021,,29,SG47,33-B,0.42,8/4/2020,Erin,Tim,HCS,HCS-76,9,1120,4730,3610,SA,4/15/2021,SA,10,110,25,d40g,2,4/15/2021,ET,12,4/27/2021,AW/LR,5.0770,2.0730,2.0290,2.2040,1.8410,1.8140,1.9890,339.3,AW,3068,AW,9.04,20210427,2658,W,0.8621,99.63,0.1881,1.5425,6.0572,7.8,0.165,99.4003,99.5502,99.8501,99.7001,N,N,,,Jerome,20210429,208.956,181.89,1.149,Erin,20210430.1,20210428,Mina,,Mason,Mason,Mason,29D11,4/29/2021,2,4/30/2021,5a,5a,5a,5a,5a,5a,5a,1,1,5a,3801,2,9,D,11,0.975,-0.127,-0.3048,-0.4572,-0.1016,-0.2286,-0.0254,0
3802,55,11,7,43,4/27/2021,,30,SG47,33-B,0.35,8/4/2020,Erin,Saad,HCS,HCS-69,7,1150,4845,3695,SA,3/9/2021,SA,10,110,25,d40g,1.5,3/9/2021,ET,36,4/14/2021,AW/LR,5.0780,2.0710,2.0370,2.2000,1.8410,1.8110,1.9880,339.1,AW,3064,AW,9.04,20210414,2655,W,2.2114,99.51,0.0000,1.5066,3.8041,5.3,0.155,99.4003,99.5502,99.5502,99.5502,N,N,,,Zander,20210421.3,304.441,259.836,1.172,Erin,20210416.1,20210420,Mina,,Mason,Adin,Adin,30A11,4/21/2021,7,4/16/2021,5a,5a,5a,5a,5a,5a,5a,1,1,5a,3802,3,0,A,11,0.998,-0.1016,-0.3556,-0.254,-0.2032,-0.2286,-0.1016,-0.0254
3803,56,11,7,48,6/1/2021,,36,SG47,33-B,0.35,8/4/2020,Erin,Saad,HCS,HCS-81,9,1120,4850,3730,SA,5/13/2021,VM,10,110,25,d40g,2,5/14/2021,ET,6,5/20/2021,AW/LR,5.0740,2.0750,2.0470,2.2010,1.8430,1.8170,1.9900,340.1,AW,3036,AW,8.93,20210520,2655,W,0.5997,99.51,0.1130,0.6026,4.2185,4.9,0.130,99.8501,99.4003,98.3508,100.45,N,N,,,Mina,20210525.2,385.412,281.287,1.370,Zander,20210525,20210525,Mina,,Adin,Zander,Zander,36A11,5/25/2021,5,5/25/2021,5a,5a,5a,5a,5a,5a,5a,1,1,5a,3803,3,6,A,11,1.007,-0.2032,-0.254,0,-0.1778,-0.1778,0.0508,0.0254
3804,57,11,7,45,5/10/2021,,33,SG47,33-B,0.35,8/4/2020,Erin,Tim,HCS,HCS-76,7,1175,4725,3550,SA,4/12/2021,JL,10,110,25,d40g,2,4/12/2021,ET,15,4/27/2021,AW/LR,5.0780,2.0620,2.0270,2.1990,1.8270,1.8060,1.9920,337.7,AW,3062,AW,9.07,20210427,2660,W,0.5622,99.70,0.0000,0.3383,2.4812,2.8,0.117,101.499,98.051,99.7001,99.5502,N,N,,,Zander,20210428.2,256.057,202.728,1.263,Mina,20210428.3,20210428,Mina,,Mason,Mason,Mason,33D11,4/28/2021,1,4/28/2021,5b,5a,5b,5a,5a,5a,5a,1,1,5a,3804,3,3,D,11,0.958,-0.1016,-0.5842,-0.508,-0.2286,-0.5842,-0.2286,0.0762
3805,58,11,7,39,3/30/2021,,26,SG47,33-B,0.42,8/4/2020,Erin,Saad,HCS,HCS-69,6,1180,4900,3720,SA,3/8/2021,JL,10,110,25,d40g,2,3/8/2021,ET,18,3/26/2021,AW,5.0820,2.0640,2.0350,2.1930,1.8400,1.7960,1.9850,337.5,AW,3036,AW,9.00,20210326,2652,W,2.9235,99.40,0.2262,1.9231,4.9397,7.1,0.162,100.15,98.6507,99.1004,99.7001,N,N,,,Mason,20210326.1,162.151,137.092,1.183,Adin,20210329,20210329.1,Adin,,Adin,Adin,Mason,26C11,3/26/2021,0,3/29/2021,5b,5a,5b,5a,5a,5a,5a,1,1,5a,3805,2,6,C,11,1.004,0,-0.5334,-0.3048,-0.381,-0.254,-0.4826,-0.1016
3806,59,11,7,41,4/13/2021,,28,SG47,33-B,0.35,8/5/2020,Erin,Saad,HCS,HCS-72,6,1175,4845,3670,SA,3/23/2021,SA,10,110,25,d40g,2,3/23/2021,ET,16,4/8/2021,AW,5.0840,2.0690,2.0270,2.1980,1.8150,1.7850,1.9910,336.9,AW,3064,AW,9.10,20210408,2630,W,4.4603,98.58,0.4943,4.8669,7.4905,12.9,0.215,97.901,100.15,99.4003,96.8516,N,N,,,Erin,20210409.1,249.351,178.139,1.400,Jerome,20210408,20210409,Jerome,,Adin,Adin,Adin,28A11,4/9/2021,1,4/8/2021,5b,5a,5b,5a,5a,5a,5a,1,1,5a,3806,2,8,A,11,0.991,0.0508,-0.4064,-0.508,-0.254,-0.889,-0.762,0.0508
3807,60,11,7,45,5/10/2021,,33,SG47,34-A,0.35,8/5/2020,Erin,Tim,HCS,HCS-78,7,1150,4850,3700,SA,4/16/2021,ET,10,110,25,d40g,2,4/16/2021,ET,11,4/27/2021,AW/LR,5.0760,2.0630,2.0450,2.1970,1.8340,1.8140,1.9950,339.1,AW,3048,AW,8.99,20210427,2661,W,0.9370,99.74,0.1879,2.1421,6.0504,8.4,0.161,99.8501,99.5502,99.7001,99.8501,N,N,,,Jerome,20210429,255.015,215.713,1.182,Erin,20210428.2,20210428,Mina,,Mason,Mason,Mason,33C11,4/29/2021,2,4/28/2021,5b,5a,5b,5a,5a,5a,5a,1,1,5a,3807,3,3,C,11,0.999,-0.1524,-0.5588,-0.0508,-0.2794,-0.4064,-0.0254,0.1524
3808,61,11,8,,,13 connected holes... barely,,SG47,34-A,0.42,8/5/2020,Erin,Tim,HCS,HCS-75,9,1125,4635,3510,SA,4/7/2021,JL,10,110,25,d40g,1.5,4/7/2021,ET,13,4/20/2021,AW/LR,5.0470,2.0740,2.0470,2.2070,1.8310,1.8080,1.9920,338.0,AW,3042,AW,9.00,20210420,2639,W,1.6866,98.91,0.0379,0.7200,4.8882,5.6,0.136,98.2009,98.2009,99.5502,99.7001,N,Y,,,Zander,20210427.4,153.382,133.889,1.146,Mina,20210617.1,20210617,Zander,,Adin,Mason,Mason/Mina,,4/27/2021,7,6/17/2021,8,5a,5b,5a,5a,8,5a,1,1,8,3808,,,,,0.948,-0.889,-0.2794,0,-0.0254,-0.4826,-0.1778,0.0762
3809,62,11,7,46,5/18/2021,,35,SG47,34-A,0.35,8/5/2020,Erin,Tim,HCS,HCS-79,7,1165,4770,3605,SA,4/29/2021,SA,10,110,25,d40g,2.5,4/29/2021,ET,6,5/5/2021,AW/LR,5.0800,2.0700,2.0450,2.2000,1.8320,1.8130,1.9900,339.4,AW,3092,AW,9.11,20210505,2642,W,2.0615,99.03,0.2650,2.3846,5.5261,8.2,0.168,99.5502,98.2009,100.15,98.2009,N,N,,,Erin,20210505.1,298.824,211.611,1.412,Mina,20210505.2,20210505,Erin,,Mason,Mason,Mason,35A11,5/5/2021,0,5/5/2021,5a,5a,5a,5a,5a,5a,5a,1,1,5a,3809,3,5,A,11,0.973,-0.0508,-0.381,-0.0508,-0.2032,-0.4572,-0.0508,0.0254
3810,63,11,7,44,5/4/2021,,32,SG47,34-A,0.38,8/5/2020,Erin,Tim,HCS,HCS-75,6,1180,4810,3630,SA,4/9/2021,SA,10,110,25,d40g,2,4/9/2021,ET,11,4/20/2021,AW/LR,5.0800,2.0850,2.0370,2.2080,1.8490,1.8090,1.9890,340.9,AW,3076,AW,9.02,20210420,2660,W,1.2743,99.70,0.0376,0.6391,5.1504,5.8,0.141,101.649,97.901,99.7001,99.5502,N,N,,,Zander,20210428,198.517,169.332,1.172,Jerome,20210429,20210428,Mina,,Adin,Mason,Mason,32A11,4/28/2021,8,4/29/2021,5a,5a,5a,5a,5a,5a,5a,1,1,5a,3810,3,2,A,11,0.98,-0.0508,0,-0.254,0,-0.0254,-0.1524,0
3811,64,11,7,53,7/7/2021,kept at NPL for few weeks to watch out for Sean effect,42,SG47,34-A,0.50,8/5/2020,Erin,Saad,HCS,HCS-84,8,1125,5025,3900,SA,5/26/2021,JL,11,110,25,d40g,4.5,5/26/2021,SA,12,6/7/2021,AW/LR,5.0830,2.0880,2.0440,2.2000,1.8360,1.8020,1.9920,340.3,AW,3176,AW,9.33,20210607,2664,W,1.6867,99.85,0.0000,0.4880,5.7057,6.2,0.135,99.8501,99.7001,100,99.8501,N,N,,,Zander/Erin,20210701.3,158.137,59.915,2.639,Mina,20210630,20210608,Zander,,Mason,Long Term Monitoring,Long Term Monitoring,42A11,7/1/2021,24,6/30/2021,5a,5a,5a,5a,5a,5a,5a,1,1,5a,3811,4,2,A,11,1.053,0.0254,0.0762,-0.0762,-0.2032,-0.3556,-0.3302,0.0762
3812,65,11,7,55,7/21/2021,,43,SG47,34-A,1.15,8/5/2020,Sparsh,Erin,HCS,HCS-91,9,1120,4930,3810,SA,6/4/2021,VM,11,110,25,d40g,2,6/4/2021,SA,10,6/14/2021,AW/LR,5.0790,2.0740,2.0450,2.1880,1.8280,1.7960,1.9880,337.5,AW,3164,AW,9.38,20210614,2654,W,0.7871,99.48,0.0377,0.4145,3.9940,4.4,0.135,99.2504,100,97.7511,100.9,N,N,,,Zander,20210615,184.662,132.664,1.392,Zander,20210614.3,20210615,Zander,,Erin,Mina,Erin,43D11,6/15/2021,1,6/14/2021,5b,5a,5b,5a,5a,5a,5a,1,1,5a,3812,4,3,D,11,1.029,-0.0762,-0.2794,-0.0508,-0.508,-0.5588,-0.4826,-0.0254
3813,66,11,7,40,4/6/2021,,31,SG47,34-A,1.20,8/5/2020,Sparsh,Mason,HCS,HCS-68,6,1170,4915,3745,SA,3/1/2021,JL,10,110,25,d40g,2,3/1/2021,ET,32,4/2/2021,AW,5.0830,2.0670,2.0330,2.2020,1.8370,1.7860,1.9880,338.0,AW,3042,AW,9.00,20210402,2648,W,3.6732,99.25,0.1888,2.2281,5.4003,7.8,0.162,100.3,98.5007,99.1004,99.1004,N,N,,,Zander,20210405,266.899,224.686,1.188,Erin,20210405,20210405,Zander,,Adin,Adin,Adin,31D11,4/5/2021,3,4/5/2021,5b,5a,5b,5a,5a,5a,5a,1,1,5a,3813,3,1,D,11,1.011,0.0254,-0.4572,-0.3556,-0.1524,-0.3302,-0.7366,-0.0254
3814,67,11,7,44,5/4/2021,,32,SG47,34-A,0.50,8/5/2020,Erin,Saad,HCS,HCS-74,8,1125,4790,3665,SA,4/1/2021,SA,10,110,25,d40g,2,4/1/2021,ET,19,4/20/2021,AW/LR,5.0810,2.0780,2.0460,2.1990,1.8410,1.8160,1.9940,340.6,AW,3110,AW,9.13,20210420,2640,W,3.0734,98.95,0.4545,3.1439,6.6288,10.2,0.207,98.9505,97.6012,99.7001,99.5502,N,N,,,Mina,20210427.3,222.613,202.907,1.097,Erin,20210428.1,20210428,Zander,,Adin,Mason,Mason,32B11,4/27/2021,7,4/28/2021,5a,5a,5a,5a,5a,5a,5a,1,1,5a,3814,3,2,B,11,0.989,-0.0254,-0.1778,-0.0254,-0.2286,-0.2286,0.0254,0.127
3815,68,11,8,,,DIED AFTER REPEATED PATCH JOBS,,SG47,34-A,0.50,8/6/2020,Erin,Saad,HCS,HCS-67,6,1170,4845,3675,SA,2/25/2021,SA,9,110,25,d40g,2,2/25/2021,ET,21,3/18/2021,AW,5.0780,2.0610,2.0150,2.1950,1.8030,1.7880,1.9890,334.8,AW,3060,AW,9.14,20210318,#NUM!,,,,,,,,,,,,,,,,,,#NUM!,#NUM!,,,,,,,,Adin,,,,#NUM!,#NUM!,#NUM!,8,5a,8,#N/A,#N/A,#N/A,#N/A,FALSE,FALSE,#N/A,3815,,,,,0.992,-0.1016,-0.6096,-0.8128,-0.3302,-1.1938,-0.6858,0
3816,69,11,7,31,1/11/2021,,19,SG47,34-A,0.42,8/6/2020,Erin,Saad,HCS,HCS-56,6,1170,4710,3540,JT,12/8/2020,ET,9,110,25,d40g,3.5,12/8/2020,ET,10,12/18/2020,AW,5.0830,2.0710,2.0360,2.2030,1.8610,1.8130,1.9890,340.6,AW,3100,AW,9.10,20201218,2650,W,1.5367,99.33,0.0000,2.1132,6.0755,8.2,0.163,100.75,98.051,98.8006,99.7001,N,N,,,Mason,20201222.1,203.728,165.397,1.232,Adin,20201221,20201222,Mason,,Adin,Adin,Adin,19B11,12/22/2020,4,12/21/2020,5a,5a,5a,5a,5a,5a,5a,1,1,5a,3816,1,9,B,11,0.956,0.0254,-0.3556,-0.2794,-0.127,0.2794,-0.0508,0
3817,70,11,7,41,4/13/2021,,28,SG47,34-A,0.42,8/6/2020,Erin,Saad,HCS,HCS-73,7,1150,4730,3580,SA,3/30/2021,SA,10,110,25,d40g,1.5,3/30/2021,ET,9,4/8/2021,AW,5.0840,2.0570,2.0350,2.2020,1.8220,1.8120,1.9850,338.0,AW,3016,AW,8.92,20210408,2662,W,0.7496,99.78,0.0000,0.3005,3.3058,3.6,0.113,101.499,98.3508,99.5502,99.7001,N,N,,,Erin,20210409,247.527,149.487,1.656,Erin,20210409,20210409,Jerome,,Adin,Adin,Adin,28B11,4/9/2021,1,4/9/2021,5b,5a,5b,5a,5a,5a,5a,1,1,5a,3817,2,8,B,11,0.967,0.0508,-0.7112,-0.3048,-0.1524,-0.7112,-0.0762,-0.1016
3818,71,11,7,47,5/25/2021,,34,SG47,34-A,0.50,8/6/2020,Erin,Saad,HCS,HCS-80,7,1160,4835,3675,SA,5/6/2021,VM,10,110,25,d40g,2.5,5/6/2021,ET,8,5/14/2021,LR,5.0730,2.0720,2.0450,2.2010,1.8260,1.7900,1.9920,338.1,LR,3028,LR,8.96,20210514,2651,W,1.0869,99.36,0.2263,5.0924,38.3252,43.6,0.169,98.3508,99.5502,99.8501,99.7001,N,N,,,Jerome/Mason,20210514.2,393.966,216.88,1.817,Mina,20210518,20210518,Mina,,Mason,Mason,Zander,34A11,5/14/2021,0,5/18/2021,5b,5a,5b,5a,5a,5a,5a,1,1,5a,3818,3,4,A,11,0.992,-0.2286,-0.3302,-0.0508,-0.1778,-0.6096,-0.635,0.0762
3819,72,11,7,74,12/8/2021,,,SG47,42-B,0.75,8/6/2020,Mina,Erin,HCS,HCS-141,8,1125,4960,3835,SA,11/19/2021,ET,13,110,25,d40g,3,11/19/2021,ET,11,11/30/2021,AW/LR,5.0840,2.0810,2.0480,2.1920,1.8370,1.8050,1.9860,339.2,AW,3090,AW,9.11,20211130,2616,W,1.3868,98.05,0.3058,1.8349,6.2691,8.4,0.186,97.3013,96.4018,99.1004,99.4003,N,N,,,Mason,20211130.3,195.721,135.227,1.447,Nicholas,20211130.1,20211130,Erin,,Mina,Mason,Erin,,11/30/2021,0,11/30/2021,5a,5a,5a,5a,5a,5a,5a,1,1,5a,3819,,,,,1.035,0.0508,-0.1016,0.0254,-0.4064,-0.3302,-0.254,-0.0762
3820,73,11,7,48,6/1/2021,,36,SG47,34-A,0.42,8/6/2020,Erin,Saad,HCS,HCS-81,7,1160,4865,3705,SA,5/12/2021,JL,10,110,25,d40g,2.5,5/12/2021,ET,8,5/20/2021,AW/LR,5.0800,2.0750,2.0450,2.1930,1.8330,1.8100,1.9900,339.0,AW,3032,AW,8.94,20210520,2660,W,0.6371,99.70,0.0000,1.1654,3.4211,4.6,0.134,100,99.2504,99.7001,99.8501,N,N,,,Zander,20210524.1,267.539,230.055,1.163,Zander,20210521.1,20210524,Zander,,Adin,Adin,Adin,36B11,5/24/2021,4,5/21/2021,5a,5a,5a,5a,5a,5a,5a,1,1,5a,3820,3,6,B,11,1,-0.0508,-0.254,-0.0508,-0.381,-0.4318,-0.127,0.0254
3821,74,11,7,43,4/27/2021,,29,SG47,34-A,0.42,8/6/2020,Erin,Saad,HCS,HCS-71,7,1150,4775,3625,SA,3/18/2021,SA,10,110,25,d40g,2,3/18/2021,ET,27,4/14/2021,AW/LR,5.0800,2.0670,2.0400,2.2000,1.8310,1.8080,1.9900,338.8,AW,3102,AW,9.16,20210414,2647,W,1.5742,99.21,0.0756,0.9822,3.9290,5.0,0.142,99.8501,97.4513,99.7001,99.8501,N,N,,,Zander,20210421.2,299.495,259.836,1.153,Erin,20210416.1,20210420,Mina,,Mason,Adin,Adin,29C11,4/21/2021,7,4/16/2021,5a,5a,5a,5a,5a,5a,5a,1,1,5a,3821,2,9,C,11,0.979,-0.0508,-0.4572,-0.1778,-0.2032,-0.4826,-0.1778,0.0254
3822,75,11,7,30,1/4/2021,,17,SG47,42-B,0.50,8/7/2020,Erin,Saad,HCS,HCS-55,6,1175,4885,3710,ET,12/2/2020,ET,9,110,25,d40g,2,12/2/2020,ET,7,12/9/2020,AW,5.0810,2.0700,2.0460,2.2020,1.8310,1.8130,1.9940,340.0,AW,3094,AW,9.10,20201209,2655,W,1.3868,99.51,0.0377,0.7156,3.3522,4.1,0.130,100.6,98.9505,97.7511,100.75,N,N,,,Erin,20201211,231.083,187.724,1.231,Adin,20201210.2,20201215,Zander,,Adin,Zander,Adin,17D11,12/11/2020,2,12/10/2020,5a,5a,5a,5a,5a,5a,5a,1,1,5a,3822,1,7,D,11,1.002,-0.0254,-0.381,-0.0254,-0.1524,-0.4826,-0.0508,0.127
3823,76,11,7,49,6/8/2021,,37,SG47,42-B,0.42,8/7/2020,Erin,Saad,HCS,HCS-83,9,1120,4635,3515,SA,5/20/2021,VM,10,110,25,d40g,2,5/20/2021,SA,8,5/28/2021,AW/LR,5.0730,2.0570,2.0250,2.2010,1.8480,1.8140,1.9880,338.1,AW,2986,AW,8.83,20210528,2651,W,1.2369,99.36,0.0377,2.2256,5.5451,7.8,0.180,99.8501,98.9505,99.7001,98.9505,N,N,,,Zander,20210602,333.528,224.559,1.485,Erin,20210528,20210602,Zander,,Adin,Adin,Adin,37D11,6/2/2021,5,5/28/2021,5b,5a,5b,5a,5a,5a,5a,1,1,5a,3823,3,7,D,11,0.949,-0.2286,-0.7112,-0.5588,-0.1778,-0.0508,-0.0254,-0.0254
3824,77,11,7,39,3/30/2021,,27,SG47,42-B,0.50,8/7/2020,Erin,Saad,HCS,HCS-68,7,1155,4780,3625,SA,3/2/2021,SA,10,110,25,d40g,2,3/2/2021,ET,24,3/26/2021,AW,5.0840,2.0570,2.0360,2.1940,1.8240,1.8060,1.9770,336.6,AW,3064,AW,9.10,20210326,2645,W,1.4617,99.14,0.1890,1.7769,7.1456,9.1,0.192,99.2504,99.2504,98.2009,99.8501,N,N,,,Mason,20210326.1,141.424,137.092,1.032,Adin,20210329,20210329.1,Adin,,Adin,Adin,Mason,27D11,3/26/2021,0,3/29/2021,5b,5a,5b,5a,5a,5a,5a,1,1,5a,3824,2,7,D,11,0.979,0.0508,-0.7112,-0.2794,-0.3556,-0.6604,-0.2286,-0.3048
3825,78,11,7,41,4/13/2021,,28,SG47,42-B,0.67,8/7/2020,Erin,Saad,HCS,HCS-72,7,110,4775,4665,SA,3/24/2021,JL,10,110,25,d40g,2,3/24/2021,ET,15,4/8/2021,AW,5.0850,2.0600,2.0430,2.1990,1.8170,1.7960,1.9910,337.9,AW,3018,AW,8.93,20210408,2660,W,0.5247,99.70,0.0752,0.1880,3.6842,3.9,0.138,101.049,98.051,99.7001,100,N,N,,,Erin,20210409,251.13,149.487,1.680,Erin,20210409,20210409,Jerome,,Adin,Adin,Adin,28C11,4/9/2021,1,4/9/2021,5b,5a,5b,5a,5a,5a,5a,1,1,5a,3825,2,8,C,11,1.259,0.0762,-0.635,-0.1016,-0.2286,-0.8382,-0.4826,0.0508
3826,79,11,7,52,6/29/2021,,41,SG47,42-B,0.50,8/10/2020,Erin,Saad,HCS,HCS-92,7,1160,4820,3660,SA,6/10/2021,JL,11,110,25,d40g,1.5,6/10/2021,SA,11,6/21/2021,AW/LR,5.0780,2.0580,2.0470,2.1970,1.8220,1.8030,1.9750,336.6,AW,3032,AW,9.01,20210621,2657,W,0.8246,99.59,0.0753,0.7151,5.5326,6.3,0.161,99.8501,99.7001,99.7001,99.1004,N,N,,,Zander,20210621,184.041,102.117,1.802,Erin,20210621.2,20210621,Zander,,Adin,Erin,Erin,41D11,6/21/2021,0,6/21/2021,5b,5a,5b,5a,5a,5a,5a,1,1,5a,3826,4,1,D,11,0.988,-0.1016,-0.6858,0,-0.2794,-0.7112,-0.3048,-0.3556
3827,80,11,7,40,4/6/2021,,31,SG47,42-B,0.42,8/10/2020,Erin,Saad,HCS,HCS-69,7,1155,4720,3565,SA,3/5/2021,ET,10,110,25,d40g,4,3/5/2021,ET,28,4/2/2021,AW,5.0810,2.0690,2.0380,2.1980,1.8300,1.8030,1.9900,338.5,AW,3056,AW,9.03,20210402,2643,W,0.7122,99.06,0.0378,1.5134,4.3133,5.9,0.139,100.15,99.4003,97.901,98.8006,N,N,,,Zander,20210405,342.966,224.686,1.526,Erin,20210405,20210405,Zander,,Adin,Adin,Adin,31C11,4/5/2021,3,4/5/2021,5a,5a,5a,5a,5a,5a,5a,1,1,5a,3827,3,1,C,11,0.962,-0.0254,-0.4064,-0.2286,-0.254,-0.508,-0.3048,0.0254
3828,81,11,7,74,12/8/2021,,,SG47,42-C,0.50,8/10/2020,Erin,Saad,HCS,HCS-141,7,1160,4805,3645,SA,11/19/2021,ET,13,110,25,d40g,1.5,11/19/2021,ET,11,11/30/2021,AW/LR,5.0850,2.0760,2.0470,2.1970,1.8240,1.8040,1.9930,339.4,AW,3008,AW,8.86,20211130,2648,W,1.1994,99.25,0.0000,2.2659,6.4955,8.8,0.173,99.2504,99.2504,98.8006,99.7001,N,N,,,Mason,20211130.3,215.538,135.227,1.594,Nicholas,20211130.1,20211130,Erin,,Mina,Mason,Erin,,11/30/2021,0,11/30/2021,5b,5a,5b,5a,5a,5a,5a,1,1,5a,3828,,,,,0.984,0.0762,-0.2286,0,-0.2794,-0.6604,-0.2794,0.1016
3829,82,11,7,42,4/20/2021,,29,SG47,42-C,0.50,8/10/2020,Erin,Saad,HCS,HCS-71,6,1170,4840,3670,SA,3/17/2021,JL,10,110,25,d40g,2,3/17/2021,ET,28,4/14/2021,AW/LR,5.0750,2.0770,2.0370,2.2040,1.8410,1.8060,1.9870,339.2,AW,3072,AW,9.06,20210414,2643,W,2.4363,99.06,0.1892,2.1945,9.6860,12.1,0.207,98.6507,99.7001,98.8006,99.1004,N,N,,,Zander,20210419.1,260.963,259.836,1.004,Erin,20210416.1,20210419,Zander,,Mason,Mason,Adin,29B11,4/19/2021,5,4/16/2021,5a,5a,5a,5a,5a,5a,5a,1,1,5a,3829,2,9,B,11,0.991,-0.1778,-0.2032,-0.254,-0.1016,-0.2286,-0.2286,-0.0508
3830,83,11,7,39,3/30/2021,,26,SG47,42-C,0.50,8/10/2020,Erin,Saad,HCS,HCS-70,6,1170,4905,3735,SA,3/10/2021,JL,10,110,25,d40g,2,3/10/2021,ET,16,3/26/2021,AW,5.0820,2.0620,2.0260,2.1840,1.8320,1.7950,1.9930,336.4,AW,3054,AW,9.08,20210326,2623,W,2.2863,98.31,0.2287,1.5250,6.0236,7.8,0.173,100,98.6507,97.7511,96.8516,N,N,,,Mason,20210326.1,142.178,137.092,1.037,Adin,20210329,20210329.1,Adin,,Adin,Adin,Mason,26D11,3/26/2021,0,3/29/2021,5b,5a,5b,5a,5a,5a,5a,1,1,5a,3830,2,6,D,11,1.008,0,-0.5842,-0.5334,-0.6096,-0.4572,-0.508,0.1016
3831,84,11,7,39,3/30/2021,,27,SG47,42-C,0.50,8/10/2020,Erin,Saad,HCS,HCS-67,7,1150,4835,3685,SA,2/26/2021,SA,9,110,25,d40g,2,2/26/2021,ET,20,3/18/2021,AW,5.0760,2.0450,2.0200,2.1950,1.8260,1.8060,1.9870,335.7,AW,3088,AW,9.20,20210318,2655,W,3.6731,99.51,0.0753,2.1092,5.2354,7.4,0.170,100.3,98.8006,99.4003,99.5502,N,N,,,Adin,20210323.1,307.636,176.504,1.743,Mina,20210323.1,20210324,Zander,,Adin,Mason,Adin,27C11,3/23/2021,5,3/23/2021,5b,5a,5b,5a,5a,5a,5a,1,1,5a,3831,2,7,C,11,0.995,-0.1524,-1.016,-0.6858,-0.3302,-0.6096,-0.2286,-0.0508
3832,85,11,7,39,3/30/2021,,27,SG47,42-C,0.50,8/10/2020,Erin,Saad,HCS,HCS-68,6,1175,4835,3660,SA,3/4/2021,SA,10,110,25,d40g,1.5,3/4/2021,ET,22,3/26/2021,AW,5.0840,2.0650,2.0290,2.1960,1.8300,1.7850,1.9860,336.8,AW,3070,AW,9.11,20210326,2607,W,1.4242,97.71,0.0767,1.3042,4.0276,5.4,0.147,97.3013,99.2504,98.051,96.2519,N,N,,,Mason,20210326.1,145.669,137.092,1.063,Adin,20210329,20210329.1,Adin,,Adin,Adin,Mason,27B11,3/26/2021,0,3/29/2021,5b,5a,5b,5b,5a,5a,5a,1,1,5b,3832,2,7,B,11,0.988,0.0508,-0.508,-0.4572,-0.3048,-0.508,-0.762,-0.0762
3833,86,11,7,47,5/25/2021,,35,SG47,42-C,0.58,8/10/2020,Erin,Saad,HCS,HCS-80,8,1125,4765,3640,SA,5/5/2021,VM,10,110,25,d40g,3,5/5/2021,SA,9,5/14/2021,LR,5.0740,2.0840,2.0500,2.2010,1.8430,1.8060,1.9860,339.8,LR,3026,LR,8.90,20210514,2652,W,1.1994,99.40,0.3017,4.7134,22.2851,27.3,0.185,99.1004,99.2504,99.5502,99.7001,N,N,,,Jerome/Mason,20210514.2,306.887,164.716,1.863,Mina,20210518.1,20210518,Mina,,Mason,Mason,Zander,35B11,5/14/2021,0,5/18/2021,5a,5a,5a,5a,5a,5a,5a,1,1,5a,3833,3,5,B,11,0.983,-0.2032,-0.0254,0.0762,-0.1778,-0.1778,-0.2286,-0.0762
3834,87,11,7,47,5/25/2021,,34,SG47,42-C,0.58,8/11/2020,Erin,Saad,HCS,HCS-81,8,1125,4870,3745,SA,5/11/2021,SA,10,110,25,d40g,5,5/11/2021,SA,3,5/14/2021,LR,5.0730,2.0720,2.0420,2.1990,1.8330,1.8020,1.9890,338.3,LR,3042,LR,8.99,20210514,2640,W,0.6372,98.95,0.4924,4.4318,14.6970,19.6,0.204,98.9505,97.3013,100,99.5502,N,N,,,Jerome/Mason,20210514.2,528.25,216.88,2.436,Mina,20210518,20210518,Mina,,Mason,Mason,Zander,34B11,5/14/2021,0,5/18/2021,5a,5a,5a,5a,5a,5a,5a,1,1,5a,3834,3,4,B,11,1.011,-0.2286,-0.3302,-0.127,-0.2286,-0.4318,-0.3302,0
3835,88,11,7,31,1/11/2021,,20,SG47,42-C,1.00,8/11/2020,Mina,Saad,HCS,HCS-57,7,1150,4790,3640,JT,12/17/2020,ET,9,110,25,d40g,3,12/17/2020,ET,19,1/5/2021,AW,5.0830,2.0690,2.0460,2.2020,1.8300,1.8150,1.9950,340.2,AW,3052,AW,8.97,20210105,2660,W,1.1994,99.70,0.0376,0.6391,5.2632,5.9,0.137,99.4003,100,98.6507,100.75,N,N,,,Mason,20210107.1,195.577,159.465,1.226,Adin,20210106,20210107,Mason,,Adin,Adin,Adin,20D11,1/7/2021,2,1/6/2021,5a,5a,5a,5a,5a,5a,5a,1,1,5a,3835,2,0,D,11,0.983,0.0254,-0.4064,-0.0254,-0.1524,-0.508,0,0.1524
3836,89,11,7,53,7/7/2021,kept at NPL for few weeks to watch out for Sean effect,42,SG47,42-C,0.50,8/11/2020,Erin,Saad,HCS,HCS-84,9,1125,4920,3795,SA,5/26/2021,JL,10,110,25,d40g,2,5/26/2021,SA,12,6/7/2021,AW/LR,5.0830,2.0760,2.0490,2.1860,1.8330,1.8010,1.9870,338.2,AW,3078,AW,9.10,20210607,2653,W,1.7616,99.44,0.2262,1.3570,6.1817,7.8,0.158,100.75,98.6507,99.5502,98.8006,N,N,,,Zander/Erin,20210630,170.466,120.706,1.412,Erin,20210630.2,20210608,Zander,,Mason,Long Term Monitoring,Mina,42B11,6/30/2021,23,6/30/2021,5b,5a,5b,5a,5a,5a,5a,1,1,5a,3836,4,2,B,11,1.025,0.0254,-0.2286,0.0508,-0.5588,-0.4318,-0.3556,-0.0508
3837,90,11,7,29,12/8/2020,,19,SG47,42-C,1.00,8/11/2020,Mina,Saad,HCS,HCS-55,7,1160,4835,3675,SA,11/23/2020,SA,9,110,25,d40g,3,11/23/2020,ET,8,12/1/2020,AW,5.0830,2.0630,2.0450,2.2100,1.8310,1.8120,2.0020,341.0,AW,3114,AW,9.13,20201201,2662,W,1.1619,99.78,0.0000,0.6762,4.4328,5.1,0.142,100,99.7001,99.8501,99.5502,N,N,,,Mina,20201203,434.021,281.314,1.543,Erin,20201204,20201202.2,Zander,,Caroline,Adin,Mina,19A11,12/3/2020,2,12/4/2020,5b,5a,5b,5a,5a,5a,5a,1,1,5a,3837,1,9,A,11,0.992,0.0254,-0.5588,-0.0508,0.0508,-0.4826,-0.0762,0.3302
3838,91,11,7,43,4/27/2021,,30,SG47,42-C,0.50,8/11/2020,Erin,Saad,HCS,HCS-75,8,1125,4785,3660,SA,4/8/2021,SA,10,110,25,d40g,2,4/8/2021,ET,12,4/20/2021,AW/LR,5.0810,2.0750,2.0400,2.2050,1.8480,1.8190,1.9890,340.8,AW,3094,AW,9.08,20210420,2650,W,0.7871,99.33,0.0000,0.7547,2.7547,3.5,0.133,97.1514,100.6,95.952,103.598,N,N,,,Mina,20210421.9,194.853,178.852,1.089,Jerome,20210422,20210422,Jerome,,Adin,Adin,Adin,30B11,4/21/2021,1,4/22/2021,5b,5a,5a,5a,5b,5a,5a,1,1,5b,3838,3,0,B,11,0.988,-0.0254,-0.254,-0.1778,-0.0762,-0.0508,0.1016,0
3839,92,11,7,50,6/15/2021,Cracked fibers WE. Remachined June 4.,37,SG47,42-C,0.50,8/11/2020,Erin,Saad,HCS,HCS-74,7,1150,4740,3590,SA,4/5/2021,JL,10,110,25,d40g,1.5,4/5/2021,ET,15,4/20/2021,AW/LR,5.0540,2.0740,2.0460,2.1960,1.8380,1.7950,1.9870,336.9,AW,2996,AW,8.89,20210420,2615,W,3.1110,98.01,0.3059,3.5947,7.0746,11.0,0.193,99.5502,99.7001,96.1019,96.7016,N,N,,,Zander,20210607.1,163.008,163.303,0.998,Zander,20210608,20210608,Zander,,Adin,Mason/Mina,Mason,37C11,6/7/2021,48,6/8/2021,5a,5a,5a,5a,5a,5a,5a,1,1,5a,3839,3,7,C,11,0.969,-0.7112,-0.2794,-0.0254,-0.3048,-0.3048,-0.508,-0.0508
3840,93,11,7,40,4/6/2021,,27,SG47,42-C,0.50,8/11/2020,Erin,Saad,HCS,HCS-70,8,1125,4940,3815,SA,3/15/2021,JL,10,110,25,d40g,2.5,3/15/2021,ET,18,4/2/2021,AW,5.0800,2.0730,2.0360,2.2070,1.8560,1.8050,1.9870,340.2,AW,3072,AW,9.03,20210402,2658,W,1.5367,99.63,0.0752,1.7683,5.6810,7.5,0.157,100.9,98.3508,99.8501,99.4003,N,N,,,Adin,20210405.3,295.01,224.686,1.313,Erin,20210405,20210405.2,Erin,,Adin,Erin,Adin,27A11,4/5/2021,3,4/5/2021,5a,5a,5a,5a,5a,5a,5a,1,1,5a,3840,2,7,A,11,1.03,-0.0508,-0.3048,-0.2794,-0.0254,0.1524,-0.254,-0.0508
3841,94,11,7,41,4/13/2021,,30,SG47,42-C,0.50,8/11/2020,Erin,Saad,HCS,HCS-73,8,1125,4815,3690,SA,3/26/2021,ET,10,110,25,d40g,2.5,3/26/2021,ET,13,4/8/2021,AW,5.0850,2.0630,2.0310,2.2040,1.8340,1.8040,1.9880,338.7,AW,3060,AW,9.03,20210408,2666,W,1.6491,99.93,0.0375,0.2626,2.2881,2.6,0.097,101.049,98.8006,100,99.8501,N,N,,,Erin,20210409,252.426,149.487,1.689,Erin,20210409,20210409,Jerome,,Adin,Adin,Adin,30C11,4/9/2021,1,4/9/2021,5b,5a,5b,5a,5a,5a,5a,1,1,5a,3841,3,0,C,11,0.996,0.0762,-0.5588,-0.4064,-0.1016,-0.4064,-0.2794,-0.0254
3842,95,11,7,42,4/20/2021,,30,SG47,42-C,1.00,8/11/2020,Mina,Saad,HCS,HCS-72,8,1130,4785,3655,SA,3/22/2021,JL,10,110,25,d40g,3,3/22/2021,ET,23,4/14/2021,AW/LR,5.0800,2.0770,2.0450,2.1990,1.8270,1.8110,1.9860,339.1,AW,3092,AW,9.12,20210414,2659,W,2.0990,99.66,0.0752,0.9026,7.8977,8.9,0.163,99.7001,100.6,98.9505,99.4003,N,N,,,Zander,20210419.3,250.267,243.246,1.029,Erin,20210416,20210419,Zander,,Mason,Mason,Adin,30D11,4/19/2021,5,4/16/2021,5b,5a,5b,5a,5a,5a,5a,1,1,5a,3842,3,0,D,11,0.987,-0.0508,-0.2032,-0.0508,-0.2286,-0.5842,-0.1016,-0.0762
3843,96,11,7,47,5/25/2021,,35,SG47,42-C,0.42,8/11/2020,Erin,Saad,HCS,HCS-77,8,1120,4710,3590,SA,4/20/2021,ET,10,110,25,d40g,2,4/20/2021,ET,15,5/5/2021,AW/LR,5.0800,2.0670,2.0490,2.2020,1.8240,1.8050,1.9830,338.5,AW,2974,AW,8.79,20210505,2646,W,2.4738,99.18,0.1890,2.0786,5.8201,8.1,0.171,100.45,96.8516,99.5502,99.8501,N,N,,,Erin,20210505.1,241.066,189.206,1.274,Mina,20210505.1,20210505,Erin,,Mason,Mason,Mason,35C11,5/5/2021,0,5/5/2021,5b,5b,5b,5a,5a,5a,5a,1,1,5a,3843,3,5,C,11,0.969,-0.0508,-0.4572,0.0508,-0.1524,-0.6604,-0.254,-0.1524
3844,97,11,7,43,4/27/2021,,29,SG47,42-C,0.42,8/11/2020,Erin,Saad,HCS,HCS-74,6,1175,4825,3650,SA,4/2/2021,SA,10,110,25,d40g,2,4/2/2021,ET,12,4/14/2021,AW/LR,5.0780,2.0760,2.0320,2.1980,1.8420,1.8100,1.9860,338.8,AW,3086,AW,9.11,20210414,2659,W,1.3494,99.66,0.0376,0.9778,3.1967,4.2,0.133,101.799,97.901,99.5502,99.4003,N,N,,,Zander,20210421,395.209,282.323,1.400,Mina,20210421,20210421,Zander,,Mason,Adin,Adin,29A11,4/21/2021,7,4/21/2021,5a,5a,5a,5a,5a,5a,5a,1,1,5a,3844,2,9,A,11,0.985,-0.1016,-0.2286,-0.381,-0.254,-0.2032,-0.127,-0.0762
3845,98,11,7,44,5/4/2021,,32,SG47,42-C,0.42,8/11/2020,Erin,Saad,HCS,HCS-76,8,1125,4825,3700,SA,4/14/2021,JL,10,110,25,d40g,3,4/14/2021,ET,13,4/27/2021,AW/LR,5.0780,2.0770,2.0310,2.1980,1.8340,1.8090,1.9870,338.5,AW,3076,AW,9.09,20210427,2652,W,1.1244,99.40,0.1508,1.2066,4.9397,6.3,0.159,100,98.5007,99.5502,99.5502,N,N,,,Jerome,20210429,280.503,169.54,1.654,Erin,20210430,20210428,Mina,,Mason,Mason,Mason,32C11,4/29/2021,2,4/30/2021,5a,5a,5a,5a,5a,5a,5a,1,1,5a,3845,3,2,C,11,0.999,-0.1016,-0.2032,-0.4064,-0.254,-0.4064,-0.1524,-0.0508
3846,99,11,7,41,4/13/2021,,28,SG47,42-C,1.00,8/12/2020,Mina,Saad,HCS,HCS-73,6,1175,4885,3710,JT,3/29/2021,SA,10,110,25,d40g,2,3/29/2021,ET,10,4/8/2021,AW,5.0840,2.0910,2.0290,2.2040,1.8200,1.7970,1.9870,338.9,AW,3090,AW,9.12,20210408,2644,W,2.7361,99.10,0.1135,2.7988,6.5809,9.5,0.185,99.7001,98.5007,98.6507,99.5502,N,N,,,Erin,20210409.1,224.406,178.139,1.260,Jerome,20210408,20210409,Jerome,,Adin,Adin,Adin,28D11,4/9/2021,1,4/8/2021,5b,5a,5b,5a,5a,5a,5a,1,1,5a,3846,2,8,D,11,1.002,0.0508,0.1524,-0.4572,-0.1016,-0.762,-0.4572,-0.0508
3847,100,11,7,47,5/25/2021,,34,SG47,42-C,0.50,8/12/2020,Erin,Saad,HCS,HCS-79,9,1125,4770,3645,VM,5/3/2021,JL,10,110,25,d40g,3,5/3/2021,SA,11,5/14/2021,LR,5.0710,2.0790,2.0450,2.2000,1.8330,1.7980,1.9850,338.3,LR,3004,LR,8.88,20210514,2638,N,0.0750,98.88,1.6679,97.8393,0.0000,99.5,0.134,98.6507,99.1004,98.6507,99.1004,N,N,,,Jerome/Mason,20210514.2,379.48,216.88,1.750,Mina,20210518,20210518,Mina,,Mason,Mason,Zander,34C11,5/14/2021,0,5/18/2021,5a,5a,5a,5a,5a,5a,5a,1,1,5a,3847,3,4,C,11,0.984,-0.2794,-0.1524,-0.0508,-0.2032,-0.4318,-0.4318,-0.1016
3848,101,11,7,32,1/26/2021,,21,SG47,42-C,0.42,8/12/2020,Erin,Saad,HCS,HCS-57,6,1170,4840,3670,ET,12/18/2020,JL,9,110,25,d40g,2,12/18/2020,ET,25,1/12/2021,AW,5.0730,2.0510,2.0450,2.2050,1.8240,1.8050,1.9910,337.9,AW,3054,AW,9.04,20210112,2619,W,0.7121,98.16,0.1909,1.0309,4.2764,5.5,0.146,96.2519,98.6507,98.6507,99.1004,N,N,,,Mason,20210112,256.828,220.879,1.163,Adin,20210112.2,20210112,Mason,,Adin,Adin,Adin,21B11,1/12/2021,0,1/12/2021,5b,5a,5b,5a,5a,5a,5a,1,1,5a,3848,2,1,B,11,0.991,-0.2286,-0.8636,-0.0508,-0.0762,-0.6604,-0.254,0.0508
3849,102,11,7,56,7/27/2021,,43,SG47,42-C,0.50,8/12/2020,Erin,Saad,HCS,HCS-67,7,1150,4825,3675,SA,2/23/2021,SA,9,110,25,d40g,2.5,2/23/2021,ET,23,3/18/2021,AW,5.0370,2.0650,2.0180,2.1900,1.8400,1.7960,1.9756,332.8,AW,3052,AW,9.17,20210318,2616,W,3.9356,98.05,0.1911,3.8991,10.1682,14.3,0.210,98.3508,96.5517,99.1004,98.2009,N,N,,,Mina,20210427.3,249.343,202.907,1.229,Erin,20210428.1,20210428,Zander,,Adin,Adin,Adin,43C11,4/27/2021,40,4/28/2021,5b,5a,5b,5a,5a,5a,5a,1,1,5a,3849,4,3,C,11,0.992,-1.143,-0.508,-0.7366,-0.4572,-0.254,-0.4826,-0.34036
3850,103,11,7,45,5/10/2021,,31,SG47,42-C,1.00,8/12/2020,Mina,Saad,HCS,HCS-79,8,1125,4740,3615,SA,4/30/2021,VM,10,110,25,d40g,2.5,4/30/2021,SA,5,5/5/2021,AW/LR,5.0780,2.0820,2.0420,2.2050,1.8380,1.8100,1.9880,340.1,AW,3008,AW,8.84,20210505,2659,W,3.1110,99.66,0.0376,4.1369,18.4656,22.6,0.228,100.6,98.8006,99.8501,99.4003,N,N,,,Erin,20210505.1,269.84,189.206,1.426,Mina,20210505.1,20210505,Erin,,Mason,Mason,Mason,31B11,5/5/2021,0,5/5/2021,5a,5a,5a,5a,5a,5a,5a,1,1,5a,3850,3,1,B,11,0.976,-0.1016,-0.0762,-0.127,-0.0762,-0.3048,-0.127,-0.0254
3851,104,11,7,46,5/18/2021,,35,SG47,42-C,0.58,8/12/2020,Erin,Saad,HCS,HCS-78,9,1120,4710,3590,SA,4/27/2021,VM,10,110,25,d40g,2,4/27/2021,ET,8,5/5/2021,AW/LR,5.0800,2.0800,2.0450,2.2040,1.8310,1.8140,1.9830,339.7,AW,3074,AW,9.05,20210505,2656,W,0.2249,99.55,0.0000,0.8283,7.7560,8.6,0.147,96.4018,97.901,101.949,101.949,N,N,,,Mina,20210505.3,316.929,188.268,1.683,Mina,20210505,20210505,Erin,,Mason,Mason,Mason,35D11,5/5/2021,0,5/5/2021,5a,5a,5a,5a,5a,5a,5a,1,1,5a,3851,3,5,D,11,0.969,-0.0508,-0.127,-0.0508,-0.1016,-0.4826,-0.0254,-0.1524
3852,53,10,7,43,4/27/2021,,33,SG47,33-A,0.50,8/13/2020,Erin,Saad,HCS,HCS-74,6,1175,4945,3770,SA,4/2/2021,SA,10,110,25,d40g,2.5,4/2/2021,ET,12,4/14/2021,AW/LR,5.0910,2.0970,2.0320,2.2160,1.8570,1.8110,1.9970,343.7,AW,3148,AW,9.16,20210414,2658,W,0.7871,99.63,0.0376,0.4138,3.6117,4.1,0.132,99.8501,99.5502,99.2504,99.8501,N,N,,,Zander,20210421,335.344,282.323,1.188,Mina,20210421,20210421,Zander,,Mason,Adin,Adin,33D10,4/21/2021,7,4/21/2021,5a,5a,5a,5a,5a,5a,5a,1,1,5a,3852,3,3,D,10,1.017,-0.0762,0.3048,-0.4826,0,0.2794,-0.1016,0.2032
3853,54,10,7,39,3/30/2021,PATCH JOB,27,SG47,33-A,0.50,8/13/2020,Erin,Saad,HCS,HCS-68,7,1155,4810,3655,SA,3/2/2021,SA,10,110,25,d40g,2,3/2/2021,ET,24,3/26/2021,AW,5.0750,2.0650,2.0340,2.2220,1.8140,1.7870,1.9840,338.0,AW,3076,AW,9.10,20210326,2609,W,0.6372,97.79,0.3066,2.6830,8.2407,11.2,0.195,97.0015,99.2504,95.3523,99.5502,N,N,,,Mason,20210326.1,100.738,137.092,0.735,Adin,20210329,20210329.1,Adin,,Adin,Adin,Mason,27D10,3/26/2021,0,3/29/2021,5b,5a,5b,5b,5b,5a,5a,1,1,5b,3853,2,7,D,10,0.986,-0.4826,-0.508,-0.4318,0.1524,-0.8128,-0.7112,-0.127
3854,55,10,7,42,4/20/2021,,29,SG47,33-A,1.00,8/13/2020,Mina,Saad,HCS,HCS-74,7,1150,4740,3590,SA,4/5/2021,JL,10,110,25,d40g,1.5,4/5/2021,ET,9,4/14/2021,AW/LR,5.0920,2.0700,2.0510,2.2250,1.8330,1.7950,1.9900,341.9,AW,3050,AW,8.92,20210414,2648,W,1.9116,99.25,0.1511,0.9063,4.6073,5.7,0.139,99.4003,99.4003,98.5007,99.7001,N,N,,,Zander,20210419.1,352.528,259.836,1.357,Erin,20210416.1,20210419,Zander,,Mason,Mason,Adin,29D10,4/19/2021,5,4/16/2021,5a,5a,5a,5a,5a,5a,5a,1,1,5a,3854,2,9,D,10,0.968,-0.0508,-0.381,0,0.2286,-0.3302,-0.508,0.0254
3855,56,10,7,40,4/6/2021,,27,SG47,33-A,0.42,8/13/2020,Erin,Saad,HCS,HCS-69,6,1175,4915,3740,SA,3/8/2021,JL,10,110,25,d40g,2,3/8/2021,ET,24,4/1/2021,AW,5.0930,2.0800,2.0380,2.2220,1.8610,1.8050,1.9890,343.1,AW,3132,AW,9.13,20210401,2663,W,0.8621,99.81,0.0000,0.9012,5.7454,6.6,0.114,101.049,99.1004,99.4003,99.7001,N,N,,,Erin,20210402,240.226,197.057,1.219,Jerome,20210401.2,20210402,Erin,,Adin,Mason,Mason,27C10,4/2/2021,1,4/1/2021,5a,5a,5a,5a,5a,5a,5a,1,1,5a,3855,2,7,C,10,1.009,-0.0254,-0.127,-0.3302,0.1524,0.381,-0.254,0
