Repository: masonrh2/sphenix_cosmics

File: files/blocks_13-64.csv (part 26 of 56)
 DBN,Don't edit Block occurance,BL,Status,BNL shipment,Shipping date,Comment,Sector,Fiber type,Fiber batch,Filling time (h),FF date,Filled by,Checked by,W powder,W bucket number,Mold number,Empty mold (g),Filled mold (g),W filling mass (g),fibers loaded by,W filling date,W filled by,Epoxy batch,Resin mass (g),Hardener mass (g),potting notes,Epoxy filling time (min),Epoxy filling date,Epoxy preparer,Delta Mach-Pot,Machining date,Machined by,L (in),BT (in),BB (in),BH (in),ST (in),SB (in),SH (in),Volume (mL),Measured by,Mass (g),Measured by,Density(g/mL),Tested on,# Fibers N,Good end,ABS N-W (%),# Fibers / # Holes (%),10-15(%),15-50(%),50-75(%),r75 (%),R,T1(BL) Fiber %,T2(BR) Fiber %,T3(TL) Fiber %,T4(TR) Fiber %, missing row?,13 connected holes?,FOM_N,FOM_I,Tested by,Tested on,Scintillation (mV),Calibration (mV),Ratio (Calibrated Twice),Tested by,Tested on,Natural Pictures,Tested by,Retouch,Density Result Checked?,Light Checked?,Natural Pictures checked?,Sector ID (SSBBR),LT M/D/YYYY,Days Mach-LT,Scint M/D/YYYY,Block Grade,De,Di,LT,LTQ,Vi,Sci,Pic,X,LT-all,DBN,S-left,S-right,column,row,relative W weight,Δ(L) [mm],Δ(BT) [mm],Δ(BB) [mm],Δ(BH) [mm],Δ(ST) [mm],Δ(SB) [mm],Δ(SH) [mm]
3856,57,10,7,44,5/4/2021,,29,SG47,33-A,0.42,8/13/2020,Erin,Saad,HCS,HCS-75,9,1130,4755,3625,SA,4/7/2021,JL,10,110,25,d40g,2,4/7/2021,ET,13,4/20/2021,AW/LR,5.0910,2.0710,2.0450,2.2220,1.8330,1.8060,1.9900,341.8,AW,3074,AW,8.99,20210420,2658,W,1.1994,99.63,0.1881,0.9029,6.8473,7.9,0.164,100.3,99.4003,99.5502,99.2504,N,N,,,Mina,20210421.6,197.294,178.852,1.103,Jerome,20210422,20210422,Jerome,,Adin,Adin,Adin,29C10,4/21/2021,1,4/22/2021,5a,5a,5a,5a,5a,5a,5a,1,1,5a,3856,2,9,C,10,0.978,-0.0762,-0.3556,-0.1524,0.1524,-0.3302,-0.2286,0.0254
3857,58,10,7,37,3/15/2021,,28,SG47,33-A,0.42,8/13/2020,Erin,Saad,HCS,HCS-66,7,1150,4890,3740,SA,2/18/2021,SA,9,110,25,d40g,3,2/18/2021,ET,19,3/9/2021,AW,5.0930,2.0660,2.0550,2.2220,1.8240,1.8110,1.9890,342.0,AW,3132,AW,9.16,20210309,2659,W,1.0870,99.66,0.0376,0.6393,4.8515,5.5,0.174,99.8501,99.7001,99.7001,99.4003,N,N,,,Zander,20210310.2,131.724,91.2352,1.444,Vrishin,20210309.1,20210310,Zander,,Adin,Adin,Adin,28B10,3/10/2021,1,3/9/2021,5b,5a,5b,5a,5a,5a,5a,1,1,5a,3857,2,8,B,10,1.009,-0.0254,-0.4826,0.1016,0.1524,-0.5588,-0.1016,0
3858,59,10,7,31,1/11/2021,33-A/42-C,19,SG47,33-A,0.50,8/13/2020,Erin,Saad,HCS,HCS-57,7,1145,4835,3690,JT,12/17/2020,ET,9,110,25,d40g,2.5,12/17/2020,ET,19,1/5/2021,AW,5.0960,2.0540,2.0530,2.2250,1.8240,1.8140,1.9920,342.1,AW,3108,AW,9.08,20210105,2655,W,0.1499,99.51,0.0377,0.5650,5.2354,5.8,0.144,100.9,98.6507,99.1004,99.4003,N,N,,,Mason,20210107.1,198.594,159.465,1.245,Adin,20210106,20210107,Mason,,Adin,Adin,Adin,19A10,1/7/2021,2,1/6/2021,5b,5a,5b,5a,5a,5a,5a,1,1,5a,3858,1,9,A,10,0.995,0.0508,-0.7874,0.0508,0.2286,-0.5588,-0.0254,0.0762
3859,60,10,7,30,1/4/2021,,17,SG47,42-C,0.42,8/13/2020,Erin,Saad,HCS,HCS-55,6,1175,4830,3655,ET,12/1/2020,ET,9,110,25,d40g,3,12/1/2020,ET,6,12/7/2020,AW,5.0920,2.0890,2.0420,2.2200,1.8380,1.8000,1.9950,342.8,AW,3122,AW,9.11,20201207,2623,W,0.0749,98.31,0.4956,2.8593,7.8917,11.2,0.201,97.4513,97.0015,99.7001,99.1004,N,N,,,Zander,20201209.1,372.709,278.861,1.337,Adin,20201208,20201209,Zander,,Adin,Adin,Adin,17C10,12/9/2020,2,12/8/2020,5a,5a,5a,5a,5a,5a,5a,1,1,5a,3859,1,7,C,10,0.986,-0.0508,0.1016,-0.2286,0.1016,-0.2032,-0.381,0.1524
3860,61,10,7,31,1/11/2021,,20,SG47,42-C,0.50,8/13/2020,Erin,Saad,HCS,HCS-56,6,1165,4800,3635,JT,12/8/2020,ET,9,110,25,d40g,2.5,12/8/2020,ET,3,12/11/2020,AW,5.0910,2.0980,2.0450,2.2160,1.8480,1.8110,1.9890,343.3,AW,3112,AW,9.06,20201211,2658,W,1.8366,99.63,0.1881,1.1663,4.5147,5.9,0.156,99.4003,99.7001,99.7001,99.7001,N,N,,,Zander/Mina,20201218,380.937,164.358,2.318,Erin,20201217,20201221,Mina,,Adin,Adin,Adin,20B10,12/18/2020,7,12/17/2020,5a,5a,5a,5a,5a,5a,5a,1,1,5a,3860,2,0,B,10,0.981,-0.0762,0.3302,-0.1524,0,0.0508,-0.1016,0
3861,62,10,7,44,5/4/2021,,32,SG47,42-C,0.42,8/13/2020,Erin,Saad,HCS,HCS-75,8,1130,4775,3645,SA,4/8/2021,SA,10,110,25,d40g,2,4/8/2021,ET,12,4/20/2021,AW/LR,5.0920,2.0770,2.0420,2.2280,1.8250,1.7990,1.9980,342.6,AW,3104,AW,9.06,20210420,2657,W,0.4498,99.59,0.0376,0.7904,7.3767,8.2,0.164,101.049,98.3508,99.8501,99.1004,N,N,,,Mina,20210421.6,189.898,178.852,1.062,Jerome,20210422,20210422,Jerome,,Adin,Adin,Adin,32A10,4/21/2021,1,4/22/2021,5b,5a,5b,5a,5a,5a,5a,1,1,5a,3861,3,2,A,10,0.983,-0.0508,-0.2032,-0.2286,0.3048,-0.5334,-0.4064,0.2286
3862,63,10,7,39,3/30/2021,,26,SG47,42-C,0.50,8/13/2020,Erin,Saad,HCS,HCS-66,6,1165,4765,3600,SA,2/19/2021,ET,9,110,25,d40g,2.5,2/19/2021,ET,27,3/18/2021,AW,5.0910,2.0840,2.0380,2.2210,1.8550,1.8070,1.9920,343.1,AW,3106,AW,9.05,20210318,2659,W,2.2489,99.66,0.0376,0.9402,11.9970,13.0,0.146,100.45,98.5007,98.9505,100.75,N,N,,,Erin,20210319,199.624,139.374,1.432,Erin,20210319,20210319,Erin,,Adin,Mason,Adin,26A10,3/19/2021,1,3/19/2021,5a,5a,5a,5a,5a,5a,5a,1,1,5a,3862,2,6,A,10,0.971,-0.0762,-0.0254,-0.3302,0.127,0.2286,-0.2032,0.0762
3863,64,10,7,43,4/27/2021,,30,SG47,42-C,1.00,8/14/2020,Mina,Saad,HCS,HCS-75,6,1150,4855,3705,SA,4/9/2021,SA,10,110,25,d40g,2,4/9/2021,ET,11,4/20/2021,AW/LR,5.0910,2.0690,2.0350,2.2320,1.8410,1.8070,1.9950,342.9,AW,3106,AW,9.06,20210420,2659,W,0.4123,99.66,0.1504,0.4513,4.4754,5.1,0.147,99.7001,99.7001,99.8501,99.4003,N,N,,,Mina,20210421.6,195.617,178.852,1.094,Jerome,20210422,20210422,Jerome,,Adin,Adin,Adin,30C10,4/21/2021,1,4/22/2021,5a,5a,5a,5a,5a,5a,5a,1,1,5a,3863,3,0,C,10,0.999,-0.0762,-0.4064,-0.4064,0.4064,-0.127,-0.2032,0.1524
3864,65,10,7,31,1/11/2021,,20,SG47,42-C,0.50,8/14/2020,Erin,Saad,HCS,HCS-57,6,1165,4965,3800,ET,12/18/2020,JL,9,110,25,d40g,3,12/18/2020,ET,18,1/5/2021,AW,5.0970,2.0780,2.0420,2.2190,1.8460,1.8030,1.9920,342.7,AW,3198,AW,9.33,20210105,2659,W,1.3868,99.66,0.1504,1.5795,6.1677,7.9,0.178,100.45,99.4003,98.3508,100.45,N,N,,,Mason,20210107.1,198.116,159.465,1.242,Adin,20210106,20210107,Mason,,Adin,Adin,Adin,20C10,1/7/2021,2,1/6/2021,5a,5a,5a,5a,5a,5a,5a,1,1,5a,3864,2,0,C,10,1.025,0.0762,-0.1778,-0.2286,0.0762,0,-0.3048,0.0762
3865,66,10,7,44,5/4/2021,,32,SG47,42-C,1.00,8/14/2020,Mina,Saad,HCS,HCS-76,7,1155,4750,3595,SA,4/12/2021,JL,10,110,25,d40g,2,4/12/2021,ET,8,4/20/2021,AW/LR,5.0920,2.0630,2.0490,2.2290,1.8270,1.8170,1.9870,342.3,AW,3086,AW,9.02,20210420,2663,W,0.3373,99.81,0.0000,0.7886,5.4074,6.2,0.139,99.8501,99.8501,99.7001,99.8501,N,N,,,Mina,20210421.6,243.081,282.323,0.861,Mina,20210421,20210420,Mina,,Adin,Adin,Adin,32B10,4/21/2021,1,4/21/2021,5b,5a,5b,5a,5a,5a,5a,1,1,5a,3865,3,2,B,10,0.97,-0.0508,-0.5588,-0.0508,0.3302,-0.4826,0.0508,-0.0508
3866,67,10,7,45,5/10/2021,,32,SG47,42-C,0.50,8/14/2020,Erin,Saad,HCS,HCS-76,8,1125,4770,3645,SA,4/14/2021,JL,10,110,25,d40g,1.5,4/14/2021,ET,13,4/27/2021,AW/LR,5.0910,2.0700,2.0420,2.2070,1.8350,1.8000,1.9870,340.0,AW,3082,AW,9.07,20210427,2656,W,1.1619,99.55,0.0377,0.4895,2.9368,3.5,0.137,100.6,100,99.7001,97.901,N,N,,,Zander,20210503.4,201.146,169.54,1.186,Erin,20210430,20210428,Mina,,Mason,Mason,Mason,32C10,5/3/2021,6,4/30/2021,5a,5a,5a,5a,5a,5a,5a,1,1,5a,3866,3,2,C,10,0.983,-0.0762,-0.381,-0.2286,-0.2286,-0.2794,-0.381,-0.0508
3867,68,10,7,39,3/30/2021,PATCH JOB,26,SG47,42-C,0.50,8/14/2020,Erin,Saad,HCS,HCS-67,7,1150,4805,3655,SA,2/23/2021,SA,9,110,25,d40g,2,2/23/2021,ET,31,3/26/2021,AW,5.0760,2.0580,2.0250,2.2170,1.8170,1.7910,1.9850,337.2,AW,3108,AW,9.22,20210326,2647,W,1.1244,99.21,0.1133,1.2845,4.8734,6.3,0.158,100.3,98.6507,98.9505,98.9505,N,N,,,Mason,20210326.1,110.389,137.092,0.805,Adin,20210329,20210329.1,Adin,,Adin,Adin,Mason,26B10,3/26/2021,0,3/29/2021,5b,5a,5b,5a,5a,5a,5a,1,1,5a,3867,2,6,B,10,0.986,-0.4572,-0.6858,-0.6604,0.0254,-0.7366,-0.6096,-0.1016
3868,69,10,7,30,1/4/2021,,17,SG47,42-C,0.42,8/14/2020,Erin,Saad,HCS,HCS-55,7,1160,4885,3725,JT,12/3/2020,ET,9,110,25,d40g,8,12/4/2020,ET,7,12/11/2020,AW,5.0940,2.1000,2.0470,2.2300,1.8640,1.8200,1.9930,346.3,AW,3094,AW,8.94,20201211,2646,W,0.4123,99.18,0.1134,1.1716,5.7445,7.0,0.153,101.049,97.6012,99.4003,98.6507,N,N,,,Zander,20201215.5,363.269,164.358,2.210,Erin,20201217,20201215,Zander,,Adin,Adin,Adin,17D10,12/15/2020,4,12/17/2020,5a,5a,5a,5a,5a,5a,5a,1,1,5a,3868,1,7,D,10,1.005,0,0.381,-0.1016,0.3556,0.4572,0.127,0.1016
3869,70,10,7,45,5/10/2021,,35,SG47,42-C,0.50,8/14/2020,Erin,Saad,HCS,HCS-76,9,1130,4835,3705,SA,4/15/2021,SA,10,110,25,d40g,2,4/15/2021,ET,12,4/27/2021,AW/LR,5.0880,2.0620,2.0350,2.2130,1.8420,1.8150,1.9910,340.8,AW,3104,AW,9.11,20210427,2658,W,2.3613,99.63,0.0376,1.1287,5.3800,6.5,0.148,99.7001,99.8501,99.4003,99.5502,N,N,,,Jerome,20210430.1,271.442,169.54,1.601,Erin,20210430,20210428,Mina,,Mason,Mason,Mason,35A10,4/30/2021,3,4/30/2021,5b,5a,5b,5a,5a,5a,5a,1,1,5a,3869,3,5,A,10,0.999,-0.1524,-0.5842,-0.4064,-0.0762,-0.1016,0,0.0508
3870,71,10,7,45,5/10/2021,,35,SG47,42-C,0.50,8/14/2020,Erin,Saad,HCS,HCS-78,7,1145,4905,3760,SA,4/16/2021,ET,10,110,25,d40g,3,4/16/2021,ET,11,4/27/2021,AW/LR,5.0890,2.0620,2.0450,2.2110,1.8160,1.8170,1.9880,340.0,AW,3112,AW,9.15,20210427,2661,W,3.2234,99.74,0.0000,1.2401,7.2153,8.5,0.153,99.5502,99.8501,99.4003,100.15,N,N,,,Jerome,20210430.1,206.127,169.54,1.216,Erin,20210430,20210428,Mina,,Mason,Mason,Mason,35B10,4/30/2021,3,4/30/2021,5b,5a,5b,5a,5a,5a,5a,1,1,5a,3870,3,5,B,10,1.014,-0.127,-0.5842,-0.1524,-0.127,-0.762,0.0508,-0.0254
3871,72,10,7,29,12/8/2020,,19,SG47,42-C,0.58,8/14/2020,Erin,Saad,HCS,HCS-53,6,1160,4820,3660,SA,11/11/2020,SA,9,110,25,d40g,2,11/11/2020,SA,9,11/20/2020,AW,5.0920,2.0710,2.0480,2.2230,1.8430,1.8100,1.9930,342.9,AW,3148,AW,9.18,20201120,2645,W,2.0614,99.14,0.4915,3.2514,6.6163,10.4,0.205,99.2504,99.8501,99.5502,97.901,N,N,,,Mason,20201123,435.831,318.732,1.367,Mason,20201123,20201123,Mason,,Adin,Adin,Adin,19B10,11/23/2020,3,11/23/2020,5a,5a,5a,5a,5a,5a,5a,1,1,5a,3871,1,9,B,10,0.987,-0.0508,-0.3556,-0.0762,0.1778,-0.0762,-0.127,0.1016
3872,73,10,7,45,5/10/2021,,32,SG47,42-C,0.58,8/17/2020,Erin,Saad,HCS,HCS-77,8,1125,4805,3680,SA,4/20/2021,ET,10,110,25,d40g,2,4/20/2021,ET,7,4/27/2021,AW/LR,5.0880,2.0670,2.0310,2.2050,1.8330,1.8020,1.9860,338.9,AW,3008,AW,8.88,20210427,2657,W,0.7496,99.59,0.0753,0.9785,4.7422,5.8,0.149,100.75,98.5007,100,99.1004,N,N,,,Zander,20210503.4,274.72,169.54,1.620,Erin,20210430,20210428,Mina,,Mason,Mason,Mason,32D10,5/3/2021,6,4/30/2021,5a,5a,5a,5a,5a,5a,5a,1,1,5a,3872,3,2,D,10,0.993,-0.1524,-0.4572,-0.508,-0.2794,-0.3302,-0.3302,-0.0762
3873,74,10,7,42,4/20/2021,,29,SG47,42-C,0.50,8/17/2020,Erin,Saad,HCS,HCS-70,8,1130,4950,3820,SA,3/15/2021,JL,10,110,25,d40g,2,3/15/2021,ET,30,4/14/2021,AW/LR,5.0920,2.0750,2.0410,2.2200,1.8390,1.8120,1.9910,342.3,AW,3068,AW,8.96,20210414,2652,W,2.0990,99.40,0.0754,1.0181,5.7315,6.8,0.161,99.4003,98.6507,99.7001,99.8501,N,N,,,Zander,20210419.1,255.189,259.836,0.982,Erin,20210416.1,20210419,Zander,,Mason,Mason,Adin,29B10,4/19/2021,5,4/16/2021,5a,5a,5a,5a,5a,5a,5a,1,1,5a,3873,2,9,B,10,1.03,-0.0508,-0.254,-0.254,0.1016,-0.1778,-0.0762,0.0508
3874,75,10,7,51,6/22/2021,,38,SG47,43-A,0.58,8/17/2020,Erin,Saad,HCS,HCS-78,9,1130,4875,3745,SA,4/27/2021,VM,10,110,25,d40g,2,4/27/2021,ET,7,5/4/2021,AW/LR,5.0680,2.0650,2.0350,2.2210,1.8150,1.8060,1.9870,338.5,AW,3040,AW,8.98,20210504,2615,W,4.3478,98.01,0.0382,2.4857,5.0478,7.6,0.175,95.2024,98.2009,99.8501,98.8006,N,N,,,Erin,20210505,331.904,174.677,1.900,Jerome,20210504.2,20210505,Erin,,Mason,Mason,Mason,38A10,5/5/2021,1,5/4/2021,5b,5a,5b,5a,5b,5a,5a,1,1,5b,3874,3,8,A,10,1.01,-0.6604,-0.508,-0.4064,0.127,-0.7874,-0.2286,-0.0508
3875,76,10,7,31,1/11/2021,,20,SG47,43-A,0.42,8/17/2020,Erin,Saad,HCS,HCS-56,7,1160,4770,3610,JT,12/10/2020,ET,9,110,25,d40g,7,12/10/2020,ET,8,12/18/2020,AW,5.0950,2.0790,2.0490,2.2210,1.8470,1.8140,1.9970,344.0,AW,3088,AW,8.98,20201218,2650,W,1.7241,99.33,0.0755,1.2076,3.9245,5.2,0.158,98.3508,99.8501,99.4003,99.7001,N,N,,,Mason,20201222.1,185.559,165.397,1.122,Adin,20201221,20201222,Mason,,Adin,Adin,Adin,20D10,12/22/2020,4,12/21/2020,5a,5a,5a,5a,5a,5a,5a,1,1,5a,3875,2,0,D,10,0.974,0.0254,-0.1524,-0.0508,0.127,0.0254,-0.0254,0.2032
3876,77,10,7,33,2/2/2021,,21,SG47,43-A,0.58,8/17/2020,Erin,Saad,HCS,HCS-59,7,1150,4615,3465,SA,1/12/2021,JL,9,110,25,d40g,2,1/12/2021,ET,8,1/20/2021,AW,5.0930,2.0680,2.0520,2.2240,1.8200,1.8130,1.9870,341.9,AW,3062,AW,8.96,20210121,2659,W,1.2369,99.66,0.0752,0.5641,4.4378,5.1,0.128,99.8501,99.7001,99.2504,99.8501,N,N,,,Mason,20210121,215.201,195.581,1.100,Jerome,20210126,20210121,Mason,,Adin,Adin,Adin,21C10,1/21/2021,1,1/26/2021,5b,5a,5b,5a,5a,5a,5a,1,1,5a,3876,2,1,C,10,0.935,-0.0254,-0.4318,0.0254,0.2032,-0.6604,-0.0508,-0.0508
3877,78,10,7,47,5/25/2021,,33,SG47,43-A,0.42,8/17/2020,Erin,Saad,HCS,HCS-79,7,1160,4785,3625,SA,4/29/2021,SA,10,110,25,d40g,2,4/29/2021,ET,15,5/14/2021,LR,5.0800,2.0660,2.0400,2.2110,1.8300,1.8030,1.9880,339.3,LR,3094,LR,9.12,20210514,2650,W,3.5982,99.33,0.2642,2.1509,8.1509,10.6,0.176,99.8501,98.6507,99.8501,98.9505,N,N,,,Jerome,20210514.1,345.096,164.716,2.095,Mina,20210518.1,20210514.1,Jerome,,Mason,Mason,Mason,33C10,5/14/2021,0,5/18/2021,5a,5a,5a,5a,5a,5a,5a,1,1,5a,3877,3,3,C,10,0.978,-0.3556,-0.4826,-0.2794,-0.127,-0.4064,-0.3048,-0.0254
3878,79,10,7,47,5/25/2021,,34,SG47,43-A,0.42,8/17/2020,Erin,Saad,HCS,HCS-79,8,1130,4685,3555,SA,4/30/2021,VM,10,110,25,d40g,2.5,4/30/2021,SA,14,5/14/2021,LR,5.0800,2.0730,2.0420,2.2170,1.8160,1.8010,1.9840,339.3,LR,3034,LR,8.94,20210514,2663,W,2.0240,99.81,0.0000,0.5257,5.0695,5.6,0.131,99.8501,100,99.8501,99.5502,N,N,,,Jerome,20210514.1,346.44,164.716,2.103,Mina,20210518.1,20210514.1,Jerome,,Mason,Mason,Mason,34A10,5/14/2021,0,5/18/2021,5b,5a,5b,5a,5a,5a,5a,1,1,5a,3878,3,4,A,10,0.959,-0.3556,-0.3048,-0.2286,0.0254,-0.762,-0.3556,-0.127
3879,80,10,7,37,3/15/2021,,28,SG47,43-A,0.42,8/17/2020,Erin,Saad,HCS,HCS-65,7,1155,4765,3610,SA,2/11/2021,SA,9,110,25,d40g,2.5,2/11/2021,ET,26,3/9/2021,AW,5.0920,2.0670,2.0480,2.2140,1.8360,1.8100,1.9820,340.9,AW,3094,AW,9.08,20210309,2660,W,2.8485,99.70,0.0376,0.6767,3.9474,4.7,0.131,101.199,98.2009,100.6,98.8006,N,N,,,Zander,20210310.3,113.207,91.2352,1.241,Vrishin,20210309.1,20210310,Zander,,Adin,Adin,Adin,28C10,3/10/2021,1,3/9/2021,5a,5a,5a,5a,5a,5a,5a,1,1,5a,3879,2,8,C,10,0.974,-0.0508,-0.4572,-0.0762,-0.0508,-0.254,-0.127,-0.1778
3880,81,10,7,47,5/25/2021,,34,SG47,43-A,0.50,8/17/2020,Erin,Saad,HCS,HCS-79,9,1130,4825,3695,SA,5/3/2021,JL,10,110,25,d40g,3,5/3/2021,SA,11,5/14/2021,LR,5.0720,2.0800,2.0580,2.2220,1.8340,1.8260,1.9900,342.5,LR,3034,LR,8.86,20210514,2657,W,4.1229,99.59,0.1129,2.6722,12.9469,15.7,0.197,99.1004,99.4003,100,99.8501,N,N,,,Jerome,20210514.1,366.485,164.716,2.225,Mina,20210518.1,20210514.1,Jerome,,Mason,Mason,Mason,34B10,5/14/2021,0,5/18/2021,5a,5a,5a,5a,5a,5a,5a,1,1,5a,3880,3,4,B,10,0.997,-0.5588,-0.127,0.1778,0.1524,-0.3048,0.2794,0.0254
3881,82,10,7,36,3/2/2021,,27,SG47,43-A,1.00,8/18/2020,Mina,Saad,HCS,HCS-63,6,1170,4805,3635,JT,2/1/2021,JL,9,110,25,d40g,2,2/1/2021,ET,18,2/19/2021,AW,5.0940,2.0840,2.0450,2.2300,1.8160,1.7840,1.9930,341.9,AW,3030,AW,8.86,20210219,2647,W,3.5232,99.21,0.1133,2.6067,7.9335,10.7,0.172,100,98.3508,98.9505,99.5502,N,N,,,Zander,20210222.3,253.469,192.46,1.317,Erin,20210222.2,20210222,Jerome,,Adin,Mason,Zander,27B10,2/22/2021,3,2/22/2021,5b,5a,5b,5a,5a,5a,5a,1,1,5a,3881,2,7,B,10,0.981,0,-0.0254,-0.1524,0.3556,-0.762,-0.7874,0.1016
3882,83,10,7,47,5/25/2021,,33,SG47,43-A,0.42,8/18/2020,Erin,Saad,HCS,HCS-80,8,1135,4805,3670,SA,5/5/2021,VM,10,110,25,d40g,3,5/5/2021,SA,9,5/14/2021,LR,5.0800,2.0760,2.0400,2.2120,1.8260,1.7960,1.9800,338.8,LR,3052,LR,9.01,20210514,2651,W,1.6492,99.36,0.0377,1.5466,5.5074,7.1,0.149,99.5502,98.2009,100,99.7001,N,N,,,Jerome,20210514.1,378.742,164.716,2.299,Mina,20210518.1,20210514.1,Jerome,,Mason,Mason,Mason,33B10,5/14/2021,0,5/18/2021,5a,5a,5a,5a,5a,5a,5a,1,1,5a,3882,3,3,B,10,0.99,-0.3556,-0.2286,-0.2794,-0.1016,-0.508,-0.4826,-0.2286
3883,84,10,7,36,3/2/2021,,24,SG47,43-A,1.00,8/18/2020,Mason,Saad,HCS,HCS-65,6,1170,4755,3585,SA,2/12/2021,SA,9,110,25,d40g,2,2/12/2021,ET,15,2/27/2021,AW,5.0910,2.0870,2.0440,2.2150,1.8390,1.8040,1.9900,342.1,AW,3076,AW,8.99,20210227,2646,W,4.3853,99.18,0.7937,2.3810,6.3114,9.5,0.201,100.3,100.45,98.051,97.901,N,N,,,Zander,20210301.2,221.826,167.115,1.327,Adin,20210301.1,20210301.1,Zander,,Adin,Adin,Adin,24A10,3/1/2021,2,3/1/2021,5a,5a,5a,5a,5a,5a,5a,1,1,5a,3883,2,4,A,10,0.967,-0.0762,0.0508,-0.1778,-0.0254,-0.1778,-0.2794,0.0254
3884,85,10,7,28,11/23/2020,,16,SG47,43-A,0.36,8/18/2020,Erin,Saad,HCS,HCS-52,7,1160,4830,3670,SA,11/9/2020,SA,8,110,25,d40g,1.5,11/9/2020,SA,4,11/13/2020,AW,5.0930,2.0770,2.0480,2.2260,1.8350,1.8030,1.9910,342.8,AW,3128,AW,9.13,20201113,2629,W,1.9865,98.54,0.2282,2.9289,5.5534,8.7,0.174,96.2519,98.5007,99.5502,99.8501,N,N,,,Mina,20201119.1,219.402,172.696,1.270,Adin,20201117.1,20201118,Zander,,Adin,Adin,Mina,16B10,11/19/2020,6,11/17/2020,5a,5a,5a,5a,5a,5a,5a,1,1,5a,3884,1,6,B,10,0.99,-0.0254,-0.2032,-0.0762,0.254,-0.2794,-0.3048,0.0508
3885,86,10,7,47,5/25/2021,,34,SG47,43-A,0.42,8/18/2020,Erin,Saad,HCS,HCS-80,7,1160,4940,3780,VM,5/6/2021,VM,10,110,25,d40g,3,5/6/2021,ET,8,5/14/2021,LR,5.0830,2.0790,2.0470,2.2180,1.8390,1.8120,1.9880,341.8,LR,3094,LR,9.05,20210514,2642,W,0.7871,99.03,0.1514,2.4603,7.4186,10.0,0.182,98.9505,98.051,99.5502,99.5502,N,N,,,Jerome,20210514.1,421.002,164.716,2.556,Mina,20210518.1,20210514.1,Jerome,,Mason,Mason,Mason,34C10,5/14/2021,0,5/18/2021,5a,5a,5a,5a,5a,5a,5a,1,1,5a,3885,3,4,C,10,1.02,-0.2794,-0.1524,-0.1016,0.0508,-0.1778,-0.0762,-0.0254
3886,87,10,7,48,6/1/2021,,36,SG47,43-A,0.42,8/18/2020,Erin,Saad,HCS,HCS-81,7,1165,4975,3810,SA,5/12/2021,JL,10,110,25,d40g,5,5/12/2021,ET,8,5/20/2021,AW/LR,5.0900,2.0660,2.0510,2.2170,1.8250,1.7830,1.9920,340.3,AW,3076,AW,9.04,20210520,2662,W,0.3373,99.78,0.0000,0.7889,3.2682,4.1,0.129,100.3,99.5502,99.7001,99.5502,N,N,,,Zander,20210524.1,375.577,254.6,1.475,Zander,20210521,20210524,Zander,,Adin,Adin,Adin,36A10,5/24/2021,4,5/21/2021,5b,5a,5b,5a,5a,5a,5a,1,1,5a,3886,3,6,A,10,1.028,-0.1016,-0.4826,0,0.0254,-0.5334,-0.8128,0.0762
3887,88,10,7,39,3/30/2021,,26,SG47,43-A,0.60,8/19/2020,Mason,Saad,HCS,HCS-67,6,1170,4865,3695,SA,2/24/2021,JL,9,110,25,d40g,4,2/24/2021,ET,30,3/26/2021,AW,5.0880,2.0710,2.0200,2.2010,1.8330,1.7830,1.9890,337.7,AW,3080,AW,9.12,20210326,2658,W,2.7361,99.63,0.1505,2.5583,6.0196,8.7,0.188,101.049,100.6,98.5007,98.3508,N,N,,,Mason,20210326.1,128.811,137.092,0.940,Adin,20210329,20210329.1,Adin,,Adin,Adin,Mason,26C10,3/26/2021,0,3/29/2021,5b,5a,5b,5a,5a,5a,5a,1,1,5a,3887,2,6,C,10,0.997,-0.1524,-0.3556,-0.7874,-0.381,-0.3302,-0.8128,0
3888,89,10,7,43,4/27/2021,,29,SG47,43-A,1.00,8/19/2020,Mason,Saad,HCS,HCS-72,8,1130,4790,3660,SA,3/22/2021,JL,10,110,25,d40g,2,3/22/2021,ET,29,4/20/2021,AW/LR,5.0920,2.0690,2.0400,2.2170,1.8340,1.8140,1.9930,341.8,AW,3112,AW,9.11,20210420,2655,W,0.1499,99.51,0.0000,0.2260,3.0132,3.2,0.132,101.049,99.2504,99.2504,98.5007,N,N,,,Mina,20210421.8,188.196,163.417,1.152,Mason,20210421.1,20210420,Mina,,Adin,Adin,Adin,29A10,4/21/2021,1,4/21/2021,5a,5a,5a,5a,5a,5a,5a,1,1,5a,3888,2,9,A,10,0.987,-0.0508,-0.4064,-0.2794,0.0254,-0.3048,-0.0254,0.1016
3889,90,10,7,46,5/18/2021,,35,SG47,43-A,0.80,8/19/2020,Mina,Mason,HCS,HCS-67,7,1150,4895,3745,SA,2/26/2021,SA,9,110,25,d40g,2,2/26/2021,ET,47,4/14/2021,AW/LR,5.0730,2.0720,2.0400,2.2050,1.8410,1.7930,1.9810,338.1,AW,3140,AW,9.29,20210414,2568,W,1.6492,96.25,0.3115,3.9720,8.4891,12.8,0.212,97.901,95.6522,95.3523,96.1019,N,N,,,Zander,20210421,335.497,282.323,1.188,Mina,20210421,20210421,Zander,,Mason,Adin,Adin,35C10,4/21/2021,7,4/21/2021,5c,5a,5b,5c,5b,5a,5a,1,1,5b,3889,3,5,C,10,1.01,-0.5334,-0.3302,-0.2794,-0.2794,-0.127,-0.5588,-0.2032
3890,91,10,7,42,4/20/2021,,31,SG47,43-A,0.80,8/19/2020,Mina,Mason,HCS,HCS-71,7,1155,4835,3680,SA,3/16/2021,SA,10,110,25,d40g,2.5,3/16/2021,ET,29,4/14/2021,AW/LR,5.0930,2.0560,2.0360,2.2170,1.8300,1.8130,1.9890,340.5,AW,3112,AW,9.14,20210414,2656,W,4.0105,99.55,0.0377,1.0542,8.3208,9.4,0.165,99.7001,99.2504,99.2504,100,N,N,,,Zander,20210419.1,315.096,259.836,1.213,Erin,20210416.1,20210419,Zander,,Mason,Mason,Adin,31C10,4/19/2021,5,4/16/2021,5b,5a,5b,5a,5a,5a,5a,1,1,5a,3890,3,1,C,10,0.993,-0.0254,-0.7366,-0.381,0.0254,-0.4064,-0.0508,0
3891,92,10,7,48,6/1/2021,,36,SG47,43-A,0.75,8/19/2020,Sparsh,Mason,HCS,HCS-81,9,1125,4945,3820,SA,5/13/2021,VM,10,110,25,d40g,2,5/14/2021,ET,6,5/20/2021,AW/LR,5.0910,2.0830,2.0520,2.2050,1.8280,1.7950,1.9870,340.4,AW,3086,AW,9.07,20210520,2656,W,1.3868,99.55,0.1130,1.6566,4.5934,6.4,0.153,100.6,98.5007,99.8501,99.2504,N,N,,,Zander,20210524.1,358.626,254.6,1.409,Zander,20210521,20210524,Zander,,Adin,Adin,Adin,36B10,5/24/2021,4,5/21/2021,5a,5a,5a,5a,5a,5a,5a,1,1,5a,3891,3,6,B,10,1.03,-0.0762,-0.0508,0.0254,-0.2794,-0.4572,-0.508,-0.0508
3892,93,10,7,50,6/15/2021,,37,SG47,43-A,0.90,8/19/2020,Sparsh,Mason,HCS,HCS-84,9,1130,4875,3745,SA,5/26/2021,JL,10,110,25,d40g,2.5,5/26/2021,SA,12,6/7/2021,AW/LR,5.0890,2.0720,2.0480,2.2130,1.8300,1.7950,1.9890,340.5,AW,3136,AW,9.21,20210607,2660,W,0.8620,99.70,0.0376,0.3383,3.2331,3.6,0.126,99.8501,99.7001,99.5502,99.7001,N,N,,,Zander,20210607.1,333.505,163.303,2.042,Zander,20210608,20210608,Zander,,Mason,Mina,Mina,37D10,6/7/2021,0,6/8/2021,5a,5a,5a,5a,5a,5a,5a,1,1,5a,3892,3,7,D,10,1.01,-0.127,-0.3302,-0.0762,-0.0762,-0.4064,-0.508,0
3893,94,10,7,38,3/22/2021,,28,SG47,43-A,0.90,8/20/2020,Mina,Mason,HCS,HCS-68,6,1175,4900,3725,SA,3/1/2021,JL,10,110,25,d40g,2.5,3/1/2021,ET,17,3/18/2021,AW,5.0930,2.0670,2.0370,2.2200,1.8390,1.7990,1.9870,341.0,AW,3102,AW,9.10,20210318,2661,W,0.4497,99.74,0.0000,0.6389,3.9835,4.6,0.150,101.199,98.6507,99.5502,99.5502,N,N,,,Erin,20210319,179.221,139.374,1.286,Erin,20210319,20210319,Erin,,Adin,Mason,Adin,28D10,3/19/2021,1,3/19/2021,5a,5a,5a,5a,5a,5a,5a,1,1,5a,3893,2,8,D,10,1.005,-0.0254,-0.4572,-0.3556,0.1016,-0.1778,-0.4064,-0.0508
3894,95,10,8,,,too small after first machining; low LT from dim fibers,,SG47,43-A,0.75,8/20/2020,Mina,Mason,HCS,HCS-69,7,1155,4730,3575,SA,3/5/2021,ET,10,110,25,d40g,2.5,3/5/2021,ET,40,4/14/2021,AW/LR,5.0370,2.0650,2.0180,2.1900,1.8400,1.7960,1.9756,332.8,AW,3052,AW,9.17,20210414,2616,W,3.9356,98.05,0.1911,3.8991,10.1682,14.3,0.210,98.3508,96.5517,99.1004,98.2009,N,N,,,Zander/Mina,20210427.3,249.343,202.907,1.229,Erin,20210428.1,20210428,Zander,,Mason,Mason,Mason,,4/27/2021,13,4/28/2021,8,5a,5b,5a,5a,5a,5a,1,1,5a,3894,,,,,0.964,-1.4478,-0.508,-0.8382,-0.6604,-0.1524,-0.4826,-0.34036
3895,96,10,7,39,3/30/2021,,26,SG47,43-A,0.80,8/20/2020,Mina,Mason,HCS,HCS-70,7,1150,4815,3665,SA,3/12/2021,SA,10,110,25,d40g,2,3/12/2021,ET,14,3/26/2021,AW,5.0940,2.0530,2.0450,2.2190,1.8220,1.8060,1.9860,340.2,AW,3066,AW,9.01,20210326,2657,W,0.6372,99.59,0.0753,1.4678,6.3229,7.9,0.168,100.15,99.2504,98.8006,100.15,N,N,,,Mason,20210326.1,174.315,137.092,1.272,Adin,20210329,20210329.1,Adin,,Adin,Adin,Mason,26D10,3/26/2021,0,3/29/2021,5b,5a,5b,5a,5a,5a,5a,1,1,5a,3895,2,6,D,10,0.989,0,-0.8128,-0.1524,0.0762,-0.6096,-0.2286,-0.0762
3896,97,10,7,48,6/1/2021,Re-filled by Vishwa (messed up during fiber transfer),36,SG47,43-A,0.50,8/20/2020,Mina/Erin,Ian,HCS,HCS-82,6,1155,4815,3660,VM,5/17/2021,VM,10,110,25,d40g,2,5/17/2021,SA,3,5/20/2021,AW/LR,5.0910,2.0860,2.0510,2.2020,1.8370,1.8050,1.9890,341.1,AW,3080,AW,9.03,20210520,2650,W,2.7361,99.33,0.1132,3.2453,4.8302,8.2,0.179,99.8501,99.7001,99.5502,98.2009,N,N,,,Zander,20210524.2,322.553,254.6,1.267,Zander,20210521,20210524,Zander,,Adin,Adin,Adin,36C10,5/24/2021,4,5/21/2021,5a,5a,5a,5a,5a,5a,5a,1,1,5a,3896,3,6,C,10,0.987,-0.0762,0.0254,0,-0.3556,-0.2286,-0.254,0
3897,98,10,7,40,4/6/2021,,27,SG47,43-A,0.92,8/24/2020,Vishwa,Jerome,HCS,HCS-71,6,1165,4890,3725,SA,3/17/2021,JL,10,110,25,d40g,2,3/17/2021,ET,15,4/1/2021,AW,5.0930,2.1030,2.0430,2.2270,1.8520,1.8050,1.9910,344.6,AW,3156,AW,9.16,20210401,2645,W,0.6746,99.14,0.0000,0.9452,5.7089,6.7,0.140,99.2504,98.8006,99.5502,98.9505,N,N,,,Erin,20210402.1,347.58,258.831,1.343,Zander,20210402,20210402,Erin,,Adin,Mason,Mason,27A10,4/2/2021,1,4/2/2021,5a,5a,5a,5a,5a,5a,5a,1,1,5a,3897,2,7,A,10,1.005,-0.0254,0.4572,-0.2032,0.2794,0.1524,-0.254,0.0508
3898,99,10,7,40,4/6/2021,,31,SG47,43-A,0.83,8/24/2020,Vishwa,Jerome,HCS,HCS-70,6,1170,4970,3800,SA,3/10/2021,JL,10,110,25,d40g,5,3/10/2021,ET,22,4/1/2021,AW,5.0920,2.1000,2.0420,2.2170,1.8510,1.8020,1.9910,343.3,AW,3126,AW,9.10,20210401,2658,W,1.6867,99.63,0.0376,0.7148,5.4552,6.2,0.151,99.8501,99.5502,99.5502,99.5502,N,N,,,Erin,20210402.1,221.171,258.831,0.855,Zander,20210402,20210402,Erin,,Adin,Mason,Mason,31B10,4/2/2021,1,4/2/2021,5a,5a,5a,5a,5a,5a,5a,1,1,5a,3898,3,1,B,10,1.025,-0.0508,0.381,-0.2286,0.0254,0.127,-0.3302,0.0508
3899,100,10,7,40,4/6/2021,,31,SG47,43-A,1.50,8/24/2020,Jerome,Vishwa,HCS,HCS-68,6,1175,4860,3685,SA,3/4/2021,SA,10,110,25,d40g,2,3/4/2021,ET,28,4/1/2021,AW,5.0930,2.0850,2.0410,2.2180,1.8580,1.8040,1.9890,343.0,AW,3132,AW,9.13,20210401,2651,W,0.6746,99.36,0.1509,99.8114,0.0377,100.0,0.101,99.8501,98.8006,99.7001,99.1004,N,N,,,Erin,20210402,258.802,197.057,1.313,Jerome,20210401.2,20210402,Erin,,Adin,Mason,Mason,31A10,4/2/2021,1,4/1/2021,5a,5a,5a,5a,5a,5a,5a,1,1,5a,3899,3,1,A,10,0.994,-0.0254,0,-0.254,0.0508,0.3048,-0.2794,0
3900,101,10,8,,,mislabeled and machined as a 12; missing row,,SG47,43-A,0.82,8/24/2020,Vishwa,Jerome,HCS,HCS-69,7,1155,4805,3650,SA,3/9/2021,SA,10,110,25,d40g,2.5,3/9/2021,ET,36,4/14/2021,AW/LR,5.0730,2.0790,2.0470,2.1880,1.8440,1.8030,1.9850,338.1,AW,3052,AW,9.03,20210414,2535,W,2.5113,95.02,0.1972,5.0888,11.5187,16.8,0.228,96.2519,96.8516,92.054,94.9025,Y,N,,,Zander,20210419.1,316.914,259.836,1.220,Erin,20210416.1,20210419,Zander,,Mason,Mason,Adin,,4/19/2021,5,4/16/2021,8,5a,5b,8,5b,8,5a,1,1,8,3900,,,,,0.985,-0.5334,-0.1524,-0.1016,-0.7112,-0.0508,-0.3048,-0.1016
3901,102,10,7,54,7/13/2021,,39,SG47,43-A,0.50,8/24/2020,Will,Saad,HCS,HCS-82,7,1165,4820,3655,SA,5/18/2021,VM,10,110,25,d40g,4,5/18/2021,SA,27,6/14/2021,AW/LR,5.0740,2.0980,2.0420,2.2070,1.8560,1.8000,1.9850,340.8,AW,3032,AW,8.90,20210614,2570,W,0.8995,96.33,0.7782,6.0700,9.3385,16.2,0.260,95.5022,99.4003,92.6537,97.7511,N,N,,,Zander,20210615,198.317,132.664,1.495,Zander,20210614.3,20210615,Zander,,Erin,Mina,Erin,39D10,6/15/2021,1,6/14/2021,5c,5a,5a,5c,5b,5a,5a,1,1,5b,3901,3,9,D,10,0.986,-0.508,0.3302,-0.2286,-0.2286,0.254,-0.381,-0.1016
3902,103,10,7,53,7/7/2021,kept at NPL for few weeks to watch out for Sean effect,42,SG47,43-A,0.67,8/24/2020,Will,Vishwa,HCS,HCS-84,8,1135,4985,3850,VM,5/26/2021,JL,11,110,25,d40g,2.5,5/26/2021,SA,12,6/7/2021,AW/LR,5.0950,2.0860,2.0490,2.2130,1.8310,1.7800,1.9850,340.7,AW,3162,AW,9.28,20210607,2650,W,0.5622,99.33,0.0377,0.3019,4.0755,4.4,0.114,99.5502,99.1004,99.4003,99.2504,N,N,,,Zander/Erin,20210701.3,141.625,59.915,2.364,Mina,20210630,20210608,Zander,,Mason,Long Term Monitoring,Long Term Monitoring,42A10,7/1/2021,24,6/30/2021,5b,5a,5b,5a,5a,5a,5a,1,1,5a,3902,4,2,A,10,1.039,0.0254,0.0254,-0.0508,-0.0762,-0.381,-0.889,-0.1016
3903,104,10,7,50,6/15/2021,,37,SG47,43-A,0.60,8/24/2020,Will,Jerome,HCS,HCS-90,7,1170,5015,3845,CC,6/3/2021,VM,11,110,25,d40g,2,6/3/2021,SA,8,6/11/2021,AW/LR,5.0950,2.0620,2.0370,2.2000,1.8140,1.7980,1.9900,338.3,AW,3124,AW,9.23,20210611,2648,W,1.4243,99.25,0.1511,1.5106,4.2296,5.9,0.165,99.2504,99.2504,99.5502,98.9505,N,N,,,Zander,20210611,223.2,137.018,1.629,Zander,20210614,20210611,Zander,,Erin,Erin,Mina,37C10,6/11/2021,0,6/14/2021,5b,5a,5b,5a,5a,5a,5a,1,1,5a,3903,3,7,C,10,1.037,0.0254,-0.5842,-0.3556,-0.4064,-0.8128,-0.4318,0.0254
3904,56,9,7,47,5/25/2021,,34,SG47,43-B,0.90,8/25/2020,Vishwa,Jerome,HCS,HCS-79,8,1155,4800,3645,SA,4/30/2021,VM,10,110,25,d40g,2.5,4/30/2021,SA,12,5/12/2021,LR,5.1060,2.0740,2.0350,2.2230,1.8280,1.7990,1.9760,341.1,LR,3064,LR,8.98,20210512,2647,N,2.6987,99.21,0.0756,2.3423,8.1602,10.6,0.183,99.5502,97.901,99.8501,99.5502,N,N,,,Jerome,20210513,294.257,169.429,1.737,Jerome,20210513.1,20210513,Jerome,,Caroline,Mason,Mason,34A9,5/13/2021,1,5/13/2021,5b,5a,5b,5a,5a,5a,5a,1,1,5a,3904,3,4,A,9,0.979,-0.3048,-0.2794,-0.5334,-0.0508,-0.3302,-0.4064,-0.3302
3905,57,9,7,47,5/25/2021,,34,SG47,43-B,1.05,8/25/2020,Vishwa,Jerome,HCS,HCS-79,9,1140,4810,3670,SA,5/3/2021,JL,10,110,25,d40g,3,5/3/2021,SA,9,5/12/2021,LR,5.1060,2.0710,2.0380,2.2100,1.8370,1.8020,1.9810,340.8,LR,3036,LR,8.91,20210512,2628,W,1.2743,98.50,0.3044,4.2999,9.3227,13.9,0.217,97.0015,98.5007,99.5502,98.9505,N,N,,,Jerome,20210513,289.912,169.429,1.711,Jerome,20210513.1,20210513,Jerome,,Caroline,Mason,Mason,34B9,5/13/2021,1,5/13/2021,5a,5a,5a,5a,5a,5a,5a,1,1,5a,3905,3,4,B,9,0.985,-0.3048,-0.3556,-0.4572,-0.381,-0.1016,-0.3302,-0.2032
3906,58,9,7,42,4/20/2021,,30,SG47,43-B,1.00,8/25/2020,Vishwa,Mason,HCS,HCS-71,7,1165,4940,3775,SA,3/19/2021,ET,10,110,25,d40g,1.5,3/19/2021,ET,25,4/13/2021,LR,5.1180,2.0810,2.0450,2.2260,1.8450,1.8070,1.9860,344.7,LR,3174,LR,9.21,20210413,2664,W,0.3374,99.85,0.0000,0.3754,2.5526,2.9,0.122,99.8501,100,99.7001,99.8501,N,N,,,Mina,20210414.1,201.294,243.47,0.827,Zander,20210414,20210414.1,Mina,,Mason,Mason,Mason,30A9,4/14/2021,1,4/14/2021,5a,5a,5a,5a,5a,5a,5a,1,1,5a,3906,3,0,A,9,1.013,0,-0.1016,-0.2794,0.0254,0.1016,-0.2032,-0.0762
3907,59,9,7,44,5/4/2021,,29,SG47,43-B,1.20,8/25/2020,Jerome,Mason,HCS,HCS-72,6,1170,4885,3715,SA,3/23/2021,SA,10,110,25,d40g,2,3/23/2021,ET,28,4/20/2021,AW/LR,5.1160,2.0980,2.0470,2.2270,1.8450,1.7900,1.9940,345.4,AW,3148,AW,9.11,20210420,2654,W,0.7122,99.48,0.0754,0.6029,5.3881,6.1,0.154,99.7001,99.4003,99.2504,99.5502,N,N,,,Mina,20210421.6,184.981,178.852,1.034,Jerome,20210422,20210422,Jerome,,Adin,Adin,Adin,29C9,4/21/2021,1,4/22/2021,5b,5a,5b,5a,5a,5a,5a,1,1,5a,3907,2,9,C,9,0.997,-0.0508,0.3302,-0.2286,0.0508,0.1016,-0.635,0.127
3908,60,9,7,36,3/2/2021,,25,SG47,43-B,4.67,8/25/2020,Ian,Mason,HCS,HCS-65,7,1165,4810,3645,SA,2/11/2021,SA,9,110,25,d40g,2.5,2/11/2021,ET,14,2/25/2021,AW,5.1150,2.0690,2.0440,2.2250,1.8290,1.7970,1.9880,342.9,AW,3136,AW,9.15,20210225,2661,W,0.2998,99.74,0.0000,0.3382,3.8332,4.2,0.121,100.3,99.2504,99.7001,99.7001,N,N,,,Mason,20210226.2,249.29,294.213,0.847,Erin,20210226,20210226,Mason,,Adin,Adin,Adin,25B9,2/26/2021,1,2/26/2021,5a,5a,5a,5a,5a,5a,5a,1,1,5a,3908,2,5,B,9,0.979,-0.0762,-0.4064,-0.3048,0,-0.3048,-0.4572,-0.0254
3909,61,9,8,41,4/13/2021,returned by SEan,,SG47,43-B,4.50,8/25/2020,Raihana,Jerome,HCS,HCS-72,7,1170,4875,3705,SA,3/24/2021,JL,10,110,25,d40g,1.5,3/24/2021,ET,15,4/8/2021,AW,5.1190,2.0990,2.0320,2.2290,1.8510,1.8100,1.9880,345.8,AW,3116,AW,9.01,20210408,2661,W,1.7991,99.74,0.0000,0.5261,4.1338,4.7,0.136,101.349,98.2009,99.8501,99.5502,N,N,,,Erin,20210409,225.125,149.487,1.506,Erin,20210409,20210409,Jerome,,Adin,Adin,Adin,,4/9/2021,1,4/9/2021,8,5a,5b,5a,5a,5a,5a,1,1,5a,3909,,,,,0.995,0.0254,0.3556,-0.6096,0.1016,0.254,-0.127,-0.0254
3910,62,9,7,34,2/16/2021,swopped with DBN 2910 after potting,25,SG47,43-B,1.00,8/25/2020,Jerome,Mason,HCS,HCS-57,7,1165,4680,3515,ET,12/22/2020,GP,9,110,25,d40g,2,12/23/2020,ET,41,2/2/2021,AW,5.1160,2.0690,2.0450,2.2280,1.8350,1.8060,1.9880,343.9,AW,3156,AW,9.18,20210202,2657,W,0.6372,99.59,0.0000,0.5269,4.1024,4.6,0.131,99.1004,100,99.5502,99.7001,N,N,,,Mina,20210202.1,403.773,202.997,1.989,Mina,20210203,20210203,Mina,,Mason,Zander,Mason,25D9,2/2/2021,0,2/3/2021,5a,5a,5a,5a,5a,5a,5a,1,1,5a,3910,2,5,D,9,0.944,-0.0508,-0.4064,-0.2794,0.0762,-0.1524,-0.2286,-0.0254
3911,63,9,7,30,1/4/2021,,19,SG47,43-B,1.33,8/25/2020,Jerome,Mason,HCS,HCS-55,7,1155,4780,3625,JT,12/3/2020,ET,9,110,25,d40g,3,12/4/2020,ET,7,12/11/2020,AW,5.1170,2.0940,2.0530,2.2260,1.8510,1.8090,1.9950,346.6,AW,3136,AW,9.05,20201211,2619,W,0.4872,98.16,0.6491,2.9782,6.1474,9.8,0.184,97.7511,96.7016,98.3508,99.8501,N,N,,,Zander,20201215,351.04,164.358,2.136,Erin,20201217,20201215,Zander,,Adin,Adin,Adin,19A9,12/15/2020,4,12/17/2020,5a,5a,5a,5a,5a,5a,5a,1,1,5a,3911,1,9,A,9,0.973,-0.0254,0.2286,-0.0762,0.0254,0.254,-0.1524,0.1524
3912,64,9,7,31,1/11/2021,,20,SG47,43-B,0.85,8/26/2020,Vishwa,Mason,HCS,HCS-57,6,1165,4860,3695,ET,12/18/2020,ET,9,110,25,d40g,5,12/18/2020,ET,19,1/6/2021,AW,5.1030,2.0790,2.0530,2.2270,1.8430,1.8060,1.9900,344.2,AW,3150,AW,9.15,20210106,2646,W,1.4992,99.18,0.2646,1.8519,6.2736,8.4,0.169,100.3,99.4003,98.2009,98.8006,N,N,,,Mason,20210107.3,248.919,248.566,1.001,Mason,20210107,20210107,Mason,,Adin,Adin,Adin,20C9,1/7/2021,1,1/7/2021,5a,5a,5a,5a,5a,5a,5a,1,1,5a,3912,2,0,C,9,0.992,-0.381,-0.1524,-0.0762,0.0508,0.0508,-0.2286,0.0254
3913,65,9,7,44,5/4/2021,,33,SG47,43-B,3.50,8/26/2020,Ian,Jerome,HCS,HCS-76,8,1150,4900,3750,SA,4/14/2021,JL,10,110,25,d40g,2.5,4/14/2021,ET,12,4/26/2021,AW/LR,5.1120,2.0610,2.0400,2.2150,1.8270,1.8040,1.9810,340.9,AW,3100,AW,9.09,20210426,2643,W,2.0240,99.06,0.0378,1.1351,4.6916,5.9,0.146,99.4003,98.5007,98.8006,99.5502,N,N,,,Saad,20210426.3,307.451,241.406,1.274,Saad,20210427,20210428,Zander,,Adin,Adin,Mason,33D9,4/26/2021,0,4/27/2021,5b,5a,5b,5a,5a,5a,5a,1,1,5a,3913,3,3,D,9,1.007,-0.1524,-0.6096,-0.4064,-0.254,-0.3556,-0.2794,-0.2032
3914,66,9,7,50,6/15/2021,,39,SG47,43-B,1.33,8/27/2020,Jerome,Will,HCS,HCS-91,9,1135,4940,3805,SA,6/4/2021,VM,11,110,25,d40g,2,6/4/2021,SA,7,6/11/2021,AW/LR,5.1170,2.0740,2.0500,2.2200,1.8450,1.8110,1.9900,344.5,AW,3190,AW,9.26,20210611,2654,W,1.2369,99.48,0.0000,0.9043,5.5388,6.4,0.149,99.7001,99.4003,99.5502,99.2504,N,N,,,Zander,20210611.1,218.783,125.581,1.742,Zander,20210614.1,20210614,Erin,,Erin,Mina,Adin,39D9,6/11/2021,0,6/14/2021,5a,5a,5a,5a,5a,5a,5a,1,1,5a,3914,3,9,D,9,1.021,-0.0254,-0.2794,-0.1524,-0.127,0.1016,-0.1016,0.0254
3915,67,9,7,42,4/20/2021,,32,SG47,43-B,3.00,8/27/2020,Raihana,Mason,HCS,HCS-71,6,1175,4845,3670,SA,3/17/2021,JL,10,110,25,d40g,2,3/17/2021,ET,27,4/13/2021,AW,5.1170,2.1000,2.0500,2.2280,1.8350,1.8140,1.9920,346.3,LR,3186,LR,9.20,20210413,2638,W,0.7871,98.88,0.1516,0.5307,3.2980,4.0,0.137,97.4513,98.9505,99.5502,99.5502,N,N,,,Mina,20210414.1,260.963,243.47,1.072,Zander,20210414,20210414.1,Mina,,Mason,Mason,Mason,32A9,4/14/2021,1,4/14/2021,5a,5a,5a,5a,5a,5a,5a,1,1,5a,3915,3,2,A,9,0.985,-0.0254,0.381,-0.1524,0.0762,-0.1524,-0.0254,0.0762
3916,68,9,7,50,6/15/2021,,38,SG47,43-B,0.75,8/28/2020,Will,Daniel,HCS,HCS-90,7,1155,4895,3740,SA,6/3/2021,VM,11,110,25,d40g,1.5,6/3/2021,SA,8,6/11/2021,AW/LR,5.1180,2.0670,2.0560,2.2300,1.8380,1.8150,1.9910,345.3,AW,3174,AW,9.19,20210611,2653,W,2.2864,99.44,0.1508,2.2993,5.6163,8.1,0.178,99.8501,98.9505,100.15,98.8006,N,N,,,Zander,20210611.1,250.821,125.581,1.997,Zander,20210614.1,20210614,Erin,,Erin,Mina,Adin,38A9,6/11/2021,0,6/14/2021,5a,5a,5a,5a,5a,5a,5a,1,1,5a,3916,3,8,A,9,1.004,0,-0.4572,0,0.127,-0.0762,0,0.0508
3917,69,9,7,50,6/15/2021,,37,SG47,43-B,1.00,8/28/2020,Daniel,Mason,HCS,HCS-84,7,1155,4870,3715,SA,5/27/2021,SA,11,110,25,d40g,1.5,5/27/2021,SA,11,6/7/2021,AW/LR,5.0990,2.0710,2.0540,2.2210,1.8300,1.7950,1.9900,342.1,AW,3164,AW,9.25,20210607,2657,W,2.3238,99.59,0.0000,0.7527,5.0433,5.8,0.135,100,99.2504,100,99.1004,N,N,,,Zander,20210607.1,434.421,282.908,1.536,Mina,20210607.1,20210608,Zander,,Mason,Mina,Mina,37C9,6/7/2021,0,6/7/2021,5a,5a,5a,5a,5a,5a,5a,1,1,5a,3917,3,7,C,9,0.997,-0.4826,-0.3556,-0.0508,-0.1016,-0.2794,-0.508,0.0254
3918,70,9,7,67,10/12/2021,,,SG47,43-B,0.60,8/28/2020,Will,Daniel,HCS,HCS-132,8,1175,4905,3730,SA,10/1/2021,SA,12,110,25,d40g,2,10/1/2021,ET,6,10/7/2021,AW/LR,5.1210,2.0870,2.0490,2.2240,1.8370,1.8020,1.9880,344.8,AW,3140,AW,9.11,20211007,2656,W,0.2623,99.55,0.0000,0.2636,3.0497,3.3,0.112,101.199,98.051,99.7001,99.2504,N,N,,,Erin,20211007.2,166.456,92.1208,1.807,EricH,20211008,20211007,Erin,,Erin,EricH,EricH,,10/7/2021,0,10/8/2021,5a,5a,5a,5a,5a,5a,5a,1,1,5a,3918,,,,,1.001,0.0762,0.0508,-0.1778,-0.0254,-0.1016,-0.3302,-0.0254
3919,71,9,7,44,5/4/2021,,36,SG47,43-B,0.83,8/28/2020,Daniel,Will,HCS,HCS-74,7,1165,4815,3650,SA,4/5/2021,JL,10,110,25,d40g,1.5,4/5/2021,ET,15,4/20/2021,AW/LR,5.1170,2.0920,2.0410,2.2150,1.8600,1.8040,1.9860,344.5,AW,3084,AW,8.95,20210420,2663,W,0.0750,99.81,0.0376,0.3755,3.1543,3.6,0.124,99.8501,99.7001,99.8501,99.8501,N,N,,,Mina,20210421.6,206.562,178.852,1.155,Jerome,20210422,20210422,Jerome,,Adin,Adin,Adin,36C9,4/21/2021,1,4/22/2021,5a,5a,5a,5a,5a,5a,5a,1,1,5a,3919,3,6,C,9,0.98,-0.0254,0.1778,-0.381,-0.254,0.4826,-0.2794,-0.0762
3920,72,9,8,41,4/13/2021,returned by Sean,,SG47,43-B,0.75,8/28/2020,Will,Jerome,HCS,HCS-73,7,1165,4795,3630,SA,3/30/2021,SA,10,110,25,d40g,1.5,3/30/2021,ET,9,4/8/2021,AW,5.1190,2.1020,2.0410,2.2260,1.8410,1.8110,1.9900,345.9,AW,3130,AW,9.05,20210408,2662,W,1.4992,99.78,0.0000,0.3757,5.7851,6.2,0.102,100.45,99.4003,99.8501,99.4003,N,N,,,Erin,20210409,207.444,149.487,1.388,Erin,20210409,20210409,Jerome,,Adin,Adin,Adin,,4/9/2021,1,4/9/2021,8,5a,5a,5a,5a,5a,5a,1,1,5a,3920,,,,,0.974,0.0254,0.4318,-0.381,0.0254,0,-0.1016,0.0254
3921,73,9,7,45,5/10/2021,,35,SG47,43-B,0.83,8/28/2020,Daniel,Jerome,HCS,HCS-77,8,1150,4830,3680,SA,4/20/2021,ET,10,110,25,d40g,2,4/20/2021,ET,14,5/4/2021,AW/LR,5.1150,2.0700,2.0430,2.2250,1.8300,1.8070,1.9880,343.3,AW,3064,AW,8.92,20210504,2656,W,0.4123,99.55,0.0753,1.0542,5.1205,6.3,0.150,99.8501,99.7001,99.7001,98.9505,N,N,,,Erin,20210505,322.677,174.677,1.847,Jerome,20210504.2,20210505,Erin,,Mason,Mason,Mason,35A9,5/5/2021,1,5/4/2021,5a,5a,5a,5a,5a,5a,5a,1,1,5a,3921,3,5,A,9,0.988,-0.0762,-0.381,-0.3302,0,-0.2794,-0.2032,-0.0254
3922,74,9,7,47,5/25/2021,,34,SG47,43-B,0.75,8/28/2020,Daniel,Jerome,HCS,HCS-78,9,1135,4950,3815,VM,4/27/2021,VM,10,110,25,d40g,1.5,4/27/2021,ET,7,5/4/2021,AW/LR,5.1160,2.0590,2.0500,2.2360,1.8130,1.8070,1.9900,343.6,AW,3118,AW,9.07,20210504,2644,W,1.0119,99.10,0.0378,0.9455,5.1437,6.1,0.148,100.75,99.2504,98.8006,97.6012,N,N,,,Erin,20210505,327.393,174.677,1.874,Jerome,20210504.2,20210505,Erin,,Mason,Mason,Mason,34C9,5/5/2021,1,5/4/2021,5b,5a,5b,5a,5a,5a,5a,1,1,5a,3922,3,4,C,9,1.024,-0.0508,-0.6604,-0.1524,0.2794,-0.7112,-0.2032,0.0254
3923,75,9,7,47,5/25/2021,,33,SG47,43-B,0.75,8/28/2020,Daniel,Jerome,HCS,HCS-79,7,1150,4805,3655,SA,4/29/2021,SA,10,110,25,d40g,2,4/29/2021,ET,13,5/12/2021,LR,5.1030,2.0590,2.0390,2.2280,1.8240,1.8000,1.9800,340.9,LR,3084,LR,9.05,20210512,2623,W,0.4872,98.31,0.3050,3.4312,7.8155,11.6,0.198,96.5517,99.2504,98.6507,98.8006,N,N,,,Jerome,20210513,232.891,169.429,1.375,Jerome,20210513.1,20210513,Jerome,,Caroline,Mason,Mason,33C9,5/13/2021,1,5/13/2021,5b,5a,5b,5a,5a,5a,5a,1,1,5a,3923,3,3,C,9,0.981,-0.381,-0.6604,-0.4318,0.0762,-0.4318,-0.381,-0.2286
3924,76,9,7,45,5/10/2021,,31,SG47,43-B,0.83,8/31/2020,Daniel,Jerome,HCS,HCS-78,7,1145,4940,3795,SA,4/16/2021,ET,10,110,25,d40g,2,4/16/2021,ET,10,4/26/2021,AW/LR,5.1150,2.0560,2.0310,2.2230,1.8340,1.8080,1.9830,341.8,AW,3070,AW,8.98,20210426,2650,W,2.2114,99.33,0.1509,1.3962,3.4340,5.0,0.138,99.4003,99.2504,99.5502,99.1004,N,N,,,Zander,20210428,302.087,241.406,1.251,Saad,20210427,20210428,Mina,,Adin,Mason,Mason,31D9,4/28/2021,2,4/27/2021,5b,5a,5b,5a,5a,5a,5a,1,1,5a,3924,3,1,D,9,1.019,-0.0762,-0.7366,-0.635,-0.0508,-0.1778,-0.1778,-0.1524
3925,77,9,7,31,1/11/2021,,20,SG47,43-B,2.25,8/31/2020,Ian,Jerome,HCS,HCS-57,6,1165,4855,3690,ET,12/15/2020,ET,9,110,25,d40g,4.5,12/15/2020,ET,3,12/18/2020,AW,5.1200,2.0740,2.0350,2.2300,1.8460,1.8090,1.9870,344.6,AW,3148,AW,9.14,20201218,2650,W,1.5367,99.33,0.2642,2.6038,7.1321,10.0,0.187,99.5502,99.1004,98.9505,99.7001,N,N,,,Mason,20201222.1,224.897,165.397,1.360,Adin,20201221,20201222,Mason,,Adin,Adin,Adin,20D9,12/22/2020,4,12/21/2020,5b,5a,5b,5a,5a,5a,5a,1,1,5a,3925,2,0,D,9,0.991,0.0508,-0.2794,-0.5334,0.127,0.127,-0.1524,-0.0508
3926,78,9,7,44,5/4/2021,,29,SG47,43-B,0.35,8/31/2020,Will,Mason,HCS,HCS-76,7,1160,4870,3710,SA,4/12/2021,JL,10,110,25,d40g,3,4/12/2021,ET,14,4/26/2021,AW/LR,5.1150,2.0790,2.0430,2.2310,1.8470,1.8100,1.9880,345.1,AW,3074,AW,8.91,20210426,2653,W,2.4738,99.44,0.1885,1.2062,5.1640,6.6,0.167,101.349,99.5502,98.8006,98.051,N,N,,,Saad,20210426.3,277.504,241.406,1.150,Saad,20210427,20210428,Zander,,Adin,Adin,Mason,29B9,4/26/2021,0,4/27/2021,5a,5a,5a,5a,5a,5a,5a,1,1,5a,3926,2,9,B,9,0.996,-0.0762,-0.1524,-0.3302,0.1524,0.1524,-0.127,-0.0254
3927,79,9,7,41,4/13/2021,,30,SG47,43-B,0.50,8/31/2020,Will,Jerome,HCS,HCS-72,8,1155,4835,3680,SA,3/22/2021,JL,10,110,25,d40g,2,3/22/2021,ET,17,4/8/2021,AW,5.1160,2.0690,2.0320,2.2150,1.8110,1.7900,1.9930,340.9,AW,3118,AW,9.15,20210408,2662,W,0.2624,99.78,0.0000,0.1503,2.6672,2.8,0.107,100.9,99.1004,99.8501,99.2504,N,N,,,Erin,20210409,182.099,149.487,1.218,Erin,20210409,20210409,Jerome,,Adin,Adin,Adin,30B9,4/9/2021,1,4/9/2021,5b,5a,5b,5a,5a,5a,5a,1,1,5a,3927,3,0,B,9,0.988,-0.0508,-0.4064,-0.6096,-0.254,-0.762,-0.635,0.1016
3928,80,9,7,44,5/4/2021,,32,SG47,43-B,0.50,8/31/2020,Will,Jerome,HCS,HCS-75,6,1160,4785,3625,SA,4/9/2021,SA,10,110,25,d40g,1.5,4/9/2021,ET,11,4/20/2021,AW/LR,5.1210,2.0930,2.0440,2.2180,1.8530,1.7970,1.9950,345.3,AW,3122,AW,9.04,20210420,2654,W,0.5623,99.48,0.0000,0.5652,3.4665,4.0,0.129,97.901,102.849,95.6522,101.499,N,N,,,Mina,20210421.9,209.119,178.852,1.169,Jerome,20210422,20210422,Jerome,,Adin,Adin,Adin,32B9,4/21/2021,1,4/22/2021,5b,5a,5a,5a,5b,5a,5a,1,1,5b,3928,3,2,B,9,0.973,0.0762,0.2032,-0.3048,-0.1778,0.3048,-0.4572,0.1524
