Repository: masonrh2/sphenix_cosmics

File: files/blocks_13-64.csv (part 27 of 56)
 DBN,Don't edit Block occurance,BL,Status,BNL shipment,Shipping date,Comment,Sector,Fiber type,Fiber batch,Filling time (h),FF date,Filled by,Checked by,W powder,W bucket number,Mold number,Empty mold (g),Filled mold (g),W filling mass (g),fibers loaded by,W filling date,W filled by,Epoxy batch,Resin mass (g),Hardener mass (g),potting notes,Epoxy filling time (min),Epoxy filling date,Epoxy preparer,Delta Mach-Pot,Machining date,Machined by,L (in),BT (in),BB (in),BH (in),ST (in),SB (in),SH (in),Volume (mL),Measured by,Mass (g),Measured by,Density(g/mL),Tested on,# Fibers N,Good end,ABS N-W (%),# Fibers / # Holes (%),10-15(%),15-50(%),50-75(%),r75 (%),R,T1(BL) Fiber %,T2(BR) Fiber %,T3(TL) Fiber %,T4(TR) Fiber %, missing row?,13 connected holes?,FOM_N,FOM_I,Tested by,Tested on,Scintillation (mV),Calibration (mV),Ratio (Calibrated Twice),Tested by,Tested on,Natural Pictures,Tested by,Retouch,Density Result Checked?,Light Checked?,Natural Pictures checked?,Sector ID (SSBBR),LT M/D/YYYY,Days Mach-LT,Scint M/D/YYYY,Block Grade,De,Di,LT,LTQ,Vi,Sci,Pic,X,LT-all,DBN,S-left,S-right,column,row,relative W weight,Δ(L) [mm],Δ(BT) [mm],Δ(BB) [mm],Δ(BH) [mm],Δ(ST) [mm],Δ(SB) [mm],Δ(SH) [mm]
3929,81,9,7,42,4/20/2021,,33,SG47,43-B,2.33,9/1/2020,Raihana,Mason,HCS,HCS-74,6,1155,4880,3725,SA,4/2/2021,SA,10,110,25,d40g,2,4/2/2021,ET,11,4/13/2021,AW,5.1190,2.0860,2.0530,2.2210,1.8270,1.7990,1.9920,344.3,LR,3146,LR,9.14,20210413,2660,W,0.8620,99.70,0.0376,0.3383,3.9850,4.4,0.127,100.9,99.5502,99.5502,98.8006,N,N,,,Mina,20210414.1,293.334,245.395,1.195,Jerome,20210415.1,20210414.1,Mina,,Mason,Mason,Mason,33B9,4/14/2021,1,4/15/2021,5a,5a,5a,5a,5a,5a,5a,1,1,5a,3929,3,3,B,9,1,0.0254,0.0254,-0.0762,-0.1016,-0.3556,-0.4064,0.0762
3930,82,9,7,42,4/20/2021,,33,SG47,43-B,1.33,9/1/2020,Jerome,Mason,HCS,HCS-74,8,1150,4820,3670,SA,3/31/2021,JL,10,110,25,d40g,3,3/31/2021,ET,13,4/13/2021,AW,5.1190,2.0780,2.0460,2.2280,1.8230,1.7980,1.9910,343.9,LR,3116,LR,9.06,20210413,2661,W,1.3493,99.74,0.0752,0.6389,7.6287,8.3,0.167,98.6507,99.7001,98.8006,101.799,N,N,,,Mina,20210414.2,227.015,245.395,0.925,Jerome,20210415.1,20210414.1,Mina,,Mason,Mason,Mason,33A9,4/14/2021,1,4/15/2021,5a,5a,5a,5a,5a,5a,5a,1,1,5a,3930,3,3,A,9,0.985,0.0254,-0.1778,-0.254,0.0762,-0.4572,-0.4318,0.0508
3931,83,9,7,45,5/10/2021,,31,SG47,43-B,2.33,9/1/2020,Raihana,Jerome,HCS,HCS-75,9,1140,4815,3675,SA,4/7/2021,JL,10,110,25,d40g,3,4/7/2021,ET,13,4/20/2021,AW/LR,5.1160,2.0910,2.0500,2.2260,1.8330,1.8100,1.9880,345.1,AW,3166,AW,9.18,20210420,2659,W,0.4873,99.66,0.0000,0.4889,6.3934,6.9,0.149,100,99.8501,98.9505,99.8501,N,N,,,Zander,20210421.5,236.599,163.417,1.448,Mason,20210421.1,20210422,Jerome,,Adin,Adin,Adin,31C9,4/21/2021,1,4/21/2021,5a,5a,5a,5a,5a,5a,5a,1,1,5a,3931,3,1,C,9,0.987,-0.0508,0.1524,-0.1524,0.0254,-0.2032,-0.127,-0.0254
3932,84,9,8,41,4/13/2021,returned by Sean,,SG47,43-B,0.83,9/2/2020,Daniel,Jerome,HCS,HCS-71,7,1170,4900,3730,SA,3/16/2021,SA,10,110,25,d40g,2,3/16/2021,ET,23,4/8/2021,AW,5.1180,2.1050,2.0500,2.2190,1.8470,1.8050,1.9900,345.8,AW,3174,AW,9.18,20210408,2659,N,4.9101,99.66,0.0000,5.5660,93.1929,98.8,0.117,98.051,101.349,99.1004,100.15,N,N,,,Erin,20210409,234.118,149.487,1.566,Erin,20210409,20210409,Jerome,,Adin,Adin,Adin,,4/9/2021,1,4/9/2021,8,5a,5a,5a,5a,5a,5a,1,1,5a,3932,,,,,1.001,0,0.508,-0.1524,-0.1524,0.1524,-0.254,0.0254
3933,85,9,7,39,3/30/2021,,24,SG47,43-B,1.50,9/2/2020,Jerome,Mason,HCS,HCS-69,7,1165,4870,3705,SA,3/9/2021,SA,10,110,25,d40g,2,3/9/2021,ET,16,3/25/2021,AW,5.1190,2.1020,2.0490,2.2290,1.8580,1.8050,1.9890,346.9,AW,3186,AW,9.18,20210325,2660,W,0.3748,99.70,0.0376,1.8045,6.5790,8.4,0.171,101.199,98.6507,99.7001,99.2504,N,N,,,Erin,20210326,203.239,201.917,1.007,Erin,20210326,20210326,Erin,,Adin,Mason,Mason,24A9,3/26/2021,1,3/26/2021,5a,5a,5a,5a,5a,5a,5a,1,1,5a,3933,2,4,A,9,0.995,0.0254,0.4318,-0.1778,0.1016,0.4318,-0.254,0
3934,86,9,7,44,5/4/2021,,32,SG47,43-B,1.50,9/2/2020,Jerome,Will,HCS,HCS-75,8,1155,4870,3715,SA,4/8/2021,SA,10,110,25,d40g,2,4/8/2021,ET,12,4/20/2021,AW/LR,5.1160,2.0800,2.0470,2.2240,1.8380,1.8000,1.9910,344.2,AW,3130,AW,9.09,20210420,2664,W,1.9491,99.85,0.0751,0.6757,4.6547,5.4,0.149,100.15,99.4003,100,99.8501,N,N,,,Zander,20210421.5,215.325,163.417,1.318,Mason,20210421.1,20210422,Jerome,,Adin,Adin,Adin,32C9,4/21/2021,1,4/21/2021,5a,5a,5a,5a,5a,5a,5a,1,1,5a,3934,3,2,C,9,0.997,-0.0508,-0.127,-0.2286,-0.0254,-0.0762,-0.381,0.0508
3935,87,9,7,40,4/6/2021,,27,SG47,34-B,0.50,9/2/2020,Will,Jerome,HCS,HCS-70,7,1160,4855,3695,SA,3/12/2021,SA,10,110,25,d40g,2,3/12/2021,ET,20,4/1/2021,AW,5.1150,2.1000,2.0450,2.2310,1.8560,1.8100,1.9880,346.6,AW,3154,AW,9.10,20210401,2660,W,0.2998,99.70,0.0376,1.8797,6.9925,8.9,0.163,99.8501,99.2504,99.8501,99.8501,N,N,,,Erin,20210402.1,302.03,258.831,1.167,Zander,20210402,20210402,Erin,,Adin,Mason,Mason,27B9,4/2/2021,1,4/2/2021,5a,5a,5a,5a,5a,5a,5a,1,1,5a,3935,2,7,B,9,0.992,-0.0762,0.381,-0.2794,0.1524,0.381,-0.127,-0.0254
3936,88,9,7,39,3/30/2021,,24,SG47,43-B,1.50,9/2/2020,Pranav,Jerome,HCS,HCS-69,6,1180,5020,3840,SA,3/8/2021,JL,10,110,25,d40g,4,3/8/2021,ET,17,3/25/2021,AW,5.1170,2.0840,2.0510,2.2170,1.8440,1.8100,1.9900,344.7,AW,3092,AW,8.97,20210325,2658,W,0.8246,99.63,0.1505,1.8059,7.7126,9.7,0.183,101.199,98.2009,98.6507,100.45,N,N,,,Erin,20210326,246.674,201.917,1.222,Erin,20210326,20210326,Erin,,Adin,Mason,Mason,24B9,3/26/2021,1,3/26/2021,5a,5a,5a,5a,5a,5a,5a,1,1,5a,3936,2,4,B,9,1.031,-0.0254,-0.0254,-0.127,-0.2032,0.0762,-0.127,0.0254
3937,89,9,7,38,3/22/2021,,27,SG47,43-B,1.50,9/2/2020,Pranav,Jerome,HCS,HCS-67,7,1160,4835,3675,SA,2/23/2021,SA,9,110,25,d40g,2,2/23/2021,ET,22,3/17/2021,AW,5.1180,2.0970,2.0470,2.2290,1.8550,1.8090,1.9950,347.0,AW,3186,AW,9.18,20210317,2663,W,2.4738,99.81,0.0000,0.4882,5.1446,5.6,0.129,101.199,98.6507,100,99.4003,N,N,,,Jerome,20210318,262.738,218.598,1.202,Mina,20210317,20210318,Jerome,,Adin,Adin,Adin,27C9,3/18/2021,1,3/17/2021,5a,5a,5a,5a,5a,5a,5a,1,1,5a,3937,2,7,C,9,0.987,0,0.3048,-0.2286,0.1016,0.3556,-0.1524,0.1524
3938,90,9,7,37,3/15/2021,,25,SG47,43-B,3.00,9/3/2020,Raihana,Jerome,HCS,HCS-67,6,1175,4935,3760,SA,2/24/2021,JL,9,110,25,d40g,4,2/24/2021,ET,12,3/8/2021,AW,5.1170,2.0850,2.0550,2.2260,1.8390,1.8050,1.9890,345.2,AW,3148,AW,9.12,20210308,2660,W,2.0239,99.70,0.0000,1.1278,7.1805,8.3,0.157,100.45,98.8006,99.7001,99.8501,N,N,,,Jerome,20210309,301.562,148.035,2.037,Mina,20210310,20210309.2,Mina,,Mason,Zander,Zander,25C9,3/9/2021,1,3/10/2021,5a,5a,5a,5a,5a,5a,5a,1,1,5a,3938,2,5,C,9,1.009,-0.0254,0,-0.0254,0.0254,-0.0508,-0.254,0
3939,91,9,7,37,3/15/2021,,26,SG47,43-B,1.15,9/3/2020,Pranav,Jerome,HCS,HCS-66,7,1160,4810,3650,SA,2/18/2021,SA,9,110,25,d40g,2.5,2/18/2021,ET,18,3/8/2021,AW,5.1180,2.0800,2.0530,2.2310,1.8350,1.8100,1.9900,345.5,AW,3156,AW,9.14,20210308,2662,W,1.6492,99.78,0.0376,1.9534,7.8888,9.9,0.171,99.7001,99.5502,100,99.8501,N,N,,,Jerome,20210309,267.355,148.035,1.806,Mina,20210310,20210309.2,Mina,,Mason,Zander,Zander,26B9,3/9/2021,1,3/10/2021,5a,5a,5a,5a,5a,5a,5a,1,1,5a,3939,2,6,B,9,0.98,0,-0.127,-0.0762,0.1524,-0.1524,-0.127,0.0254
3940,92,9,7,42,4/20/2021,,32,SG47,43-B,2.00,9/3/2020,Ian,Will,HCS,HCS-73,8,1155,4920,3765,SA,3/26/2021,ET,10,110,25,d40g,2,3/26/2021,ET,18,4/13/2021,AW,5.1180,2.0790,2.0500,2.2220,1.8120,1.7840,1.9750,341.3,LR,3132,LR,9.18,20210413,2639,W,1.0869,98.91,0.0379,1.2505,7.7681,9.1,0.156,99.4003,101.949,96.2519,98.051,N,N,,,Zander,20210414,242.387,208.714,1.161,Jerome,20210413.1,20210414,Zander,,Mason,Mina,Mina,32D9,4/14/2021,1,4/13/2021,5b,5a,5b,5a,5a,5a,5a,1,1,5a,3940,3,2,D,9,1.011,0,-0.1524,-0.1524,-0.0762,-0.7366,-0.7874,-0.3556
3941,93,9,7,38,3/22/2021,,24,SG47,43-B,1.00,2/24/2021,Zander,Caroline,HCS,HCS-68,6,1180,4850,3670,SA,3/4/2021,SA,10,110,25,d40g,3,3/4/2021,ET,13,3/17/2021,AW,5.1250,2.0820,2.0430,2.2250,1.8450,1.8100,1.9970,346.0,AW,3154,AW,9.12,20210317,2647,W,2.6237,99.21,0.0378,0.7934,10.5025,11.3,0.166,99.5502,99.1004,97.901,100.3,N,N,,,Jerome,20210318,302.857,218.598,1.385,Mina,20210317,20210318,Jerome,,Adin,Adin,Adin,24C9,3/18/2021,1,3/17/2021,5a,5a,5a,5a,5a,5a,5a,1,1,5a,3941,2,4,C,9,0.985,0.1778,-0.0762,-0.3302,0,0.1016,-0.127,0.2032
3942,94,9,7,39,3/30/2021,43-B/44-A,26,SG47,43-B,1.67,9/3/2020,Ian,Jerome,HCS,HCS-68,6,1170,4905,3735,SA,3/1/2021,JL,10,110,25,d40g,6,3/1/2021,ET,24,3/25/2021,AW,5.1180,2.0820,2.0490,2.2220,1.8380,1.8090,1.9910,344.8,AW,3132,AW,9.08,20210325,2654,W,0.9371,99.48,0.0754,1.6956,9.7212,11.5,0.206,99.8501,99.2504,98.6507,100.15,N,N,,,Erin,20210326,214.883,201.917,1.064,Erin,20210326,20210326,Erin,,Adin,Mason,Mason,26A9,3/26/2021,1,3/26/2021,5a,5a,5a,5a,5a,5a,5a,1,1,5a,3942,2,6,A,9,1.003,0,-0.0762,-0.1778,-0.0762,-0.0762,-0.1524,0.0508
3943,95,9,7,39,3/30/2021,,26,SG47,43-B,0.27,9/4/2020,Will,Jerome,HCS,HCS-70,6,1170,4935,3765,SA,3/10/2021,JL,10,110,25,d40g,5,3/10/2021,ET,15,3/25/2021,AW,5.1180,2.0860,2.0440,2.2210,1.8500,1.8140,1.9920,345.4,AW,3126,AW,9.05,20210325,2644,W,1.1994,99.10,0.2648,3.8578,14.7882,18.9,0.254,100.6,98.9505,97.901,98.9505,N,N,,,Erin,20210326,230.707,201.917,1.143,Erin,20210326,20210326,Erin,,Adin,Mason,Mason,26C9,3/26/2021,1,3/26/2021,5a,5a,5a,5a,5a,5a,5a,1,1,5a,3943,2,6,C,9,1.011,0,0.0254,-0.3048,-0.1016,0.2286,-0.0254,0.0762
3944,96,9,7,36,3/2/2021,,28,SG47,43-B,0.83,9/4/2020,Daniel,Will,HCS,HCS-65,6,1175,4820,3645,SA,2/12/2021,SA,9,110,25,d40g,2.5,2/12/2021,ET,13,2/25/2021,AW,5.1140,2.0830,2.0500,2.2200,1.8450,1.8100,1.9950,345.1,AW,3160,AW,9.16,20210225,2653,W,1.3119,99.44,0.0000,0.6785,4.9001,5.6,0.130,101.049,98.3508,98.6507,99.7001,N,N,,,Mason,20210226.2,260.878,294.213,0.887,Erin,20210226,20210226,Mason,,Adin,Adin,Adin,28D9,2/26/2021,1,2/26/2021,5a,5a,5a,5a,5a,5a,5a,1,1,5a,3944,2,8,D,9,0.979,-0.1016,-0.0508,-0.1524,-0.127,0.1016,-0.127,0.1524
3945,97,9,7,30,1/4/2021,,17,SG47,43-B,0.50,9/4/2020,Will,Daniel,HCS,HCS-56,6,1170,4905,3735,JT,12/8/2020,ET,9,110,25,d40g,2.5,12/8/2020,ET,3,12/11/2020,AW,5.1170,2.0970,2.0480,2.2300,1.8600,1.8130,1.9820,346.4,AW,3164,AW,9.13,20201211,2640,W,0.9370,98.95,0.4167,4.2803,7.5000,12.2,0.213,99.7001,97.4513,99.2504,99.4003,N,N,,,Zander,20201215,411.123,164.358,2.501,Erin,20201217,20201215,Zander,,Adin,Adin,Adin,17A9,12/15/2020,4,12/17/2020,5a,5a,5a,5a,5a,5a,5a,1,1,5a,3945,1,7,A,9,1.003,-0.0254,0.3048,-0.2032,0.127,0.4826,-0.0508,-0.1778
3946,98,9,7,41,4/13/2021,,30,SG47,32-B,0.83,9/4/2020,Daniel,Jerome,HCS,HCS-71,6,1175,4865,3690,SA,3/16/2021,SA,10,110,25,d40g,3,3/16/2021,ET,21,4/6/2021,AW/LR,5.1140,2.0980,2.0450,2.2200,1.8550,1.8100,1.9900,345.6,AW/LR,3164,AW/LR,9.16,20210406,2643,W,0.8996,99.06,0.0378,1.0594,5.4862,6.6,0.155,98.6507,98.6507,99.7001,99.2504,N,N,,,Mina,20210406.1,213.291,161.274,1.323,Zander,20210407,20210406.3,Jerome,,Adin,Adin,Mina,30C9,4/6/2021,0,4/7/2021,5a,5a,5a,5a,5a,5a,5a,1,1,5a,3946,3,0,C,9,0.991,-0.1016,0.3302,-0.2794,-0.127,0.3556,-0.127,0.0254
3947,99,9,7,37,3/15/2021,,26,SG47,43-B,0.50,9/4/2020,Will,Jerome,HCS,HCS-66,6,1170,4730,3560,SA,2/19/2021,ET,9,110,25,d40g,4,2/19/2021,ET,17,3/8/2021,AW,5.1170,2.0910,2.0550,2.2250,1.8410,1.8090,1.9900,345.7,AW,3100,AW,8.97,20210308,2653,W,2.2489,99.44,0.1131,2.6762,9.6872,12.5,0.191,99.8501,99.2504,99.4003,99.2504,N,N,,,Jerome,20210309,293.776,148.035,1.985,Mina,20210310,20210309.2,Mina,,Mason,Zander,Zander,26D9,3/9/2021,1,3/10/2021,5a,5a,5a,5a,5a,5a,5a,1,1,5a,3947,2,6,D,9,0.956,-0.0254,0.1524,-0.0254,0,0,-0.1524,0.0254
3948,100,9,7,40,4/6/2021,,31,SG47,32-B,1.00,9/4/2020,Daniel,Jerome,HCS,HCS-69,7,1175,4750,3575,SA,3/5/2021,ET,10,110,25,d40g,2,3/5/2021,ET,27,4/1/2021,AW,5.1160,2.1030,2.0520,2.2290,1.8500,1.8120,1.9880,346.8,AW,3132,AW,9.03,20210401,2657,W,0.5247,99.59,0.0000,0.6398,4.2153,4.9,0.127,100.6,98.6507,99.5502,99.5502,N,N,,,Erin,20210402.1,317.297,258.831,1.226,Zander,20210402,20210402,Erin,,Adin,Mason,Mason,31B9,4/2/2021,1,4/2/2021,5a,5a,5a,5a,5a,5a,5a,1,1,5a,3948,3,1,B,9,0.96,-0.0508,0.4572,-0.1016,0.1016,0.2286,-0.0762,-0.0254
3949,101,9,7,40,4/6/2021,~10 buried fibers,27,SG47,32-B,0.83,9/4/2020,Daniel,Jerome,HCS,HCS-70,8,1160,4910,3750,SA,3/15/2021,JL,10,110,25,d40g,3,3/15/2021,ET,17,4/1/2021,AW,5.1170,2.0780,2.0430,2.2300,1.8330,1.8050,1.9890,344.4,AW,3022,AW,8.77,20210401,2648,W,1.0120,99.25,0.0378,1.2462,7.2130,8.5,0.151,99.5502,99.4003,97.1514,100.9,N,N,,,Erin,20210402.1,276.746,258.831,1.069,Zander,20210402,20210402,Erin,,Adin,Mason,Mason,27D9,4/2/2021,1,4/2/2021,5b,5b,5a,5a,5a,5a,5a,1,1,5a,3949,2,7,D,9,1.007,-0.0254,-0.1778,-0.3302,0.127,-0.2032,-0.254,0
3950,102,9,7,37,3/15/2021,43-B/43-A,25,SG47,43-B,3.00,9/8/2020,Raihana,Ian,HCS,HCS-65,7,1165,4685,3520,SA,2/16/2021,ET,9,110,25,d40g,2,2/16/2021,ET,20,3/8/2021,AW,5.1170,2.0750,2.0490,2.2300,1.8370,1.8100,1.9900,345.0,AW,3084,AW,8.94,20210308,2655,W,1.0869,99.51,0.1130,0.7910,5.8757,6.8,0.146,99.1004,99.7001,99.5502,99.7001,N,N,,,Jerome,20210309,256.97,148.035,1.736,Mina,20210310,20210309.2,Mina,,Mason,Zander,Zander,25A9,3/9/2021,1,3/10/2021,5a,5a,5a,5a,5a,5a,5a,1,1,5a,3950,2,5,A,9,0.945,-0.0254,-0.254,-0.1778,0.127,-0.1016,-0.127,0.0254
3951,103,9,7,38,3/22/2021,,31,SG47,43-A,1.67,9/8/2020,Jerome,Mason,HCS,HCS-67,7,1160,4810,3650,SA,2/25/2021,SA,9,110,25,d40g,2,2/25/2021,ET,20,3/17/2021,AW,5.1170,2.0970,2.0440,2.2300,1.8550,1.8100,1.9930,346.8,AW,3158,AW,9.11,20210317,2663,W,1.7991,99.81,0.0000,0.3380,5.7454,6.1,0.125,101.199,99.8501,98.8006,99.4003,N,N,,,Jerome,20210318,263.699,218.598,1.206,Mina,20210317,20210318,Jerome,,Adin,Adin,Adin,31A9,3/18/2021,1,3/17/2021,5a,5a,5a,5a,5a,5a,5a,1,1,5a,3951,3,1,A,9,0.98,-0.0254,0.3048,-0.3048,0.127,0.3556,-0.127,0.1016
3952,104,9,7,36,3/2/2021,,24,SG47,44-A,1.50,9/8/2020,Ian,Jerome,HCS,HCS-66,6,1170,4760,3590,SA,2/17/2021,JL,9,110,25,d40g,3.5,2/17/2021,ET,8,2/25/2021,AW,5.1150,2.1000,2.0550,2.2280,1.8440,1.8150,1.9960,347.1,AW,3078,AW,8.87,20210225,2641,W,1.3118,98.99,0.0757,1.2117,6.8535,8.1,0.152,99.4003,98.6507,97.7511,100.15,N,N,,,Mason,20210226.2,297.863,294.213,1.012,Erin,20210226,20210226,Mason,,Adin,Adin,Adn,24D9,2/26/2021,1,2/26/2021,5a,5a,5a,5a,5a,5a,5a,1,1,5a,3952,2,4,D,9,0.964,-0.0762,0.381,-0.0254,0.0762,0.0762,0,0.1778
3953,52,8,7,30,1/4/2021,,17,SG47,44-A,1.25,9/9/2020,Jerome,Ian,HCS,HCS-55,7,1165,4850,3685,JT,12/3/2020,ET,9,110,25,d40g,5,12/3/2020,ET,5,12/8/2020,AW,5.1510,2.1000,2.0540,2.2330,1.8480,1.8060,1.9930,349.5,AW,3164,AW,9.05,20201208,2648,W,1.1245,99.25,0.2644,1.9638,3.3988,5.6,0.152,100.9,100.15,98.6507,97.3013,N,N,,,Zander,20201209.2,437.26,243.479,1.796,Erin,20201210,20201209,Zander,,Adin,Adin,Adin,17C8,12/9/2020,1,12/10/2020,5a,5a,5a,5a,5a,5a,5a,1,1,5a,3953,1,7,C,8,0.985,-0.1016,0.381,-0.1524,-0.0254,0.2794,-0.2286,0.1016
3954,53,8,7,41,4/13/2021,,27,SG47,44-A,2.00,9/8/2020,Ian,Jerome,HCS,HCS-68,6,1175,4815,3640,SA,2/26/2021,SA,9,110,25,d40g,2,2/26/2021,ET,39,4/6/2021,AW,5.1120,2.0870,2.0540,2.2200,1.8170,1.7870,1.9750,341.7,AW,3150,AW,9.22,20210406,2618,W,2.6986,98.13,0.2674,4.1253,6.2643,10.7,0.201,99.4003,98.051,98.9505,96.1019,N,N,,,Mina,20210407,123.254,168.267,0.732,Vrishin,20210406.1,20210406.3,Jerome,,Adin,Adin,Mina,27C8,4/7/2021,1,4/6/2021,5b,5a,5b,5a,5a,5a,5a,1,1,5a,3954,2,7,C,8,0.973,-1.0922,0.0508,-0.1524,-0.3556,-0.508,-0.7112,-0.3556
3955,54,8,7,37,3/15/2021,,25,SG47,44-A,1.50,9/9/2020,Ian,Jerome,HCS,HCS-63,6,1175,4800,3625,SA,2/3/2021,JL,9,110,25,d40g,2,2/3/2021,ET,31,3/6/2021,AW,5.1560,2.0640,2.0320,2.2380,1.8440,1.8150,2.0000,348.3,AW,3142,AW,9.02,20210306,2648,W,2.0990,99.25,0.1133,1.3595,4.0408,5.5,0.143,100.15,98.2009,99.2504,99.4003,N,N,,,Zander,20210310,140.075,132.732,1.055,Vrishin,20210309,20210309,Mina,,Mason,Adin,Zander,25A8,3/10/2021,4,3/9/2021,5b,5a,5b,5a,5a,5a,5a,1,1,5a,3955,2,5,A,8,0.969,0.0254,-0.5334,-0.7112,0.1016,0.1778,0,0.2794
3956,55,8,7,42,4/20/2021,,31,SG47,44-A,1.33,9/9/2020,Jerome,Ian,HCS,HCS-72,8,1160,4830,3670,SA,3/22/2021,JL,10,110,25,d40g,2,3/22/2021,ET,22,4/13/2021,AW,5.1550,2.0700,2.0530,2.2280,1.8170,1.8030,1.9890,346.1,LR,3180,LR,9.19,20210413,2661,W,0.2249,99.74,0.0376,0.1879,3.2695,3.5,0.126,100.75,98.8006,99.7001,99.7001,N,N,,,Mina,20210414.3,240.794,229.391,1.050,Jerome,20210415,20210415,Jerome,,Mason,Mason,Mason,31D8,4/14/2021,1,4/15/2021,5a,5a,5a,5a,5a,5a,5a,1,1,5a,3956,3,1,D,8,0.981,0,-0.381,-0.1778,-0.1524,-0.508,-0.3048,0
3957,56,8,7,39,3/30/2021,,24,SG47,44-A,1.75,9/9/2020,Ian,Jerome,HCS,HCS-67,6,1175,4970,3795,SA,2/24/2021,JL,9,110,25,d40g,3.5,2/24/2021,ET,29,3/25/2021,AW,5.1580,2.0610,2.0280,2.2340,1.8270,1.7870,1.9890,345.0,AW,3132,AW,9.08,20210325,2655,W,1.3118,99.51,0.1883,2.5989,7.4953,10.3,0.183,100,99.4003,99.2504,99.4003,N,N,,,Jerome/Mason,20210325.1,189.199,201.917,0.937,Erin,20210326,20210326,Erin,,Adin,Mason,Mason,24A8,3/25/2021,0,3/26/2021,5b,5a,5b,5a,5a,5a,5a,1,1,5a,3957,2,4,A,8,1.014,0.0762,-0.6096,-0.8128,0,-0.254,-0.7112,0
3958,57,8,7,43,4/27/2021,,31,SG47,44-A,1.00,9/11/2020,Daniel,Jerome,HCS,HCS-75,8,1165,4805,3640,SA,4/8/2021,SA,10,110,25,d40g,2,4/8/2021,ET,11,4/19/2021,AW/LR,5.1530,2.0730,2.0500,2.2410,1.8280,1.8090,1.9960,348.4,AW,3166,AW,9.09,20210419,2658,W,1.4618,99.63,0.0000,0.7148,7.3740,8.1,0.160,98.6507,104.948,96.4018,98.5007,N,N,,,Mina,20210420.2,258.217,265.62,0.972,Erin,20210419,20210420,Mina,,Adin,Adin,Adin,31C8,4/20/2021,1,4/19/2021,5a,5a,5a,5a,5a,5a,5a,1,1,5a,3958,3,1,C,8,0.973,-0.0508,-0.3048,-0.254,0.1778,-0.2286,-0.1524,0.1778
3959,58,8,7,43,4/27/2021,,29,SG47,44-A,0.83,9/11/2020,Daniel,Ian,HCS,HCS-73,8,1160,4970,3810,SA,3/25/2021,ET,10,110,25,d40g,2,3/25/2021,ET,25,4/19/2021,AW/LR,5.1550,2.0710,2.0520,2.2410,1.8190,1.8110,1.9920,347.9,AW,3130,AW,9.00,20210419,2660,W,3.0359,99.70,0.1128,0.3759,5.0000,5.5,0.155,99.2504,99.8501,99.7001,100,N,N,,,Zander,20210421.3,195.621,265.62,0.736,Erin,20210419,20210420,Mina,,Adin,Adin,Adin,29D8,4/21/2021,2,4/19/2021,5a,5a,5a,5a,5a,5a,5a,1,1,5a,3959,2,9,D,8,1.018,0,-0.3556,-0.2032,0.1778,-0.4572,-0.1016,0.0762
3960,59,8,7,40,4/6/2021,,27,SG47,44-A,1.00,9/11/2020,Daniel,Jerome,HCS,HCS-69,7,1175,4910,3735,SA,3/5/2021,ET,10,110,25,d40g,3,3/5/2021,ET,27,4/1/2021,AW,5.1550,2.0930,2.0520,2.2400,1.8540,1.8080,1.9920,350.2,AW,3200,AW,9.14,20210401,2654,W,0.2624,99.48,0.4145,99.2464,0.3014,100.0,0.122,100.15,99.5502,98.3508,99.8501,N,N,,,Erin,20210402,219.347,197.057,1.113,Jerome,20210401.2,20210402,Erin,,Adin,Mason,Mason,27A8,4/2/2021,1,4/1/2021,5a,5a,5a,5a,5a,5a,5a,1,1,5a,3960,2,7,A,8,0.998,0,0.2032,-0.2032,0.1524,0.4318,-0.1778,0.0762
3961,60,8,7,30,1/4/2021,,17,SG47,44-A,1.10,9/14/2020,Vishwa,Jerome,HCS,HCS-56,6,1170,4905,3735,JT,12/8/2020,ET,9,110,25,d40g,2.5,12/8/2020,ET,3,12/11/2020,AW,5.1540,2.0920,2.0590,2.2300,1.8320,1.8000,1.9990,348.8,AW,3164,AW,9.07,20201211,2599,W,1.2744,97.41,0.3078,2.5394,6.0023,8.8,0.182,96.1019,98.8006,98.5007,96.2519,N,N,,,Zander,20201215,277.431,164.358,1.688,Erin,20201217,20201215,Zander,,Adin,Adin,Adin,17B8,12/15/2020,4,12/17/2020,5b,5a,5a,5b,5a,5a,5a,1,1,5b,3961,1,7,B,8,0.998,-0.0254,0.1778,-0.0254,-0.1016,-0.127,-0.381,0.254
3962,61,8,7,44,5/4/2021,,32,SG47,44-A,1.60,9/14/2020,Ian,Jerome,HCS,HCS-76,9,1140,4880,3740,SA,4/15/2021,SA,10,110,25,d40g,2,4/15/2021,ET,11,4/26/2021,AW/LR,5.1510,2.0690,2.0560,2.2210,1.8270,1.7930,1.9810,344.7,AW,3134,AW,9.09,20210426,2659,W,2.4738,99.66,0.0752,0.9778,4.0241,5.1,0.135,99.8501,101.199,99.1004,98.5007,N,N,,,Saad,20210426.3,264.951,241.406,1.098,Saad,20210427,20210428,Zander,,Adin,Adin,Mason,32A8,4/26/2021,0,4/27/2021,5b,5a,5b,5a,5a,5a,5a,1,1,5a,3962,3,2,A,8,0.999,-0.1016,-0.4064,-0.1016,-0.3302,-0.254,-0.5588,-0.2032
3963,62,8,8,,,,,SG47,44-A,1.67,9/14/2020,Ian,Saad,HCS,HCS-68,6,1175,4815,3640,SA,3/3/2021,JL,10,110,25,d40g,2,3/3/2021,ET,40,4/12/2021,AW/LR,5.1400,2.0600,2.0410,2.2240,1.8200,1.8030,1.9820,343.3,AW,3048,AW,8.88,20210412,2553,W,4.4228,95.69,0.3917,4.9745,8.5781,13.9,0.216,92.8036,95.5022,94.9025,99.5502,N,N,,,Mina,20210413.2,314.077,286.051,1.098,Jerome,20210413,20210413.1,Mina,,Mason,Mason,Mason,,4/13/2021,1,4/13/2021,8,5a,5b,8,5b,5a,5a,1,1,8,3963,,,,,0.973,-0.381,-0.635,-0.4826,-0.254,-0.4318,-0.3048,-0.1778
3964,63,8,7,57,8/4/2021,Used 66-A as well,47,SG47,44-A,0.50,9/16/2020,Zander/Erin/Nandini,LucasT,HCS,HCS-99,7,1160,4885,3725,SA,7/22/2021,CC,11,110,25,d40g,2.5,7/22/2021,SA,6,7/28/2021,AW/LR,5.1540,2.0700,2.0520,2.2340,1.8300,1.8100,1.9850,347.1,AW,3242,AW,9.34,20210728,2657,W,0.7871,99.59,0.0000,0.3011,1.8442,2.1,0.099,99.7001,99.5502,99.1004,100,N,N,,,Nicholas,20210729,181.385,91.49,1.983,Nicholas,20210729,20210729,Mason,,Mason,Mason,Adin,47D8,7/29/2021,1,7/29/2021,5a,5a,5a,5a,5a,5a,5a,1,1,5a,3964,4,7,D,8,0.995,-0.0254,-0.381,-0.2032,0,-0.1778,-0.127,-0.1016
3965,64,8,7,41,4/13/2021,,27,SG47,44-A,0.58,9/18/2020,Erin,Will,HCS,HCS-71,7,1180,4960,3780,SA,3/16/2021,SA,10,110,25,d40g,3,3/16/2021,ET,23,4/8/2021,AW,5.1560,2.0960,2.0460,2.2370,1.8520,1.8040,1.9860,349.1,AW,3126,AW,8.95,20210408,2617,W,0.3374,98.09,0.0764,0.8024,1.5667,2.4,0.126,98.9505,98.051,98.2009,97.1514,N,N,,,Erin,20210409,209.084,149.487,1.399,Erin,20210409,20210409,Jerome,,Adin,Adin,Adin,27B8,4/9/2021,1,4/9/2021,5a,5a,5a,5a,5a,5a,5a,1,1,5a,3965,2,7,B,8,1.01,0.0254,0.2794,-0.3556,0.0762,0.381,-0.2794,-0.0762
3966,65,8,7,43,4/27/2021,,29,SG47,44-A,0.50,9/18/2020,Erin,Jerome,HCS,HCS-74,6,1170,4880,3710,SA,4/1/2021,SA,10,110,25,d40g,2,4/1/2021,ET,18,4/19/2021,AW/LR,5.1550,2.0730,2.0200,2.2350,1.8350,1.7890,1.9900,345.6,AW,3136,AW,9.08,20210419,2656,W,2.8860,99.55,0.1130,0.6024,4.1792,4.9,0.163,101.049,99.4003,99.4003,98.3508,N,N,,,Zander,20210421.3,202.182,265.62,0.761,Erin,20210419,20210420,Mina,,Adin,Adin,Adin,29C8,4/21/2021,2,4/19/2021,5b,5a,5b,5a,5a,5a,5a,1,1,5a,3966,2,9,C,8,0.991,0,-0.3048,-1.016,0.0254,-0.0508,-0.6604,0.0254
3967,66,8,7,31,1/11/2021,,20,SG47,44-A,1.00,9/18/2020,Daniel,Will,HCS,HCS-56,6,1180,4970,3790,JT,12/14/2020,ET,9,110,25,d40g,8,12/14/2020,ET,3,12/17/2020,AW,5.1570,2.0810,2.0560,2.2450,1.8420,1.8040,1.9950,350.0,AW,3174,AW,9.07,20201217,2607,W,1.1244,97.71,0.0767,0.9590,6.4826,7.5,0.165,98.9505,99.7001,96.4018,95.8021,N,N,,,Mina,20201218,255.669,234.676,1.089,Erin,20201218,20201221,Mina,,Adin,Adin,Adin,20C8,12/18/2020,1,12/18/2020,5b,5a,5a,5b,5b,5a,5a,1,1,5b,3967,2,0,C,8,1.013,0.0508,-0.1016,-0.1016,0.2794,0.127,-0.2794,0.1524
3968,67,8,7,42,4/20/2021,,30,SG47,44-A,0.90,9/21/2020,Vishwa,Will,HCS,HCS-72,6,1170,4885,3715,SA,3/23/2021,SA,10,110,25,d40g,2,3/23/2021,ET,21,4/13/2021,AW,5.1560,2.0680,2.0320,2.2320,1.8050,1.7880,1.9910,344.5,LR,3150,LR,9.14,20210413,2658,W,0.9370,99.63,0.0752,1.2792,7.1106,8.5,0.177,95.3523,103.898,95.5022,103.748,N,N,,,Mina,20210414.2,271.811,245.395,1.108,Jerome,20210415.1,20210414.1,Mina,,Mason,Mason,Mason,30A8,4/14/2021,1,4/15/2021,5b,5a,5b,5a,5b,5a,5a,1,1,5b,3968,3,0,A,8,0.993,0.0254,-0.4318,-0.7112,-0.0508,-0.8128,-0.6858,0.0508
3969,68,8,7,47,5/25/2021,,34,SG47,44-A,0.80,9/21/2020,Vishwa,Jerome,HCS,HCS-79,8,1165,4790,3625,SA,4/28/2021,JL,10,110,25,d40g,2,4/28/2021,ET,21,5/19/2021,AW/LR,5.1510,2.0810,2.0550,2.2380,1.8250,1.8150,1.9890,348.2,AW,3076,AW,8.83,20210519,2662,W,2.2863,99.78,0.0751,0.8640,5.6349,6.6,0.151,99.8501,99.4003,100,99.8501,N,N,,,Zander,20210521,234.353,141.629,1.655,Zander,20210520,20210521,Zander,,Adin,Mason,Adin,34A8,5/21/2021,2,5/20/2021,5a,5a,5a,5a,5a,5a,5a,1,1,5a,3969,3,4,A,8,0.969,-0.1016,-0.1016,-0.127,0.1016,-0.3048,0,0
3970,69,8,7,46,5/18/2021,,34,SG47,44-A,1.80,9/21/2020,Ian,Jerome,HCS,HCS-75,6,1170,4850,3680,SA,4/9/2021,SA,10,110,25,d40g,1.5,4/9/2021,ET,17,4/26/2021,AW/LR,5.1480,2.0680,2.0340,2.2250,1.8350,1.8040,1.9810,344.6,AW,3114,AW,9.04,20210426,2621,W,3.4858,98.24,0.2289,2.2129,6.6387,9.1,0.187,98.9505,98.8006,99.2504,95.952,N,N,,,Saad,20210426.3,277.288,241.406,1.149,Saad,20210427,20210428,Zander,,Adin,Adin,Mason,34B8,4/26/2021,0,4/27/2021,5b,5a,5b,5a,5b,5a,5a,1,1,5b,3970,3,4,B,8,0.983,-0.1778,-0.4318,-0.6604,-0.2286,-0.0508,-0.2794,-0.2032
3971,70,8,7,41,4/13/2021,,30,SG47,44-A,0.75,9/21/2020,Will,Jerome,HCS,HCS-71,6,1170,4780,3610,SA,3/17/2021,JL,10,110,25,d40g,2,3/17/2021,ET,22,4/8/2021,AW,5.1560,2.0620,2.0270,2.2350,1.8160,1.7920,1.9920,344.9,AW,3110,AW,9.02,20210408,2637,W,0.0375,98.84,0.0379,0.7964,4.7402,5.6,0.127,100.9,97.7511,99.5502,97.1514,N,N,,,Erin,20210409,274.788,149.487,1.838,Erin,20210409,20210409,Jerome,,Adin,Adin,Adin,30B8,4/9/2021,1,4/9/2021,5b,5a,5b,5a,5a,5a,5a,1,1,5a,3971,3,0,B,8,0.965,0.0254,-0.5842,-0.8382,0.0254,-0.5334,-0.5842,0.0762
3972,71,8,8,,,PATCH JOB,,SG47,44-A,1.75,9/21/2020,Ian,Jerome,HCS,HCS-69,7,1170,4830,3660,SA,3/9/2021,SA,10,110,25,d40g,2,3/9/2021,ET,31,4/9/2021,AW/LR,5.1370,2.0630,2.0430,2.2280,1.8460,1.8120,1.9850,345.4,AW,3136,AW,9.08,20210409,2551,W,3.1859,95.61,0.3528,3.6456,7.6441,11.6,0.209,98.9505,95.0525,97.1514,91.3043,N,N,,,Zander,20210412,196.249,178.87,1.097,Jerome,20210409.1,20210412,Zander,,Mason,Mason,Mason,,4/12/2021,3,4/9/2021,8,5a,5b,8,5b,5a,5a,1,1,8,3972,,,,,0.978,-0.4572,-0.5588,-0.4318,-0.1524,0.2286,-0.0762,-0.1016
3973,72,8,7,32,1/26/2021,,24,SG47,44-A,0.50,9/21/2020,Will,Jerome,HCS,HCS-57,7,1165,4795,3630,ET,12/16/2020,ET,9,110,25,d40g,2.5,12/16/2020,ET,26,1/11/2021,AW,5.1430,2.0650,2.0490,2.2320,1.8290,1.8110,1.9900,346.2,AW,3110,AW,8.98,2021011,2660,W,0.1499,99.70,0.0000,0.1504,3.6090,3.8,0.124,99.7001,99.5502,99.4003,100.15,N,N,,,Mason,20210111.1,248.549,232.885,1.067,Adin,20210111.1,20210111,Mason,,Adin,Adin,Adin,24B8,1/11/2021,0,1/11/2021,5a,5a,5a,5a,5a,5a,5a,1,1,5a,3973,2,4,B,8,0.97,-0.3048,-0.508,-0.2794,-0.0508,-0.2032,-0.1016,0.0254
3974,73,8,7,50,6/15/2021,PATCH JOB/ dark streak on narrow end,39,SG47,44-A,0.50,9/21/2020,Will,Erin,HCS,HCS-78,7,1155,4970,3815,SA,4/16/2021,ET,10,110,25,d40g,2.5,4/16/2021,ET,53,6/8/2021,AW/LR,5.1370,2.0580,2.0430,2.2280,1.8100,1.8160,1.9790,343.4,AW,3116,AW,9.07,20210608,2604,W,0.5622,97.60,2.9954,96.9662,0.0000,100.0,0.157,98.5007,99.1004,95.3523,97.4513,N,N,,,Erin,20210608.1,438.037,347.622,1.260,Erin,20210608.3,20210609,Zander,,Mason,Mina,Mina,39D8,6/8/2021,0,6/8/2021,5b,5a,5b,5b,5b,5a,5a,1,1,5b,3974,3,9,D,8,1.02,-0.4572,-0.6858,-0.4318,-0.1524,-0.6858,0.0254,-0.254
3975,74,8,7,48,6/1/2021,,36,SG47,44-A,1.17,9/21/2020,Ian,Vishwa,HCS,HCS-80,8,1170,4715,3545,SA,5/4/2021,VM,10,110,25,d40g,2.5,5/4/2021,SA,9,5/13/2021,LR,5.1390,2.0780,2.0570,2.2320,1.8260,1.7900,1.9820,345.3,LR,3028,LR,8.77,20210513,2658,W,0.8246,99.63,0.0376,1.0911,5.6057,6.7,0.143,99.5502,99.4003,99.8501,99.7001,N,N,,,Mina,20210525,399.918,231.439,1.728,Zander,20210524,20210525,Mina,,Mason,Zander,Zander,36A8,5/25/2021,12,5/24/2021,5b,5b,5b,5a,5a,5a,5a,1,1,5a,3975,3,6,A,8,0.947,-0.4064,-0.1778,-0.0762,-0.0508,-0.2794,-0.635,-0.1778
3976,75,8,7,43,4/27/2021,,31,SG47,44-A,0.50,9/22/2020,Erin,Jerome,HCS,HCS-75,9,1140,4875,3735,SA,4/6/2021,SA,10,110,25,d40g,2,4/6/2021,ET,13,4/19/2021,AW/LR,5.1550,2.0680,2.0530,2.2320,1.8350,1.8130,1.9900,347.6,AW,3174,AW,9.13,20210419,2651,W,0.3373,99.36,0.1132,0.8299,4.7907,5.7,0.154,101.349,97.3013,100.3,98.5007,N,N,,,Zander,20210421.2,225.534,265.62,0.849,Erin,20210419,20210420,Mina,,Adin,Adin,Adin,31B8,4/21/2021,2,4/19/2021,5a,5a,5a,5a,5a,5a,5a,1,1,5a,3976,3,1,B,8,0.998,0,-0.4318,-0.1778,-0.0508,-0.0508,-0.0508,0.0254
3977,76,8,7,44,5/4/2021,,32,SG47,44-A,1.80,9/22/2020,Raihana,Jerome,HCS,HCS-76,7,1175,4840,3665,SA,4/12/2021,JL,10,110,25,d40g,3,4/12/2021,ET,14,4/26/2021,AW/LR,5.1510,2.0970,2.0340,2.2350,1.8530,1.8060,1.9880,348.4,AW,3100,AW,8.90,20210426,2647,W,0.8246,99.21,0.0378,0.6045,2.6067,3.2,0.119,99.4003,98.8006,98.8006,99.8501,N,N,,,Zander,20210428,279.075,241.406,1.156,Saad,20210427,20210428,Mina,,Adin,Mason,Mason,32B8,4/28/2021,2,4/27/2021,5b,5a,5b,5a,5a,5a,5a,1,1,5a,3977,3,2,B,8,0.979,-0.1016,0.3048,-0.6604,0.0254,0.4064,-0.2286,-0.0254
3978,77,8,7,48,6/1/2021,,36,SG47,44-A,1.50,9/22/2020,Ian,Jerome,HCS,HCS-80,9,1140,4930,3790,SA,5/7/2021,VM,10,110,25,d40g,2,5/7/2021,SA,6,5/13/2021,LR,5.1410,2.0790,2.0620,2.2320,1.8150,1.7970,1.9860,345.8,LR,3138,LR,9.07,20210513,2661,W,1.6117,99.74,0.0752,0.9771,3.4949,4.5,0.134,99.5502,98.6507,99.2504,101.499,N,N,,,Mina,20210525.1,432.692,231.439,1.870,Zander,20210524,20210525,Mina,,Mason,Zander,Zander,36B8,5/25/2021,12,5/24/2021,5b,5a,5b,5a,5a,5a,5a,1,1,5a,3978,3,6,B,8,1.013,-0.3556,-0.1524,0.0508,-0.0508,-0.5588,-0.4572,-0.0762
3979,78,8,7,52,6/29/2021,sean effect,42,SG47,44-A,1.17,9/22/2020,Jerome,Ian,HCS,HCS-83,7,1160,4890,3730,SA,5/24/2021,VM,10,110,25,d40g,2,5/24/2021,SA,11,6/4/2021,AW/LR,5.1600,2.0680,2.0510,2.2480,1.8240,1.8050,1.9980,349.1,AW,3146,AW,9.01,20210604,2650,W,0.7496,99.33,0.0755,0.9811,6.3774,7.4,0.154,99.8501,99.1004,99.7001,98.6507,N,N,,,Mina,20210622,145.82,93.5407,1.559,Zander,20210622,20210622,Erin,,Mason,Erin,Mina,42A8,6/22/2021,18,6/22/2021,5a,5a,5a,5a,5a,5a,5a,1,1,5a,3979,4,2,A,8,0.997,0.127,-0.4318,-0.2286,0.3556,-0.3302,-0.254,0.2286
3980,79,8,7,50,6/15/2021,,37,SG47,44-A,0.75,9/22/2020,Ian,Jerome,HCS,HCS-84,8,1165,4935,3770,SA,5/26/2021,JL,11,110,25,d40g,3,5/26/2021,SA,9,6/4/2021,AW/LR,5.1610,2.0910,2.0600,2.2330,1.8310,1.7900,1.9910,348.5,AW,3128,AW,8.98,20210604,2634,W,0.9745,98.73,0.4935,3.6067,8.0866,12.2,0.203,98.2009,97.3013,99.7001,99.7001,N,N,,,Erin,20210604.2,397.889,286.729,1.388,Zander,20210604.2,20210607,Zander,,Mason,Mason,Mina,37D8,6/4/2021,0,6/4/2021,5b,5a,5b,5a,5a,5a,5a,1,1,5a,3980,3,7,D,8,1.007,0.1524,0.1524,0,-0.0254,-0.1524,-0.635,0.0508
3981,80,8,7,35,2/23/2021,,24,SG47,44-B,1.76,9/22/2020,Jerome,Ian,HCS,HCS-63,7,1175,4955,3780,SA,2/2/2021,SA,9,110,25,d40g,4,2/2/2021,ET,16,2/18/2021,AW,5.1530,2.0970,2.0550,2.2480,1.8480,1.8140,1.9950,351.3,AW,3236,AW,9.21,20210218,2646,W,0.3748,99.18,0.1512,0.9070,3.5525,4.6,0.136,99.8501,100.15,98.2009,98.5007,N,N,,,Mason,20210219.1,282.459,213.889,1.321,Erin,20210219,20210219.1,Erin,,Adin,Adin,Adin,24C8,2/19/2021,1,2/19/2021,5a,5a,5a,5a,5a,5a,5a,1,1,5a,3981,2,4,C,8,1.01,-0.0508,0.3048,-0.127,0.3556,0.2794,-0.0254,0.1524
3982,81,8,7,29,12/8/2020,,19,SG47,44-A,0.80,9/23/2020,Vishwa,Jerome,HCS,HCS-53,7,1165,4905,3740,JT,11/12/2020,SA,9,110,25,d40g,1.5,11/12/2020,SA,8,11/20/2020,AW,5.1520,2.1000,2.0530,2.2330,1.8550,1.8090,1.9940,350.0,AW,3190,AW,9.11,20201120,2651,W,1.0869,99.36,0.3018,1.7729,3.6590,5.7,0.161,98.051,99.8501,99.7001,99.8501,N,N,,,Mason,20201123.1,444.787,318.732,1.395,Mason,20201123,20201123,Mason,,Adin,Adin,Adin,19A8,11/23/2020,3,11/23/2020,5a,5a,5a,5a,5a,5a,5a,1,1,5a,3982,1,9,A,8,0.999,-0.0762,0.381,-0.1778,-0.0254,0.4572,-0.1524,0.127
3983,82,8,7,41,4/13/2021,,30,SG47,44-A,0.70,9/23/2020,Vishwa,Will,HCS,HCS-70,8,1165,4965,3800,SA,3/15/2021,JL,10,110,25,d40g,2,3/15/2021,ET,24,4/8/2021,AW,5.1540,2.0640,2.0550,2.2260,1.8220,1.8080,1.9880,346.0,AW,3140,AW,9.07,20210408,2645,W,1.2743,99.14,0.1890,0.6805,4.6881,5.6,0.142,98.2009,99.2504,99.5502,99.5502,N,N,,,Erin,20210409.1,218.76,149.487,1.463,Erin,20210409,20210409,Jerome,,Adin,Adin,Adin,30C8,4/9/2021,1,4/9/2021,5b,5a,5b,5a,5a,5a,5a,1,1,5a,3983,3,0,C,8,1.015,-0.0254,-0.5334,-0.127,-0.2032,-0.381,-0.1778,-0.0254
3984,83,8,7,42,4/20/2021,,29,SG47,32-A,1.00,9/23/2020,Jerome,Ian,HCS,HCS-71,7,1175,4975,3800,SA,3/19/2021,ET,10,110,25,d40g,5,3/19/2021,ET,25,4/13/2021,LR,5.1560,2.1000,2.0500,2.2320,1.8310,1.7900,1.9830,347.4,LR,3238,LR,9.32,20210413,2656,W,0.2249,99.55,0.0753,0.3389,4.6687,5.1,0.146,100,99.2504,99.4003,99.5502,N,N,,,Mina,20210414.1,247.617,245.395,1.009,Jerome,20210415.1,20210414.1,Mina,,Mason,Mason,Mason,29B8,4/14/2021,1,4/15/2021,5b,5a,5b,5a,5a,5a,5a,1,1,5a,3984,2,9,B,8,1.015,0.0254,0.381,-0.254,-0.0508,-0.1524,-0.635,-0.1524
3985,84,8,7,48,6/1/2021,,33,SG47,44-A,0.50,9/23/2020,Will,Erin,HCS,HCS-78,9,1140,4915,3775,SA,4/27/2021,VM,10,110,25,d40g,2,4/27/2021,ET,16,5/13/2021,LR,5.1420,2.0760,2.0610,2.2290,1.8230,1.8090,1.9840,346.1,LR,3186,LR,9.21,20210513,2643,W,0.7497,99.06,0.0378,0.4919,4.8052,5.3,0.133,93.8531,104.348,92.6537,105.397,N,N,,,Mina,20210525.1,286.837,231.439,1.239,Zander,20210524,20210525,Mina,,Mason,Zander,Zander,33D8,5/25/2021,12,5/24/2021,5c,5a,5a,5a,5c,5a,5a,1,1,5c,3985,3,3,D,8,1.009,-0.3302,-0.2286,0.0254,-0.127,-0.3556,-0.1524,-0.127
3986,85,8,7,50,6/15/2021,,38,SG47,32-A,1.17,9/23/2020,Jerome,Vishwa,HCS,HCS-84,7,1160,5005,3845,VM,5/27/2021,SA,11,110,25,d40g,1.5,5/27/2021,SA,8,6/4/2021,AW/LR,5.1600,2.0790,2.0590,2.2300,1.8290,1.8010,1.9870,347.6,AW,3232,AW,9.30,20210604,2652,W,4.2354,99.40,0.3394,10.7843,65.4977,76.6,0.195,99.4003,98.5007,99.7001,100,N,N,,,Erin,20210604.2,385.408,344.345,1.119,Mina,20210607,20210604,Erin,,Mason,Mason,Mason,38A8,6/4/2021,0,6/7/2021,5a,5a,5a,5a,5a,5a,5a,1,1,5a,3986,3,8,A,8,1.028,0.127,-0.1524,-0.0254,-0.1016,-0.2032,-0.3556,-0.0508
3987,86,8,8,,,Missing row and low LT,,SG47,44-B,1.33,9/23/2020,Ian,Jerome,HCS,HCS-69,6,1175,5000,3825,SA,3/8/2021,JL,10,110,25,d40g,2.5,3/8/2021,ET,26,4/3/2021,AW,5.1330,2.0610,2.0290,2.2130,1.8160,1.7990,1.9860,341.4,AW,3078,AW,9.02,20210403,2552,W,2.5862,95.65,0.3527,3.5267,8.4640,12.3,0.198,94.6027,96.4018,93.1034,98.5007,Y,N,,,Zander,20210405,336.583,224.686,1.498,Erin,20210405,20210405,Zander,,Adin,Adin,Adin,,4/5/2021,2,4/5/2021,8,5a,5b,8,5b,8,5a,1,1,8,3987,,,,,1.022,-0.5588,-0.6096,-0.7874,-0.5334,-0.5334,-0.4064,-0.0762
3988,87,8,7,46,5/18/2021,,35,SG47,32-A,1.75,9/23/2020,Pranav,Ian,HCS,HCS-74,7,1175,4805,3630,SA,4/5/2021,JL,10,110,25,d40g,3,4/5/2021,ET,21,4/26/2021,AW/LR,5.1520,2.0670,2.0270,2.2310,1.8500,1.8100,1.9850,346.2,AW,3148,AW,9.09,20210426,2613,W,2.6611,97.94,0.0383,0.6889,3.2530,4.0,0.136,98.3508,98.5007,97.7511,97.1514,N,N,,,Saad,20210426.3,249.522,241.406,1.034,Saad,20210427,20210428,Zander,,Adin,Adin,Mason,35A8,4/26/2021,0,4/27/2021,5b,5a,5b,5b,5a,5a,5a,1,1,5b,3988,3,5,A,8,0.97,-0.0762,-0.4572,-0.8382,-0.0762,0.3302,-0.127,-0.1016
3989,88,8,7,41,4/13/2021,,30,SG47,32-A,0.75,9/23/2020,Sparsh,Vishwa,HCS,HCS-70,7,1170,4930,3760,SA,3/11/2021,ET,10,110,25,d40g,8,3/11/2021,ET,28,4/8/2021,AW,5.1540,2.0980,2.0500,2.2250,1.8550,1.8060,1.9870,348.5,AW,3200,AW,9.18,20210408,2663,W,1.1619,99.81,0.0376,0.4131,3.7552,4.2,0.142,101.199,99.8501,99.4003,98.8006,N,N,,,Erin,20210409.1,183.366,149.487,1.227,Erin,20210409,20210409,Jerome,,Adin,Adin,Adin,30D8,4/9/2021,1,4/9/2021,5a,5a,5a,5a,5a,5a,5a,1,1,5a,3989,3,0,D,8,1.005,-0.0254,0.3302,-0.254,-0.2286,0.4572,-0.2286,-0.0508
3990,89,8,7,50,6/15/2021,,37,SG47,32-B,0.75,9/23/2020,Sparsh,Jerome,HCS,HCS-91,9,1135,5035,3900,SA,6/4/2021,VM,11,110,25,d40g,2,6/4/2021,SA,7,6/11/2021,AW/LR,5.1510,2.0710,2.0530,2.2420,1.8290,1.8100,1.9840,347.5,AW,3266,AW,9.40,20210611,2654,W,1.6117,99.48,0.0000,1.0550,7.3097,8.4,0.180,99.2504,99.7001,99.5502,99.4003,N,N,,,Zander,20210611.1,167.586,125.581,1.334,Zander,20210614.1,20210614,Erin,,Erin,Mina,Adin,37C8,6/11/2021,0,6/14/2021,5a,5a,5a,5a,5a,5a,5a,1,1,5a,3990,3,7,C,8,1.042,-0.1016,-0.3556,-0.1778,0.2032,-0.2032,-0.127,-0.127
3991,90,8,7,50,6/15/2021,32-B/32-A ,39,SG47,32-B,0.90,9/23/2020,Pranav,Vishwa,HCS,HCS-90,7,1160,5000,3840,SA,6/3/2021,VM,11,110,25,d40g,1.5,6/3/2021,SA,8,6/11/2021,AW/LR,5.1490,2.0750,2.0560,2.2290,1.8220,1.8100,1.9870,346.5,AW,3206,AW,9.25,20210611,2643,W,1.5368,99.06,0.1135,1.5513,4.9565,6.6,0.171,99.7001,98.8006,98.3508,99.4003,N,N,,,Zander,20210611.1,170.186,125.581,1.355,Zander,20210614.1,20210614,Erin,,Erin,Mina,Adin,39C8,6/11/2021,0,6/14/2021,5a,5a,5a,5a,5a,5a,5a,1,1,5a,3991,3,9,C,8,1.026,-0.1524,-0.254,-0.1016,-0.127,-0.381,-0.127,-0.0508
3992,91,8,7,54,7/13/2021,32-B/31-A ,40,SG47,32-B,1.00,9/23/2020,Sparsh,Vishwa,HCS,HCS-92,7,1160,4935,3775,SA,6/10/2021,JL,11,110,25,d40g,2,6/10/2021,SA,19,6/29/2021,AW/LR,5.1180,2.0810,2.0570,2.2190,1.8560,1.8020,1.9830,344.7,AW,3164,AW,9.18,20210629,2662,W,1.2744,99.78,0.0751,0.6011,4.9587,5.6,0.130,100.6,99.1004,99.2504,100.15,N,N,,,Erin,20210629.1,170.764,106.592,1.602,Mina,20210630.1,20210701,Mina,,Erin,Zander,Mason,40A8,6/29/2021,0,6/30/2021,5b,5a,5b,5a,5a,5a,5a,1,1,5a,3992,4,0,A,8,1.009,-0.9398,-0.1016,-0.0762,-0.381,0.4826,-0.3302,-0.1524
3993,92,8,7,53,7/7/2021,,43,SG47,31-B,0.50,9/24/2020,Erin,Vishwa,HCS,HCS-93,9,1140,4850,3710,SA,6/21/2021,GP,11,110,25,d40g,1.5,6/21/2021,SA,4,6/25/2021,AW/LR,5.1550,2.0820,2.0540,2.2350,1.8370,1.8150,1.9880,348.6,AW,3138,AW,9.00,20210625,2664,W,0.6747,99.85,0.0375,0.5255,3.7913,4.4,0.126,99.8501,99.5502,100,100,N,N,,,Zander,20210628,188.22,77.1041,2.441,Zander,20210629,20210628,Zander,,Adin,Erin,Erin,43D8,6/28/2021,3,6/29/2021,5a,5a,5a,5a,5a,5a,5a,1,1,5a,3993,4,3,D,8,0.991,0,-0.0762,-0.1524,0.0254,0,0,-0.0254
3994,93,8,7,54,7/13/2021,,40,SG47,31-B,0.40,9/24/2020,Erin,Vishwa,HCS,HCS-94,8,1165,4850,3685,SA,6/23/2021,GP,11,110,25,d40g,3,6/23/2021,SA,8,7/1/2021,AW/LR,5.1540,2.0790,2.0580,2.2310,1.8310,1.8110,1.9930,348.2,AW,3236,AW,9.29,20210701,2663,W,0.7496,99.81,0.0000,0.9763,8.4491,9.4,0.137,100,99.5502,99.8501,99.8501,N,N,,,Erin,20210706,185.069,118.555,1.561,Erin,20210702.1,20210706,Mina,,Erin,Mason,Erin,40B8,7/6/2021,5,7/2/2021,5a,5a,5a,5a,5a,5a,5a,1,1,5a,3994,4,0,B,8,0.985,-0.0254,-0.1524,-0.0508,-0.0762,-0.1524,-0.1016,0.1016
3995,94,8,7,31,1/11/2021,,20,SG47,31-B,0.38,9/24/2020,Erin,Jerome,HCS,HCS-56,7,1165,4960,3795,JT,12/10/2020,ET,9,110,25,d40g,2.5,12/10/2020,ET,7,12/17/2020,AW,5.1570,2.0840,2.0420,2.2410,1.8490,1.7980,1.9960,349.2,AW,3168,AW,9.07,20201217,2654,W,0.7497,99.48,0.0000,0.5652,4.5592,5.1,0.131,101.049,97.7511,99.5502,99.5502,N,N,,,Mina,20201218,272.816,234.676,1.163,Erin,20201218,20201221,Mina,,Adin,Adin,Adin,20D8,12/18/2020,1,12/18/2020,5a,5a,5a,5a,5a,5a,5a,1,1,5a,3995,2,0,D,8,1.014,0.0508,-0.0254,-0.4572,0.1778,0.3048,-0.4318,0.1778
3996,95,8,7,44,5/4/2021,,32,SG47,44-A,0.80,9/24/2020,Vishwa,Jerome,HCS,HCS-74,8,1160,4825,3665,SA,3/31/2021,JL,10,110,25,d40g,2,3/31/2021,ET,26,4/26/2021,AW/LR,5.1520,2.0800,2.0460,2.2280,1.8350,1.8050,1.9880,346.8,AW,3134,AW,9.04,20210426,2643,W,2.3239,99.06,0.0378,1.5513,4.2754,5.9,0.148,99.5502,97.0015,100,99.7001,N,N,,,Saad,20210426.3,244.492,241.406,1.013,Saad,20210427,20210428,Zander,,Adin,Adin,Mason,32C8,4/26/2021,0,4/27/2021,5a,5a,5a,5a,5a,5a,5a,1,1,5a,3996,3,2,C,8,0.979,-0.0762,-0.127,-0.3556,-0.1524,-0.0508,-0.254,-0.0254
3997,96,8,7,43,4/27/2021,,32,SG47,31-B,0.75,9/24/2020,Vishwa,Jerome,HCS,HCS-73,7,1170,4915,3745,SA,3/30/2021,SA,10,110,25,d40g,3,3/30/2021,ET,20,4/19/2021,AW/LR,5.1520,2.1000,2.0370,2.2340,1.8470,1.8100,1.9850,348.3,AW,3165,AW,9.09,20210419,2654,W,0.9746,99.48,0.1884,1.6956,9.0430,10.9,0.212,99.7001,99.5502,99.4003,99.2504,N,N,,,Zander,20210421.2,217.85,265.62,0.820,Erin,20210419,20210420,Mina,,Adin,Adin,Adin,32D8,4/21/2021,2,4/19/2021,5b,5a,5b,5a,5a,5a,5a,1,1,5a,3997,3,2,D,8,1.001,-0.0762,0.381,-0.5842,0,0.254,-0.127,-0.1016
3998,97,8,7,40,4/6/2021,,28,SG47,31-B,0.70,9/24/2020,Vishwa,Jerome,HCS,HCS-70,6,1170,4970,3800,SA,3/10/2021,JL,10,110,25,d40g,2,3/10/2021,ET,22,4/1/2021,AW,5.1550,2.0680,2.0330,2.2410,1.8300,1.7950,1.9940,346.8,AW,3112,AW,8.97,20210401,2654,W,0.9371,99.48,0.0754,0.7913,5.6895,6.6,0.144,99.5502,99.4003,99.4003,99.5502,N,N,,,Erin,20210402,268.299,197.057,1.362,Jerome,20210401.2,20210402,Erin,,Adin,Mason,Mason,28D8,4/2/2021,1,4/1/2021,5b,5a,5b,5a,5a,5a,5a,1,1,5a,3998,2,8,D,8,1.015,0,-0.4318,-0.6858,0.1778,-0.1778,-0.508,0.127
3999,98,8,7,67,10/12/2021,,,SG47,44-A,1.50,9/24/2020,Raihana,Erin,HCS,HCS-131,9,1145,4900,3755,WW,9/29/2021,ET,12,110,25,d40g,2,9/29/2021,ET,7,10/6/2021,AW/LR,5.1570,2.0700,2.0550,2.2410,1.8360,1.8230,2.0000,350.0,AW,3156,AW,9.02,20211006,2652,W,0.2249,99.40,0.0754,0.2262,2.7526,3.1,0.110,100.15,99.5502,98.9505,98.9505,N,N,,,LucasT,20211007.1,119.588,78.8962,1.516,Nicholas,20211007,20211007,LucasT,,Erin,Erin,Erin,,10/7/2021,1,10/7/2021,5a,5a,5a,5a,5a,5a,5a,1,1,5a,3999,,,,,1.003,0.0508,-0.381,-0.127,0.1778,-0.0254,0.2032,0.2794
4000,99,8,7,68,10/19/2021,,,SG47,44-A,2.00,9/24/2020,Raihana,Jerome,HCS,HCS-134,8,1165,4985,3820,SA,10/12/2021,ET,12,110,25,d40g,2,10/12/2021,SA,3,10/15/2021,AW/LR,5.1510,2.0740,2.0560,2.2240,1.8270,1.8050,1.9910,346.5,AW,3120,AW,9.00,20211015,2656,W,1.5367,99.55,0.0377,0.6024,2.8615,3.5,0.128,100.45,98.051,99.7001,100,N,N,,,LucasT,20211018.3,132.346,75.0195,1.764,Saad,20211015.1,20211015,Erin,,Caroline,Caroline,Caroline,,10/18/2021,3,10/15/2021,5a,5a,5a,5a,5a,5a,5a,1,1,5a,4000,,,,,1.021,-0.1016,-0.2794,-0.1016,-0.254,-0.254,-0.254,0.0508
4001,100,8,7,47,5/25/2021,,34,SG47,44-B,0.65,9/25/2020,Vishwa,Jerome,HCS,HCS-79,7,1165,4880,3715,SA,4/29/2021,SA,10,110,25,d40g,3,4/29/2021,ET,13,5/12/2021,LR,5.1330,2.0580,2.0440,2.2330,1.8210,1.8030,1.9870,344.1,LR,3170,LR,9.21,20210512,2654,N,0.1125,99.48,0.0754,2.1477,10.6255,12.8,0.161,99.4003,99.8501,99.4003,99.2504,N,N,,,Jerome,20210514,304.504,169.429,1.797,Jerome,20210513.1,20210514,Jerome,,Caroline,Mason,Mason,34C8,5/14/2021,2,5/13/2021,5b,5a,5b,5a,5a,5a,5a,1,1,5a,4001,3,4,C,8,0.993,-0.5588,-0.6858,-0.4064,-0.0254,-0.4064,-0.3048,-0.0508
4002,101,8,7,47,5/25/2021,,34,SG47,44-B,0.50,9/25/2020,Erin,Jerome,HCS,HCS-79,9,1140,4820,3680,SA,5/3/2021,JL,10,110,25,d40g,2,5/3/2021,SA,9,5/12/2021,LR,5.1390,2.0780,2.0540,2.2340,1.8230,1.7960,1.9820,345.4,LR,3086,LR,8.93,20210512,2636,W,1.2744,98.80,0.2276,3.9454,7.8528,12.0,0.200,97.4513,98.6507,99.5502,99.5502,N,N,,,Jerome,20210513,303.881,187.77,1.618,Jerome,20210513,20210513,Jerome,,Caroline,Mason,Mason,34D8,5/13/2021,1,5/13/2021,5a,5a,5a,5a,5a,5a,5a,1,1,5a,4002,3,4,D,8,0.983,-0.4064,-0.1778,-0.1524,0,-0.3556,-0.4826,-0.1778
