Repository: masonrh2/sphenix_cosmics

File: files/blocks_13-64.csv (part 28 of 56)
 DBN,Don't edit Block occurance,BL,Status,BNL shipment,Shipping date,Comment,Sector,Fiber type,Fiber batch,Filling time (h),FF date,Filled by,Checked by,W powder,W bucket number,Mold number,Empty mold (g),Filled mold (g),W filling mass (g),fibers loaded by,W filling date,W filled by,Epoxy batch,Resin mass (g),Hardener mass (g),potting notes,Epoxy filling time (min),Epoxy filling date,Epoxy preparer,Delta Mach-Pot,Machining date,Machined by,L (in),BT (in),BB (in),BH (in),ST (in),SB (in),SH (in),Volume (mL),Measured by,Mass (g),Measured by,Density(g/mL),Tested on,# Fibers N,Good end,ABS N-W (%),# Fibers / # Holes (%),10-15(%),15-50(%),50-75(%),r75 (%),R,T1(BL) Fiber %,T2(BR) Fiber %,T3(TL) Fiber %,T4(TR) Fiber %, missing row?,13 connected holes?,FOM_N,FOM_I,Tested by,Tested on,Scintillation (mV),Calibration (mV),Ratio (Calibrated Twice),Tested by,Tested on,Natural Pictures,Tested by,Retouch,Density Result Checked?,Light Checked?,Natural Pictures checked?,Sector ID (SSBBR),LT M/D/YYYY,Days Mach-LT,Scint M/D/YYYY,Block Grade,De,Di,LT,LTQ,Vi,Sci,Pic,X,LT-all,DBN,S-left,S-right,column,row,relative W weight,Δ(L) [mm],Δ(BT) [mm],Δ(BB) [mm],Δ(BH) [mm],Δ(ST) [mm],Δ(SB) [mm],Δ(SH) [mm]
4003,102,8,7,42,4/20/2021,,33,SG47,44-B,0.75,9/25/2020,Vishwa,Will,HCS,HCS-72,7,1180,4960,3780,SA,3/24/2021,JL,10,110,25,d40g,2,3/24/2021,ET,20,4/13/2021,AW,5.1560,2.0640,2.0500,2.2400,1.8360,1.8040,1.9850,347.3,LR,3194,LR,9.20,20210413,2646,W,0.5622,99.18,0.0378,0.4535,2.6833,3.2,0.133,98.051,100,98.9505,99.7001,N,N,,,Mina,20210414.1,255.888,245.395,1.043,Jerome,20210415.1,20210414.1,Mina,,Mason,Mason,Mason,33C8,4/14/2021,1,4/15/2021,5b,5a,5b,5a,5a,5a,5a,1,1,5a,4003,3,3,C,8,1.01,0.0254,-0.5334,-0.254,0.1524,-0.0254,-0.2794,-0.1016
4004,103,8,7,30,1/4/2021,PATCH JOB JON,17,SG47,44-B,0.50,9/25/2020,Erin,Will,HCS,HCS-55,7,1165,4870,3705,ET,11/25/2020,ET,9,110,25,d40g,3,11/25/2020,ET,13,12/8/2020,AW,5.1240,2.0930,2.0430,2.2330,1.8450,1.7970,1.9810,345.4,AW,3164,AW,9.16,20201208,2618,W,2.1739,98.13,0.1528,2.4828,6.3789,9.0,0.176,97.901,95.5022,99.4003,99.7001,N,N,,,Zander,20201209.3,380.272,243.479,1.562,Erin,20201210,20201209,Zander,,Adin,Adin,Adin,17D8,12/9/2020,1,12/10/2020,5b,5a,5b,5a,5b,5a,5a,1,1,5b,4004,1,7,D,8,0.99,-0.7874,0.2032,-0.4318,-0.0254,0.2032,-0.4572,-0.2032
4005,104,8,7,71,11/9/2021,,,SG47,44-B,0.36,9/25/2020,Erin,Daniel,HCS,HCS-137,6,1170,4975,3805,SA,10/28/2021,SA,12,110,25,d40g,2.5,10/28/2021,SA,5,11/2/2021,AW/LR,5.1560,2.0870,2.0650,2.2380,1.8430,1.8140,1.9880,349.9,AW,3186,AW,9.11,20211102,2648,W,0.8246,99.25,0.2266,2.2659,4.4940,7.0,0.164,98.8006,99.7001,99.1004,99.4003,N,N,,,LucasT,20211103.3,157.958,104.134,1.517,EricH,20211103.1,20211103,Mina,,Erin,Erin,Mina,,11/3/2021,1,11/3/2021,5a,5a,5a,5a,5a,5a,5a,1,1,5a,4005,,,,,1.017,0.0254,0.0508,0.127,0.1016,0.1524,-0.0254,-0.0254
4006,55,7,7,55,7/21/2021,,44,SG47,44-B,0.85,9/25/2020,Vishwa,Will,HCS,HCS-96,9,1145,4850,3705,CC,7/8/2021,GP,11,110,25,d40g,1.5,7/9/2021,SA,6,7/15/2021,AW/LR,5.1610,2.0810,2.0550,2.2350,1.8400,1.8150,1.9870,349.1,AW,3208,AW,9.19,20210715,2643,W,1.4618,99.06,0.3027,1.7783,6.4699,8.6,0.180,98.9505,99.5502,99.2504,98.5007,N,N,,,Mason,20210716,110.167,79.1772,1.391,Erin,20210716,20210716,Erin,,Erin,Erin,Adin,44A7,7/16/2021,1,7/16/2021,5b,5a,5b,5a,5a,5a,5a,1,1,5a,4006,4,4,A,7,0.982,-1.1176,-0.1016,-0.254,-0.2032,0.2032,0,-0.0762
4007,56,7,7,61,9/1/2021,,,SG47,44-B,0.40,9/25/2020,Will,Erin,HCS,HCS-103,8,1165,4845,3680,JL,8/17/2021,JL,12,110,25,d40g,1.5,8/18/2021,SA,6,8/24/2021,AW/LR,5.2070,2.0860,2.0570,2.2420,1.8320,1.8040,1.9910,352.6,AW,3060,AW,8.68,20210824,2628,W,1.1994,98.50,0.2664,99.6956,0.0381,100.0,0.109,98.051,97.1514,99.4003,99.4003,N,N,,,Erin,20210825.2,127.528,81.5333,1.564,EricH,20210827.1,20210825.1,Erin,,Erin,Caroline,EricH,,8/25/2021,1,8/27/2021,5c,5c,5a,5a,5a,5a,5a,1,1,5a,4007,,,,,0.976,0.0508,0.0254,-0.2032,-0.0254,0,-0.2794,0.0254
4008,57,7,7,62,9/8/2021,,,SG47,44-B,0.50,9/25/2020,Erin,Daniel,HCS,HCS-125,9,1145,4855,3710,SA,8/30/2021,ET,11,110,25,d40g,3,8/30/2021,ET,3,9/2/2021,AW/LR,5.1730,2.0920,2.0570,2.2280,1.8250,1.7980,1.9890,348.7,AW,3142,AW,9.01,20210902,2635,W,1.3493,98.76,0.1898,0.8729,3.6812,4.7,0.140,99.7001,96.7016,99.2504,99.4003,N,N,,,LucasT,20210903.1,117.343,85.4862,1.373,EricH,20210903,20210903.1,LucasT,,Erin,Erin,Erin,,9/3/2021,1,9/3/2021,5b,5a,5b,5a,5a,5a,5a,1,1,5a,4008,,,,,0.984,-0.8128,0.1778,-0.2032,-0.381,-0.1778,-0.4318,-0.0254
4009,58,7,7,63,9/15/2021,,,SG47,44-B,0.67,9/25/2020,Daniel,Will,HCS,HCS-126,6,1175,5080,3905,SA,9/3/2021,ET,11,110,25,d40g,2.5,9/3/2021,SA,6,9/9/2021,AW/LR,5.2090,2.0810,2.0660,2.2420,1.8160,1.7880,1.9910,351.6,AW,3224,AW,9.17,20210909,2614,W,0.7121,97.98,0.0765,0.6886,6.0826,6.8,0.156,97.4513,99.4003,99.1004,95.952,N,N,,,Nicholas,20210909.3,148.534,79.9445,1.858,Erin,20210910.1,20210910,EricH,,Erin,Erin,Erin,,9/9/2021,0,9/10/2021,5b,5a,5b,5b,5b,5a,5a,1,1,5b,4009,,,,,1.035,0.1016,-0.1016,0.0254,-0.0254,-0.4064,-0.6858,0.0254
4010,59,7,7,62,9/8/2021,,,SG47,44-B,0.50,9/25/2020,Will,Erin,HCS,HCS-104,6,1180,4720,3540,JL,8/26/2021,ET,11,110,25,d40g,1.5,8/26/2021,SA,7,9/2/2021,AW/LR,5.2060,2.0810,2.0580,2.2450,1.8250,1.8000,1.9850,351.7,AW,2998,AW,8.52,20210902,2630,W,1.8366,98.58,0.1141,0.9125,4.9049,5.9,0.143,98.8006,97.1514,99.4003,98.9505,N,N,,,LucasT,20210903.1,127.798,85.4862,1.495,EricH,20210903,20210903.1,LucasT,,Erin,Erin,Erin,,9/3/2021,1,9/3/2021,5c,5c,5a,5a,5a,5a,5a,1,1,5a,4010,,,,,0.938,0.0254,-0.1016,-0.1778,0.0508,-0.1778,-0.381,-0.127
4011,60,7,7,59,8/19/2021,,46,SG47,44-B,0.50,9/25/2020,Erin,Vishwa,HCS,HCS-102,9,1150,4930,3780,SA,8/9/2021,JL,11,110,25,d40g,2,8/9/2021,LR,4,8/13/2021,AW/LR,5.2040,2.0780,2.0550,2.2340,1.8350,1.8100,1.9910,351.6,AW,3224,AW,9.17,20210813,2660,W,1.1244,99.70,0.1504,0.6015,4.3609,5.1,0.141,100,99.7001,98.5007,100.6,N,N,,,Mason,20210816,191.848,97.6792,1.964,Erin,20210816.1,20210816,Mason,,Mason,Mina,Erin,46A7,8/16/2021,3,8/16/2021,5a,5a,5a,5a,5a,5a,5a,1,1,5a,4011,4,6,A,7,1.002,-0.0254,-0.1778,-0.254,-0.2286,0.0762,-0.127,0.0254
4012,61,7,7,63,9/15/2021,,,SG47,44-B,0.70,9/25/2020,Vishwa,Daniel,HCS,HCS-126,7,1210,4980,3770,SA,9/2/2021,SA,11,110,25,d40g,2,9/2/2021,ET,7,9/9/2021,AW/LR,5.1840,2.0620,2.0640,2.2440,1.8110,1.8010,1.9900,349.3,AW,3206,AW,9.18,20210909,2658,W,1.1619,99.63,0.1129,1.1663,4.3266,5.6,0.152,101.949,98.8006,100,97.7511,N,N,,,Nicholas,20210909.3,162.168,83.9373,1.932,EricH,20210910,20210910,EricH,,Erin,Erin,Erin,,9/9/2021,0,9/10/2021,5b,5a,5b,5a,5a,5a,5a,1,1,5a,4012,,,,,0.999,-0.5334,-0.5842,-0.0254,0.0254,-0.5334,-0.3556,0
4013,62,7,7,63,9/15/2021,,,SG47,44-B,0.75,9/25/2020,Daniel,Vishwa,HCS,HCS-126,6,1175,4925,3750,SA,8/31/2021,SA,11,110,25,d40g,2.5,8/31/2021,ET,7,9/7/2021,AW/LR,5.2080,2.0850,2.0590,2.2410,1.8240,1.7990,1.9790,351.2,AW,3216,AW,9.16,20210907,2643,W,1.3868,99.06,0.1513,99.8108,0.0378,100.0,0.095,97.6012,99.1004,99.8501,99.7001,N,N,,,LucasT,20210908,254.66,89.066,2.859,EricH,20210908.1,20210908,LucasT,,Erin,EricH,Mina,,9/8/2021,1,9/8/2021,5a,5a,5a,5a,5a,5a,5a,1,1,5a,4013,,,,,0.994,0.0762,0,-0.1524,-0.0508,-0.2032,-0.4064,-0.2794
4014,63,7,7,59,8/19/2021,,,SG47,44-B,0.50,9/25/2020,Erin,Vishwa,HCS,HCS-101,6,1175,4995,3820,SA,8/4/2021,JL,11,110,25,d40g,2,8/4/2021,SA,6,8/10/2021,AW/LR,5.2050,2.0760,2.0580,2.2430,1.8260,1.8140,1.9870,352.0,AW,3216,AW,9.14,20210810,2652,W,1.9490,99.40,0.1508,0.4525,6.4103,7.0,0.110,98.6507,99.5502,99.5502,99.8501,N,N,,,Erin,20210810.2,191.961,79.0031,2.430,Erin,20210810.1,20210810,Erin,,Mason,Mason,Mason,,8/10/2021,0,8/10/2021,5a,5a,5a,5a,5a,5a,5a,1,1,5a,4014,,,,,1.013,0,-0.2286,-0.1778,0,-0.1524,-0.0254,-0.0762
4015,64,7,7,43,4/27/2021,,36,SG47,44-B,0.75,9/25/2020,Will,Jerome,HCS,HCS-72,7,1195,4990,3795,SA,3/24/2021,JL,10,110,25,d40g,3,3/24/2021,ET,26,4/19/2021,AW/LR,5.2050,2.0620,2.0560,2.2540,1.8200,1.8190,1.9890,352.3,AW,3194,AW,9.07,20210419,2650,W,0.1124,99.33,0.0000,0.9434,6.1509,7.1,0.165,101.349,97.6012,99.5502,98.8006,N,N,,,Zander,20210421.2,217.892,265.62,0.820,Erin,20210419,20210420,Mina,,Adin,Adin,Adin,36A7,4/21/2021,2,4/19/2021,5b,5a,5b,5a,5a,5a,5a,1,1,5a,4015,3,6,A,7,1.006,0,-0.5842,-0.2286,0.2794,-0.3048,0.1016,-0.0254
4016,65,7,7,59,8/19/2021,,46,SG47,44-B,0.75,9/25/2020,Daniel,Erin,HCS,HCS-102,8,1165,4850,3685,JL,8/11/2021,JL,12,110,25,d40g,1.5,8/11/2021,LR,6,8/17/2021,AW/LR,5.2000,2.0750,2.0520,2.2450,1.8270,1.8020,1.9950,351.7,AW,3122,AW,8.88,20210817,2657,W,2.0240,99.59,0.0000,2.2206,5.6078,7.8,0.174,99.8501,99.1004,99.5502,99.8501,N,N,,,Mason,20210818,189.648,90.5363,2.095,Mason,20210817.1,20210818,Mason,,Mason,Mina,Mina,46B7,8/18/2021,1,8/17/2021,5a,5a,5a,5a,5a,5a,5a,1,1,5a,4016,4,6,B,7,0.977,-0.127,-0.254,-0.3302,0.0508,-0.127,-0.3302,0.127
4017,66,7,7,55,7/21/2021,,44,SG47,44-B,0.50,9/25/2020,Erin,Vishwa,HCS,HCS-96,6,1180,4910,3730,SA,7/6/2021,GP,11,110,25,d40g,2,7/6/2021,SA,7,7/13/2021,AW/LR,5.1850,2.0790,2.0600,2.2450,1.8260,1.8030,1.9920,351.0,AW,3238,AW,9.23,20210713,2659,W,1.6492,99.66,0.1128,1.4291,7.0703,8.6,0.169,100.9,98.2009,99.7001,99.8501,N,N,,,Mina,20210714.1,217.584,117.493,1.852,Mina,20210713.1,20210713,Mina,,Erin,Erin,Erin,44B7,7/14/2021,1,7/13/2021,5a,5a,5a,5a,5a,5a,5a,1,1,5a,4017,4,4,B,7,0.989,-0.508,-0.1524,-0.127,0.0508,-0.1524,-0.3048,0.0508
4018,67,7,7,57,8/4/2021,,47,SG47,44-B,0.67,9/25/2020,Daniel,Vishwa,HCS,HCS-99,9,1155,4925,3770,SA,7/23/2021,CC,11,110,25,d40g,2,7/23/2021,ET,5,7/28/2021,AW/LR,5.1730,2.0860,2.0530,2.2320,1.8240,1.7970,1.9900,348.6,AW,3238,AW,9.29,20210728,2654,W,0.1125,99.48,0.1507,1.3941,1.2434,2.8,0.126,99.1004,99.7001,99.4003,99.7001,N,N,,,LucasT,20210729.3,110.731,80.8372,1.370,LucasT,20210729.2,20210729,Mason,,Mason,Adin,Adin,47D7,7/29/2021,1,7/29/2021,5b,5a,5b,5a,5a,5a,5a,1,1,5a,4018,4,7,D,7,0.999,-0.8128,0.0254,-0.3048,-0.2794,-0.2032,-0.4572,0
4019,68,7,7,62,9/8/2021,,,SG47,44-B,0.42,9/25/2020,Erin,Vishwa,HCS,HCS-125,8,1160,4850,3690,SA,8/24/2021,SA,12,110,25,d40g,2,8/24/2021,ET,9,9/2/2021,AW/LR,5.2050,2.0930,2.0550,2.2400,1.8250,1.7810,1.9900,351.2,AW,3216,AW,9.16,20210902,2651,W,1.0869,99.36,0.2263,1.5466,4.7152,6.5,0.152,99.8501,97.901,99.8501,99.8501,N,N,,,Erin,20210902.1,155.47,78.2551,1.987,Erin,20210902,20210902,Erin,,Erin,LucasT,EricH,,9/2/2021,0,9/2/2021,5b,5a,5b,5a,5a,5a,5a,1,1,5a,4019,,,,,0.978,0,0.2032,-0.254,-0.0762,-0.1778,-0.8636,0
4020,69,7,7,58,8/11/2021,,,SG47,44-B,0.67,9/25/2020,Daniel,Vishwa,HCS,HCS-100,8,1165,4780,3615,SA,7/27/2021,SA,11,110,25,d40g,1.5,7/27/2021,SA,6,8/2/2021,AW/LR,5.2060,2.0700,2.0570,2.2400,1.8350,1.8140,1.9900,352.1,AW,3220,AW,9.15,20210802,2660,W,1.4992,99.70,0.0376,0.2632,2.9323,3.2,0.107,99.8501,99.7001,99.2504,100,N,N,,,Mina,20210803.2,173.16,102.979,1.682,Erin,20210803,20210803,Mina,,Erin,Erin,Erin,,8/3/2021,1,8/3/2021,5a,5a,5a,5a,5a,5a,5a,1,1,5a,4020,,,,,0.958,0.0254,-0.381,-0.2032,-0.0762,0.0762,-0.0254,0
4021,70,7,7,41,4/13/2021,,29,SG47,44-B,0.42,9/25/2020,Erin,Jerome,HCS,HCS-71,7,1195,4965,3770,SA,3/16/2021,SA,10,110,25,d40g,2,3/16/2021,ET,22,4/7/2021,AW,5.1900,2.0740,2.0530,2.2520,1.8090,1.8090,1.9990,351.5,AW,3212,AW,9.14,20210407,2655,W,0.6746,99.51,0.0753,3.5782,8.3239,12.0,0.218,99.8501,99.4003,99.2504,99.5502,N,N,,,Jerome,20210408,300.793,172.084,1.748,Mina,20210407.1,20210408,Jerome,,Adin,Adin,Adin,29C7,4/8/2021,1,4/7/2021,5b,5a,5b,5a,5a,5a,5a,1,1,5a,4021,2,9,C,7,0.999,-0.381,-0.2794,-0.3048,0.2286,-0.5842,-0.1524,0.2286
4022,71,7,7,42,4/20/2021,,33,SG47,44-B,0.75,9/25/2020,Daniel,Will,HCS,HCS-72,8,1160,4850,3690,SA,3/22/2021,JL,10,110,25,d40g,2,3/22/2021,ET,22,4/13/2021,AW,5.2050,2.0800,2.0600,2.2430,1.8050,1.7900,1.9880,350.5,LR,3214,LR,9.17,20210413,2659,W,0.3374,99.66,0.0752,0.7522,4.7386,5.6,0.147,99.7001,100.15,98.051,100.75,N,N,,,Mina,20210414.3,230.768,229.391,1.006,Jerome,20210415,20210415,Jerome,,Mason,Mason,Mason,33D7,4/14/2021,1,4/15/2021,5b,5a,5b,5a,5a,5a,5a,1,1,5a,4022,3,3,D,7,0.978,0,-0.127,-0.127,0,-0.6858,-0.635,-0.0508
4023,72,7,7,54,7/13/2021,,43,SG47,44-C,0.65,9/28/2020,Vishwa,Will,HCS,HCS-95,8,1160,4905,3745,SA,6/30/2021,JL,11,110,25,d40g,2.5,6/30/2021,ET,8,7/8/2021,AW/LR,5.2040,2.0800,2.0600,2.2400,1.8380,1.8140,1.9880,352.6,AW,3118,AW,8.84,20210708,2616,W,1.2369,98.05,0.1529,1.7584,6.1927,8.1,0.180,99.8501,99.1004,95.8021,97.4513,N,N,,,Mason,20210709.1,231.721,146.83,1.578,Erin,20210709,20210709,Erin,,Mason,Erin,Mason,43D7,7/9/2021,1,7/9/2021,5b,5a,5a,5a,5b,5a,5a,1,1,5b,4023,4,3,D,7,0.993,-0.0254,-0.127,-0.127,-0.0762,0.1524,-0.0254,-0.0508
4024,73,7,7,64,9/22/2021,,,SG47,44-C,0.65,9/28/2020,Vishwa,Will,HCS,HCS-127,9,1150,4925,3775,SA,9/9/2021,ET,12,110,25,d40g,2,9/9/2021,ET,11,9/20/2021,AW/LR,5.1380,2.0960,2.0500,2.2360,1.8360,1.7990,1.9920,347.6,AW,3178,AW,9.14,20210920,2645,W,1.6491,99.14,0.0378,1.7013,3.9320,5.7,0.143,99.4003,99.1004,99.5502,98.5007,N,N,,,LucasT,20210921.3,153.742,102.625,1.498,Mason,20210921.1,20210921,Mason,,Erin,Erin,Erin,,9/21/2021,1,9/21/2021,5b,5a,5b,5a,5a,5a,5a,1,1,5a,4024,,,,,1.001,-1.7018,0.2794,-0.381,-0.1778,0.1016,-0.4064,0.0508
4025,74,7,7,32,1/26/2021,,21,SG47,44-C,0.85,9/28/2020,Vishwa,Ian,HCS,HCS-57,6,1165,4880,3715,EC,12/18/2020,JL,9,110,25,d40g,4,12/18/2020,ET,21,1/8/2021,AW,5.1890,2.0700,2.0570,2.2420,1.8300,1.8140,1.9860,350.6,AW,3196,AW,9.12,20210108,2641,W,1.0120,98.99,0.1515,1.6282,4.8088,6.6,0.172,99.8501,99.5502,98.051,98.5007,N,N,,,Mason,20210111,272.61,246.28,1.107,Mason,20210111,20210111,Mason,,Adin,Adin,Adin,21A7,1/11/2021,3,1/11/2021,5a,5a,5a,5a,5a,5a,5a,1,1,5a,4025,2,1,A,7,0.985,-0.4064,-0.381,-0.2032,-0.0254,-0.0508,-0.0254,-0.1016
4026,75,7,7,31,1/11/2021,,20,SG47,44-C,0.85,9/28/2020,Vishwa,Jerome,HCS,HCS-56,7,1175,4980,3805,JT,12/10/2020,ET,9,110,25,d40g,3,12/10/2020,ET,5,12/15/2020,AW,5.2060,2.0720,2.0520,2.2420,1.8370,1.8130,1.9890,352.1,AW,3206,AW,9.11,20201215,2659,W,0.2999,99.66,0.0000,0.3761,4.5882,5.0,0.131,99.5502,99.8501,99.5502,99.7001,N,N,,,Mina,20201218,245.571,164.358,1.494,Erin,20201217,20201221,Mina,,Adin,Adin,Adin,20B7,12/18/2020,3,12/17/2020,5a,5a,5a,5a,5a,5a,5a,1,1,5a,4026,2,0,B,7,1.009,0.0254,-0.3302,-0.3302,-0.0254,0.127,-0.0508,-0.0254
4027,76,7,7,42,4/20/2021,,36,SG47,44-B,1.50,9/28/2020,Ian,Jerome,HCS,HCS-71,7,1195,4995,3800,SA,3/19/2021,ET,10,110,25,d40g,1.5,3/19/2021,ET,25,4/13/2021,AW,5.2010,2.0610,2.0580,2.2450,1.8050,1.7920,1.9850,349.2,LR,3180,LR,9.11,20210413,2655,W,0.4123,99.51,0.0000,1.1299,3.2015,4.3,0.150,99.7001,98.9505,99.8501,99.5502,N,N,,,Mina,20210414.3,249.377,229.391,1.087,Jerome,20210415,20210415,Jerome,,Mason,Mason,Mason,36B7,4/14/2021,1,4/15/2021,5b,5a,5b,5a,5a,5a,5a,1,1,5a,4027,3,6,B,7,1.007,-0.1016,-0.6096,-0.1778,0.0508,-0.6858,-0.5842,-0.127
4028,77,7,7,38,3/22/2021,,26,SG47,44-B,0.60,9/28/2020,Will,Jerome,HCS,HCS-67,6,1175,4955,3780,SA,2/24/2021,JL,9,110,25,d40g,2.5,2/24/2021,ET,21,3/17/2021,AW,5.2000,2.0720,2.0550,2.2460,1.8220,1.8140,1.9900,351.7,AW,3214,AW,9.14,20210317,2660,W,2.0989,99.70,0.0376,0.5639,5.7143,6.3,0.129,101.349,98.8006,99.5502,99.1004,N,N,,,Jerome,20210318,297.915,218.598,1.363,Mina,20210317,20210318,Jerome,,Adin,Adin,Adin,26A7,3/18/2021,1,3/17/2021,5a,5a,5a,5a,5a,5a,5a,1,1,5a,4028,2,6,A,7,1.002,-0.127,-0.3302,-0.254,0.0762,-0.254,-0.0254,0
4029,78,7,7,42,4/20/2021,,29,SG47,44-B,0.60,9/28/2020,Will,Jerome,HCS,HCS-71,6,1170,4905,3735,SA,3/17/2021,JL,10,110,25,d40g,2,3/17/2021,ET,27,4/13/2021,AW,5.2070,2.0780,2.0500,2.2460,1.8170,1.7780,1.9670,348.7,LR,3220,LR,9.23,20210413,2652,W,1.0495,99.40,0.0377,0.7919,4.8643,5.7,0.158,99.4003,98.6507,99.7001,99.8501,N,N,,,Mina,20210414.3,232.891,229.391,1.015,Jerome,20210415,20210415,Jerome,,Mason,Mason,Mason,29B7,4/14/2021,1,4/15/2021,5b,5a,5b,5a,5a,5a,5a,1,1,5a,4029,2,9,B,7,0.99,0.0508,-0.1778,-0.381,0.0762,-0.381,-0.9398,-0.5842
4030,79,7,8,,,44-A/44-B PATCH JOB,,SG47,44-B,1.25,9/28/2020,Ian,Jerome,HCS,HCS-69,7,1195,4910,3715,SA,3/4/2021,SA,10,110,25,d40g,2,3/4/2021,ET,36,4/9/2021,AW/LR,5.1310,2.0890,2.0500,2.2370,1.8510,1.8070,1.9880,347.6,AW,3160,AW,9.09,20210409,2487,W,1.4618,93.22,0.5227,4.2220,12.7061,17.5,0.255,93.4033,92.8036,92.3538,94.3028,N,N,,,Zander,20210412,226.008,178.87,1.264,Jerome,20210409.1,20210412,Zander,,Mason,Mason,Mason,,4/12/2021,3,4/9/2021,8,5a,5b,8,5b,5a,5a,1,1,8,4030,,,,,0.985,-1.8796,0.1016,-0.381,-0.1524,0.4826,-0.2032,-0.0508
4031,80,7,7,64,9/22/2021,44-B/44-C,,SG47,44-B,0.50,9/28/2020,Erin,Ian,HCS,HCS-127,7,1195,5085,3890,SA,9/8/2021,ET,12,110,25,d40g,3,9/8/2021,SA,6,9/14/2021,AW/LR,5.2060,2.0660,2.0570,2.2380,1.8150,1.8030,1.9890,350.3,AW,3184,AW,9.09,20210914,2655,W,1.6866,99.51,0.1507,2.5612,91.4878,94.2,0.114,99.1004,99.5502,99.7001,99.7001,N,N,,,LucasT,20210915.3,159.325,90.9497,1.752,EricH,20210915,20210915.1,LucasT,,Erin,Erin,Erin,,9/15/2021,1,9/15/2021,5a,5a,5a,5a,5a,5a,5a,1,1,5a,4031,,,,,1.031,0.0254,-0.4826,-0.2032,-0.127,-0.4318,-0.3048,-0.0254
4032,81,7,7,40,4/6/2021,,27,SG47,44-C,0.50,9/28/2020,Will,Ian,HCS,HCS-69,6,1185,4995,3810,SA,3/8/2021,JL,10,110,25,d40g,2.5,3/8/2021,ET,24,4/1/2021,AW,5.2030,2.0780,2.0520,2.2350,1.8340,1.8080,1.9730,350.0,AW,3204,AW,9.15,20210401,2662,W,0.7496,99.78,0.0000,0.4132,6.8370,7.3,0.119,101.049,98.6507,99.5502,99.8501,N,N,,,Erin,20210402,263.849,197.057,1.339,Jerome,20210401.2,20210402,Erin,,Adin,Mason,Mason,27D7,4/2/2021,1,4/1/2021,5a,5a,5a,5a,5a,5a,5a,1,1,5a,4032,2,7,D,7,1.01,-0.0508,-0.1778,-0.3302,-0.2032,0.0508,-0.1778,-0.4318
4033,82,7,7,44,5/4/2021,,28,SG47,44-C,0.50,9/28/2020,Erin,Will,HCS,HCS-76,9,1145,4860,3715,SA,4/15/2021,SA,10,110,25,d40g,2,4/15/2021,ET,11,4/26/2021,AW/LR,5.1710,2.0770,2.0510,2.2350,1.8350,1.8090,1.9850,348.7,AW,3168,AW,9.08,20210426,2619,W,0.4123,98.16,0.1909,3.1692,4.3146,7.7,0.174,97.0015,97.7511,99.4003,98.5007,N,N,,,Jerome,20210427,273.683,231.235,1.184,Adin,20210426.2,20210427,Jerome,,Adin,Mason,Zander,28A7,4/27/2021,1,4/26/2021,5b,5a,5b,5a,5a,5a,5a,1,1,5a,4033,2,8,A,7,0.985,-0.8636,-0.2032,-0.3556,-0.2032,0.0762,-0.1524,-0.127
4034,83,7,7,41,4/13/2021,,30,SG47,44-C,1.05,9/28/2020,Ian,Jerome,HCS,HCS-72,6,1175,4905,3730,SA,3/23/2021,SA,10,110,25,d40g,2,3/23/2021,ET,15,4/7/2021,AW,5.2070,2.0800,2.0540,2.2480,1.8250,1.8060,1.9850,352.1,AW,3200,AW,9.09,20210407,2653,W,0.4123,99.44,0.1508,1.4700,5.9178,7.5,0.167,100.9,97.7511,99.2504,99.8501,N,N,,,Jerome,20210408,262.936,172.084,1.528,Mina,20210407.1,20210408,Jerome,,Adin,Adin,Adin,30B7,4/8/2021,1,4/7/2021,5a,5a,5a,5a,5a,5a,5a,1,1,5a,4034,3,0,B,7,0.989,0.0508,-0.127,-0.2794,0.127,-0.1778,-0.2286,-0.127
4035,84,7,7,43,4/27/2021,,36,SG47,44-C,1.50,9/29/2020,Raihana,Jerome,HCS,HCS-74,8,1155,4820,3665,SA,3/31/2021,JL,10,110,25,d40g,2.5,3/31/2021,ET,19,4/19/2021,AW/LR,5.2040,2.0820,2.0590,2.2420,1.8270,1.8100,1.9880,352.1,AW,3208,AW,9.11,20210419,2662,W,0.7496,99.78,0.0751,0.6011,5.6349,6.3,0.151,99.8501,99.8501,97.901,101.499,N,N,,,Mina,20210420.1,220.582,250.99,0.879,Erin,20210419.1,20210420,Mina,,Adin,Adin,Adin,36C7,4/20/2021,1,4/19/2021,5a,5a,5a,5a,5a,5a,5a,1,1,5a,4035,3,6,C,7,0.972,-0.0254,-0.0762,-0.1524,-0.0254,-0.127,-0.127,-0.0508
4036,85,7,7,42,4/20/2021,,27,SG47,44-C,0.83,9/29/2020,Ian,Jerome,HCS,HCS-73,8,1160,4850,3690,SA,3/25/2021,ET,10,110,25,d40g,2,3/25/2021,ET,19,4/13/2021,AW,5.2060,2.0720,2.0520,2.2490,1.8070,1.7920,1.9890,350.5,LR,3174,LR,9.05,20210413,2655,W,0.5247,99.51,0.0753,0.5273,4.1808,4.8,0.148,100.45,98.051,99.8501,99.7001,N,N,,,Mina,20210414.3,251.184,229.391,1.095,Jerome,20210415,20210415,Jerome,,Mason,Mason,Mason,27C7,4/14/2021,1,4/15/2021,5b,5a,5b,5a,5a,5a,5a,1,1,5a,4036,2,7,C,7,0.978,0.0254,-0.3302,-0.3302,0.1524,-0.635,-0.5842,-0.0254
4037,86,7,7,41,4/13/2021,,33,SG47,44-C,1.05,9/29/2020,Ian,Jerome,HCS,HCS-70,6,1170,4970,3800,SA,3/10/2021,JL,10,110,25,d40g,4,3/10/2021,ET,28,4/7/2021,AW,5.1820,2.0800,2.0360,2.2450,1.8280,1.8130,1.9820,349.4,AW,3174,AW,9.08,20210407,2655,W,0.6371,99.51,0.0000,0.7156,4.2185,4.9,0.152,99.7001,100.45,99.8501,98.051,N,N,,,Jerome,20210408,207.188,172.084,1.204,Mina,20210407.1,20210408,Jerome,,Adin,Adin,Adin,33C7,4/8/2021,1,4/7/2021,5b,5a,5b,5a,5a,5a,5a,1,1,5a,4037,3,3,C,7,1.007,-0.5842,-0.127,-0.7366,0.0508,-0.1016,-0.0508,-0.2032
4038,87,7,7,38,3/22/2021,,33,SG47,44-C,1.40,9/29/2020,Raihana,Will,HCS,HCS-66,7,1190,4960,3770,SA,2/18/2021,SA,9,110,25,d40g,2,2/18/2021,ET,27,3/17/2021,AW,5.2040,2.0650,2.0650,2.2470,1.8110,1.8050,1.9920,351.5,AW,3196,AW,9.09,20210317,2664,W,1.2744,99.85,0.0375,0.5255,3.0405,3.6,0.120,100.15,99.4003,100,99.8501,N,N,,,Jerome,20210318.1,143.451,150.548,0.953,Jerome,20210318,20210318,Jerome,,Adin,Adin,Adin,33B7,3/18/2021,1,3/18/2021,5b,5a,5b,5a,5a,5a,5a,1,1,5a,4038,3,3,B,7,0.999,-0.0254,-0.508,0,0.1016,-0.5334,-0.254,0.0508
4039,88,7,7,40,4/6/2021,,30,SG47,44-C,0.83,9/30/2020,Daniel,Jerome,HCS,HCS-70,7,1190,4935,3745,SA,3/11/2021,ET,10,110,25,d40g,3,3/11/2021,ET,21,4/1/2021,AW,5.2040,2.0630,2.0560,2.2550,1.8240,1.8120,1.9910,352.4,AW,3200,AW,9.08,20210401,2663,W,0.5622,99.81,0.0000,0.1878,3.6425,3.8,0.121,100.45,100.45,98.5007,99.8501,N,N,,,Erin,20210402,261.483,197.057,1.327,Jerome,20210401.2,20210402,Erin,,Adin,Mason,Mason,30C7,4/2/2021,1,4/1/2021,5b,5a,5b,5a,5a,5a,5a,1,1,5a,4039,3,0,C,7,0.993,-0.0254,-0.5588,-0.2286,0.3048,-0.2032,-0.0762,0.0254
4040,89,7,7,41,4/13/2021,,30,SG47,44-C,0.60,9/30/2020,Vishwa,Jerome,HCS,HCS-70,8,1150,4935,3785,SA,3/15/2021,JL,10,110,25,d40g,3,3/15/2021,ET,23,4/7/2021,AW,5.2110,2.0790,2.0590,2.2430,1.8310,1.8050,1.9730,351.4,AW,3190,AW,9.08,20210407,2661,W,0.5622,99.74,0.0000,0.7516,3.0816,3.8,0.127,99.8501,99.5502,99.7001,99.8501,N,N,,,Jerome,20210408,255.392,172.084,1.484,Mina,20210407.1,20210408,Jerome,,Adin,Adin,Adin,30D7,4/8/2021,1,4/7/2021,5a,5a,5a,5a,5a,5a,5a,1,1,5a,4040,3,0,D,7,1.003,0.1524,-0.1524,-0.1524,0,-0.0254,-0.254,-0.4318
4041,90,7,7,43,4/27/2021,,32,SG47,44-C,0.65,9/30/2020,Vishwa,Jerome,HCS,HCS-73,7,1195,4960,3765,SA,3/30/2021,SA,10,110,25,d40g,2,3/30/2021,ET,20,4/19/2021,AW/LR,5.2040,2.0640,2.0530,2.2420,1.8120,1.7960,1.9880,349.8,AW,3202,AW,9.15,20210419,2655,W,0.9745,99.51,0.0377,0.7156,5.7251,6.5,0.169,99.5502,100.75,99.1004,98.6507,N,N,,,Zander,20210421,321.793,282.323,1.140,Mina,20210421,20210421,Zander,,Adin,Adin,Adin,32B7,4/21/2021,2,4/21/2021,5b,5a,5b,5a,5a,5a,5a,1,1,5a,4041,3,2,B,7,0.998,-0.0254,-0.5334,-0.3048,-0.0254,-0.508,-0.4826,-0.0508
4042,91,7,7,31,1/11/2021,,20,SG47,44-C,0.65,9/30/2020,Vishwa,Will,HCS,HCS-56,6,1165,4890,3725,JT,12/7/2020,ET,9,110,25,d40g,3.5,12/7/2020,ET,8,12/15/2020,AW,5.2050,2.0820,2.0630,2.2400,1.8300,1.8120,1.9900,352.6,AW,3210,AW,9.10,20201215,2646,W,0.7121,99.18,0.1134,1.4739,5.0265,6.6,0.153,99.1004,97.901,99.5502,100.15,N,N,,,Mina,20201218,319.908,164.358,1.946,Erin,20201217,20201221,Mina,,Adin,Adin,Adin,20C7,12/18/2020,3,12/17/2020,5a,5a,5a,5a,5a,5a,5a,1,1,5a,4042,2,0,C,7,0.988,0,-0.0762,-0.0508,-0.0762,-0.0508,-0.0762,0
4043,92,7,7,40,4/6/2021,,26,SG47,44-C,0.60,9/30/2020,Vishwa,Ian,HCS,HCS-68,6,1180,4865,3685,SA,3/3/2021,JL,10,110,25,d40g,2,3/3/2021,ET,29,4/1/2021,AW,5.2020,2.0770,2.0490,2.2480,1.8320,1.7980,1.9910,351.8,AW,3186,AW,9.06,20210401,2637,W,2.0615,98.84,0.0758,2.0099,3.6026,5.7,0.147,98.8006,99.4003,98.2009,98.9505,N,N,,,Erin,20210402.1,295.638,258.831,1.142,Zander,20210402,20210402,Erin,,Adin,Mason,Mason,26B7,4/2/2021,1,4/2/2021,5a,5a,5a,5a,5a,5a,5a,1,1,5a,4043,2,6,B,7,0.977,-0.0762,-0.2032,-0.4064,0.127,0,-0.4318,0.0254
4044,93,7,8,73,11/30/2021,bad 2022 group 3 PATCH JOB,,SG47,44-C,0.60,9/30/2020,Vishwa,Vishwa,HCS,HCS-139,7,1200,5300,4100,WW,11/10/2021,ET,12,110,25,d40g,4,11/10/2021,ET,12,11/22/2021,AW/LR,5.1850,2.0940,2.0530,2.2340,1.8500,1.8090,1.9940,351.8,AW,3208,AW,9.12,20211122,2635,W,0.0375,98.76,0.0380,1.1385,2.5047,3.7,0.132,98.9505,99.2504,97.4513,99.4003,N,N,,,Nicholas,20211123.1,149.345,106.454,1.403,Mason,20211123.1,20211123,Nicholas,,Mason,Mason,Mason,,11/23/2021,1,11/23/2021,8,5a,5a,5a,5a,5a,5a,1,1,5a,4044,,,,,1.087,-0.508,0.2286,-0.3048,-0.2286,0.4572,-0.1524,0.1016
4045,94,7,7,47,5/25/2021,,34,SG47,44-C,0.75,9/30/2020,Will,Jerome,HCS,HCS-76,7,1200,4890,3690,SA,4/12/2021,JL,10,110,25,d40g,2,4/12/2021,ET,21,5/3/2021,LR,5.1930,2.0600,2.0390,2.2470,1.8210,1.8090,1.9900,349.7,LR,3154,LR,9.02,20210503,2628,W,0.8245,98.50,0.3044,1.7504,3.9193,6.0,0.158,97.901,97.0015,99.4003,99.7001,N,N,,,Jerome,20210504,239.423,166.377,1.439,Jerome,20210504,20210504,Jerome,,Mason,Mason,Mina,34A7,5/4/2021,1,5/4/2021,5b,5a,5b,5a,5a,5a,5a,1,1,5a,4045,3,4,A,7,0.978,-0.3048,-0.635,-0.6604,0.1016,-0.2794,-0.1524,0
4046,95,7,7,40,4/6/2021,,27,SG47,44-C,1.50,9/30/2020,Ian,Vishwa,HCS,HCS-68,6,1180,4920,3740,SA,2/26/2021,SA,9,110,25,d40g,4.5,2/26/2021,ET,36,4/3/2021,AW,5.1950,2.0830,2.0560,2.2310,1.7960,1.8020,1.9780,348.1,AW,3208,AW,9.22,20210403,2640,W,1.9115,98.95,0.3788,2.8409,4.5455,7.8,0.175,99.5502,98.9505,97.901,99.4003,N,N,,,Zander,20210405,299.187,224.686,1.332,Erin,20210405,20210405,Zander,,Adin,Adin,Adin,27B7,4/5/2021,2,4/5/2021,5b,5a,5b,5a,5a,5a,5a,1,1,5a,4046,2,7,B,7,0.992,-0.254,-0.0508,-0.2286,-0.3048,-0.9144,-0.3302,-0.3048
4047,96,7,7,39,3/30/2021,,24,SG47,44-C,1.25,9/30/2020,Ian,Jerome,HCS,HCS-67,7,1190,4930,3740,SA,2/23/2021,SA,9,110,25,d40g,2.5,2/23/2021,ET,30,3/25/2021,AW,5.2040,2.0690,2.0630,2.2470,1.8190,1.8110,1.9890,351.9,AW,3222,AW,9.16,20210325,2663,W,2.5862,99.81,0.0000,2.8164,4.5813,7.4,0.156,100.75,99.8501,99.5502,99.1004,N,N,,,Erin,20210326,288.107,201.917,1.427,Erin,20210326,20210326,Erin,,Adin,Mason,Mason,24B7,3/26/2021,1,3/26/2021,5a,5a,5a,5a,5a,5a,5a,1,1,5a,4047,2,4,B,7,0.992,-0.0254,-0.4064,-0.0508,0.1016,-0.3302,-0.1016,-0.0254
4048,97,7,7,47,5/25/2021,,33,SG47,44-C,1.25,9/30/2020,Ian,Jerome,HCS,HCS-78,7,1190,5045,3855,SA,4/16/2021,ET,10,110,25,d40g,2.5,4/16/2021,ET,17,5/3/2021,LR,5.2000,2.0660,2.0400,2.2440,1.8220,1.8070,1.9880,350.0,LR,3202,LR,9.15,20210503,2625,W,0.1124,98.39,0.2286,1.9429,5.5619,7.7,0.168,96.4018,98.9505,98.9505,99.2504,N,N,,,Jerome,20210504,213.941,166.377,1.286,Jerome,20210504,20210504,Jerome,,Mason,Mason,Mina,33A7,5/4/2021,1,5/4/2021,5b,5a,5b,5a,5a,5a,5a,1,1,5a,4048,3,3,A,7,1.022,-0.127,-0.4826,-0.635,0.0254,-0.254,-0.2032,-0.0508
4049,98,7,7,30,1/4/2021,,17,SG47,44-C,1.50,9/30/2020,Pranav,Jerome,HCS,HCS-55,7,1175,4970,3795,JT,12/3/2020,ET,9,110,25,d40g,3.5,12/3/2020,ET,5,12/8/2020,AW,5.2040,2.1000,2.0640,2.2530,1.8480,1.8080,1.9950,355.6,AW,3266,AW,9.19,20201208,2665,W,0.2624,99.89,0.0000,4.9906,94.9719,100.0,0.102,101.049,99.2504,99.4003,99.8501,N,N,,,Erin,20201211,228.62,187.724,1.218,Adin,20201210.2,20201215,Zander,,Adin,Zander,Adin,17C7,12/11/2020,3,12/10/2020,5a,5a,5a,5a,5a,5a,5a,1,1,5a,4049,1,7,C,7,1.006,-0.0254,0.381,-0.0254,0.254,0.4064,-0.1778,0.127
4050,99,7,7,31,1/11/2021,,20,SG47,44-C,1.15,9/30/2020,Pranav,Will / Caroline,HCS,HCS-56,6,1175,4855,3680,ET,12/14/2020,ET,9,110,25,d40g,3.5,12/14/2020,ET,22,1/5/2021,AW,5.2000,2.0800,2.0580,2.2290,1.8350,1.8090,1.9790,350.2,AW,3206,AW,9.16,20210105,2659,W,0.2249,99.66,0.0000,0.8274,5.7164,6.5,0.152,100,99.4003,98.6507,100.6,N,N,,,Mason,20210107.1, ,159.465,1.362,Adin,20210106,20210107,Mason,,Adin,Adin,Adin,20D7,1/7/2021,2,1/6/2021,5a,5a,5a,5a,5a,5a,5a,1,1,5a,4050,2,0,D,7,0.976,-0.127,-0.127,-0.1778,-0.3556,0.0762,-0.1524,-0.2794
4051,100,7,7,30,1/4/2021,,17,SG47,44-C,1.33,10/1/2020,Raihana,Will,HCS,HCS-55,7,1175,4930,3755,ET,11/25/2020,ET,9,110,25,d40g,4,11/25/2020,ET,9,12/4/2020,AW,5.2070,2.0770,2.0640,2.2500,1.8200,1.8030,1.9970,353.2,AW,3234,AW,9.16,20201204,2626,N,0.1125,98.43,0.6474,2.3229,4.4935,7.5,0.172,98.5007,96.1019,99.5502,99.5502,N,N,,,Zander,20201209.1,351.953,292.358,1.204,Adin,20201208.1,20201209,Zander,,Adin,Adin,Adin,17D7,12/9/2020,5,12/8/2020,5a,5a,5a,5a,5a,5a,5a,1,1,5a,4051,1,7,D,7,0.995,0.0508,-0.2032,-0.0254,0.1778,-0.3048,-0.3048,0.1778
4052,101,7,7,38,3/22/2021,,26,SG47,44-C,1.50,10/1/2020,Pranav,Vishwa,HCS,HCS-68,7,1190,4950,3760,SA,3/1/2021,JL,10,110,25,d40g,2,3/1/2021,ET,16,3/17/2021,AW,5.2030,2.0630,2.0630,2.2500,1.8090,1.8120,1.9900,351.5,AW,3122,AW,8.88,20210317,2659,W,2.2489,99.66,0.0376,0.6769,6.5814,7.3,0.121,99.7001,99.7001,99.7001,99.5502,N,N,,,Jerome,20210318.1,259.253,139.374,1.860,Erin,20210319,20210318,Jerome,,Adin,Adin,Adin,26C7,3/18/2021,1,3/19/2021,5b,5a,5b,5a,5a,5a,5a,1,1,5a,4052,2,6,C,7,0.997,-0.0508,-0.5588,-0.0508,0.1778,-0.5842,-0.0762,0
4053,102,7,7,44,5/4/2021,,28,SG47,44-C,1.70,10/1/2020,Raihana,Ian,HCS,HCS-75,6,1180,4960,3780,SA,4/9/2021,SA,10,110,25,d40g,2,4/9/2021,ET,17,4/26/2021,AW/LR,5.1970,2.0730,2.0490,2.2410,1.8340,1.8090,1.9910,351.2,AW,3200,AW,9.11,20210426,2644,W,0.6746,99.10,0.1891,2.7232,4.5764,7.5,0.172,98.3508,99.7001,100.3,98.051,N,N,,,Jerome,20210427,201.615,231.235,0.872,Adin,20210426.2,20210427,Jerome,,Adin,Mason,Zander,28B7,4/27/2021,1,4/26/2021,5a,5a,5a,5a,5a,5a,5a,1,1,5a,4053,2,8,B,7,1.002,-0.2032,-0.3048,-0.4064,-0.0508,0.0508,-0.1524,0.0254
4054,103,7,7,40,4/6/2021,,27,SG47,44-C,0.75,10/2/2020,Will,Jerome,HCS,HCS-69,7,1185,4975,3790,SA,3/9/2021,SA,10,110,25,d40g,2,3/9/2021,ET,23,4/1/2021,AW,5.2040,2.0570,2.0320,2.2530,1.8120,1.8160,1.9900,350.4,AW,3204,AW,9.14,20210401,2644,W,1.6491,99.10,0.1513,1.3238,5.9002,7.4,0.164,99.2504,97.901,99.4003,99.8501,N,N,,,Erin,20210402.1,328.155,258.831,1.268,Zander,20210402,20210402,Erin,,Adin,Mason,Mason,27A7,4/2/2021,1,4/2/2021,5b,5a,5b,5a,5a,5a,5a,1,1,5a,4054,2,7,A,7,1.005,-0.0254,-0.7112,-0.8382,0.254,-0.508,0.0254,0
4055,104,7,7,41,4/13/2021,,29,SG47,44-C,0.70,10/2/2020,Vishwa,Jerome,HCS,HCS-67,7,1190,4940,3750,SA,2/25/2021,SA,9,110,25,d40g,2,2/25/2021,ET,41,4/7/2021,AW,5.1970,2.0660,2.0590,2.2500,1.8050,1.7980,1.9910,350.4,AW,3208,AW,9.16,20210407,2654,W,1.0120,99.48,0.0000,2.1100,5.3504,7.5,0.160,99.7001,99.5502,98.9505,99.7001,N,N,,,Jerome,20210408,237.944,172.084,1.383,Mina,20210407.1,20210408,Jerome,,Adin,Adin,Adin,29A7,4/8/2021,1,4/7/2021,5b,5a,5b,5a,5a,5a,5a,1,1,5a,4055,2,9,A,7,0.994,-0.2032,-0.4826,-0.1524,0.1778,-0.6858,-0.4318,0.0254
4056,53,6,7,44,5/4/2021,,30,SG47,44-C,1.00,10/2/2020,Daniel,Jerome,HCS,HCS-75,9,1165,4900,3735,SA,4/6/2021,SA,10,110,25,d40g,2,4/6/2021,ET,17,4/23/2021,LR,5.2640,2.0760,2.0620,2.2490,1.7900,1.8100,1.9900,355.3,LR,3268,LR,9.20,20210423,2650,W,1.6491,99.33,0.0377,2.5283,7.6604,10.2,0.184,98.9505,99.1004,99.5502,99.7001,N,N,,,Jerome,20210427,224.439,231.235,0.971,Adin,20210426.2,20210427,Jerome,,Adin,Mason,Zander,30A6,4/27/2021,4,4/26/2021,5b,5a,5b,5a,5a,5a,5a,1,1,5a,4056,3,0,A,6,0.972,-0.1524,-0.2286,-0.2286,-0.1016,-0.9652,-0.127,0
4057,54,6,7,42,4/20/2021,,31,SG47,44-C,0.75,10/2/2020,Will,Jerome,HCS,HCS-73,8,1185,4940,3755,SA,3/25/2021,ET,10,110,25,d40g,2,3/25/2021,ET,19,4/13/2021,AW,5.2710,2.0930,2.0550,2.2300,1.8300,1.7960,1.9830,355.1,AW,3234,AW,9.11,20210413,2663,W,1.4243,99.81,0.0376,0.4882,5.3699,5.9,0.146,101.049,98.9505,99.5502,99.7001,N,N,,,Mina,20210414.3,264.725,243.47,1.087,Zander,20210414,20210415,Jerome,,Mason,Mason,Mason,31A6,4/14/2021,1,4/14/2021,5b,5a,5b,5a,5a,5a,5a,1,1,5a,4057,3,1,A,6,0.977,0.0254,0.2032,-0.4064,-0.5842,0.0508,-0.4826,-0.1778
4058,55,6,7,40,4/6/2021,,28,SG47,44-C,0.83,10/2/2020,Daniel,Will,HCS,HCS-70,6,1190,5150,3960,SA,3/10/2021,JL,10,110,25,d40g,2.5,3/10/2021,ET,21,3/31/2021,AW,5.2700,2.0730,2.0420,2.2580,1.8120,1.8030,1.9940,356.3,AW,3262,AW,9.16,20210331,2659,W,0.4498,99.66,0.0376,0.5641,6.3558,7.0,0.164,99.7001,100.3,98.2009,100.45,N,N,,,Mason,20210331.1,266.24,100.846,2.640,Jerome,20210401,20210402,Erin,,Adin,Adin,Mason,28D6,3/31/2021,0,4/1/2021,5b,5a,5b,5a,5a,5a,5a,1,1,5a,4058,2,8,D,6,1.031,0,-0.3048,-0.7366,0.127,-0.4064,-0.3048,0.1016
4059,56,6,7,52,6/29/2021,,42,SG47,44-C,0.75,10/2/2020,Will,Vishwa,HCS,HCS-90,9,1160,5125,3965,SA,6/4/2021,VM,11,110,25,d40g,2,6/4/2021,SA,20,6/24/2021,AW/LR,5.2720,2.0890,2.0660,2.2530,1.8300,1.8130,1.9880,358.7,AW,3362,AW,9.37,20210624,2651,W,0.2249,99.36,0.0754,1.3957,4.7152,6.2,0.141,100.45,98.6507,99.4003,98.9505,N,N,,,Erin,20210625,295.987,101.188,2.925,Zander,20210624.1,20210625,Erin,,Erin,Adin,Adin,42A6,6/25/2021,1,6/24/2021,5a,5a,5a,5a,5a,5a,5a,1,1,5a,4059,4,2,A,6,1.032,0.0508,0.1016,-0.127,0,0.0508,-0.0508,-0.0508
4060,57,6,7,47,5/25/2021,,34,SG47,44-C,0.83,10/2/2020,Daniel,Will,HCS,HCS-78,7,1195,5110,3915,SA,4/16/2021,ET,10,110,25,d40g,3,4/16/2021,ET,17,5/3/2021,LR,5.2650,2.0560,2.0540,2.2560,1.8030,1.8120,1.9930,355.5,LR,3252,LR,9.15,20210503,2638,N,0.7497,98.88,0.0758,2.5777,9.0599,11.7,0.186,98.6507,98.2009,99.7001,98.9505,N,N,,,Jerome,20210504,230.12,166.377,1.383,Jerome,20210504,20210504,Jerome,,Mason,Mason,Mina,34B6,5/4/2021,1,5/4/2021,5b,5a,5b,5a,5a,5a,5a,1,1,5a,4060,3,4,B,6,1.019,-0.127,-0.7366,-0.4318,0.0762,-0.635,-0.0762,0.0762
4061,58,6,7,39,3/30/2021,,26,SG47,44-C,0.83,10/2/2020,Daniel,Jerome,HCS,HCS-68,6,1205,4970,3765,SA,2/26/2021,SA,9,110,25,d40g,2.5,2/26/2021,ET,26,3/24/2021,AW,5.2690,2.0780,2.0650,2.2620,1.8290,1.8040,1.9950,358.8,AW,3286,AW,9.16,20210324,2660,W,2.1364,99.70,0.0000,0.1880,4.0977,4.3,0.131,100,99.5502,97.901,101.349,N,N,,,Zander,20210324.1,239.814,184.535,1.300,Mina,20210324,20210324,Zander,,Adin,Mason,Adin,26B6,3/24/2021,0,3/24/2021,5a,5a,5a,5a,5a,5a,5a,1,1,5a,4061,2,6,B,6,0.98,-0.0254,-0.1778,-0.1524,0.2286,0.0254,-0.2794,0.127
4062,59,6,7,68,10/19/2021,,,SG47,44-C,1.00,10/2/2020,Daniel,Vishwa,HCS,HCS-133,7,1215,5065,3850,SA,10/11/2021,ET,12,110,25,d40g,2.5,10/11/2021,ET,4,10/15/2021,AW/LR,5.2700,2.0600,2.0600,2.2530,1.8130,1.8080,1.9890,356.0,AW,3212,AW,9.02,20211015,2654,W,0.5248,99.48,0.0000,0.4145,3.2781,3.7,0.124,100.3,99.4003,98.2009,100,N,N,,,LucasT,20211018.3,147.681,111.15,1.329,Mina,20211018,20211018,LucasT,,Caroline,Caroline,Caroline,,10/18/2021,3,10/18/2021,5b,5a,5b,5a,5a,5a,5a,1,1,5a,4062,,,,,1.002,0,-0.635,-0.2794,0,-0.381,-0.1778,-0.0254
4063,60,6,7,47,5/25/2021,,34,SG47,44-C,0.50,10/2/2020,Erin,Vishwa,HCS,HCS-79,7,1205,5055,3850,SA,4/29/2021,SA,10,110,25,d40g,3,4/29/2021,ET,20,5/19/2021,AW/LR,5.2570,2.0700,2.0570,2.2500,1.8300,1.8120,1.9900,356.1,AW,3302,AW,9.27,20210519,2661,W,1.3118,99.74,0.0376,1.7663,5.7873,7.6,0.181,99.7001,99.7001,99.7001,99.8501,N,N,,,Zander,20210521.1,231.291,158.724,1.457,Zander,20210520.1,20210521,Zander,,Adin,Mason,Adin,34C6,5/21/2021,2,5/20/2021,5a,5a,5a,5a,5a,5a,5a,1,1,5a,4063,3,4,C,6,1.002,-0.3302,-0.381,-0.3556,-0.0762,0.0508,-0.0762,0
4064,61,6,7,44,5/4/2021,,29,SG47,44-C,1.16,10/5/2020,Ian,Jerome,HCS,HCS-71,6,1195,5030,3835,SA,3/17/2021,JL,10,110,25,d40g,2,3/17/2021,ET,37,4/23/2021,LR,5.2640,2.0830,2.0530,2.2530,1.8220,1.8000,1.9810,355.8,LR,3264,LR,9.17,20210423,2650,W,1.3868,99.33,0.0755,0.5283,4.3774,5.0,0.136,99.2504,99.8501,99.2504,98.9505,N,N,,,Zander,20210426.1,313.5,305.177,1.027,Jerome,20210426,20210426,Zander,,Adin,Saad,Adin,29C6,4/26/2021,3,4/26/2021,5a,5a,5a,5a,5a,5a,5a,1,1,5a,4064,2,9,C,6,0.998,-0.1524,-0.0508,-0.4572,0,-0.1524,-0.381,-0.2286
4065,62,6,7,32,1/26/2021,,20,SG47,44-C,1.17,10/5/2020,Ian,Jerome,HCS,HCS-59,7,1195,4955,3760,SA,1/12/2021,JL,9,110,25,d40g,2,1/12/2021,ET,7,1/19/2021,AW,5.2710,2.0560,2.0670,2.2510,1.8010,1.8140,1.9970,356.4,AW,3218,AW,9.03,20210119,2645,W,0.3748,99.14,0.0378,0.7183,5.6711,6.4,0.159,98.8006,99.8501,98.5007,99.4003,N,N,,,Mason,20210119.1,257.291,231.107,1.113,Adin,20210119.1,20210120,Mason,,Adin,Adin,Adin,20B6,1/19/2021,0,1/19/2021,5b,5a,5b,5a,5a,5a,5a,1,1,5a,4065,2,0,B,6,0.979,0.0254,-0.7366,-0.1016,-0.0508,-0.6858,-0.0254,0.1778
4066,63,6,7,34,2/16/2021,,21,SG47,44-C,1.17,10/5/2020,Ian,Jerome,HCS,HCS-59,6,1195,5120,3925,SA,1/13/2021,JL,9,110,25,d40g,2,1/13/2021,ET,26,2/8/2021,AW,5.2680,2.0730,2.0550,2.2670,1.8250,1.8100,2.0000,358.9,AW,3256,AW,9.07,20210208,2656,W,1.0869,99.55,0.0377,1.1672,4.3298,5.5,0.145,100.6,98.9505,99.2504,99.4003,N,N,,,Mason,20210212,101.642,75.6103,1.344,Mina,20210210,20210209,Mina,,Adin,Adin,Zander,21B6,2/12/2021,4,2/10/2021,5a,5a,5a,5a,5a,5a,5a,1,1,5a,4066,2,1,B,6,1.022,-0.0508,-0.3048,-0.4064,0.3556,-0.0762,-0.127,0.254
4067,64,6,7,44,5/4/2021,,29,SG47,44-C,0.75,10/5/2020,Will,Ian,HCS,HCS-74,7,1205,4990,3785,SA,4/2/2021,SA,10,110,25,d40g,3,4/2/2021,ET,21,4/23/2021,LR,5.2640,2.0740,2.0540,2.2530,1.8100,1.8050,1.9790,354.9,LR,3244,LR,9.14,20210423,2649,W,0.4873,99.29,0.1133,3.2843,7.6633,11.1,0.193,98.9505,99.7001,99.4003,99.1004,N,N,,,Jerome,20210427,206.377,231.235,0.892,Adin,20210426.2,20210427,Jerome,,Adin,Mason,Zander,29B6,4/27/2021,4,4/26/2021,5a,5a,5a,5a,5a,5a,5a,1,1,5a,4067,2,9,B,6,0.985,-0.1524,-0.2794,-0.4318,0,-0.4572,-0.254,-0.2794
4068,65,6,7,39,3/30/2021,,26,SG47,44-C,0.40,10/5/2020,Will,Ian,HCS,HCS-68,7,1195,5105,3910,SA,3/1/2021,JL,10,110,25,d40g,2,3/1/2021,ET,23,3/24/2021,AW,5.2680,2.0540,2.0610,2.2510,1.8100,1.8160,1.9900,355.7,AW,3220,AW,9.05,20210324,2655,W,1.6491,99.51,0.0000,0.7910,5.6121,6.4,0.162,99.8501,99.2504,97.7511,101.199,N,N,,,Zander,20210324.1,262.515,184.535,1.423,Mina,20210324,20210324,Zander,,Adin,Mason,Adin,26D6,3/24/2021,0,3/24/2021,5b,5a,5b,5a,5a,5a,5a,1,1,5a,4068,2,6,D,6,1.018,-0.0508,-0.7874,-0.254,-0.0508,-0.4572,0.0254,0
4069,66,6,7,68,10/19/2021,wide end had some dingly corner fibers which were cut off,,SG47,44-C,0.50,10/5/2020,Will,Vishwa,HCS,HCS-133,8,1205,5020,3815,SA,10/8/2021,SA,12,110,25,d40g,2,10/8/2021,ET,7,10/15/2021,AW/LR,5.2680,2.0870,2.0590,2.2480,1.8450,1.8150,1.9910,358.5,AW,3240,AW,9.04,20211015,2644,W,0.6746,99.10,0.0756,0.9077,2.9879,4.0,0.129,100.3,98.9505,98.051,99.1004,N,N,,,LucasT,20211018.3,122.685,75.0195,1.635,Saad,20211015.1,20211015,Erin,,Caroline,Caroline,Caroline,,10/18/2021,3,10/15/2021,5a,5a,5a,5a,5a,5a,5a,1,1,5a,4069,,,,,0.993,-0.0508,0.0508,-0.3048,-0.127,0.4318,0,0.0254
4070,67,6,7,44,5/4/2021,,29,SG47,44-C,1.80,10/5/2020,Raihana,Jerome,HCS,HCS-76,9,1165,4940,3775,SA,4/15/2021,SA,10,110,25,d40g,2,4/15/2021,ET,8,4/23/2021,LR,5.2650,2.0720,2.0540,2.2490,1.8150,1.8100,1.9830,355.3,LR,3252,LR,9.15,20210423,2639,W,0.9370,98.91,0.0379,3.3346,8.1091,11.5,0.192,98.2009,99.1004,99.5502,98.8006,N,N,,,Jerome,20210427,239.704,231.235,1.037,Adin,20210426.2,20210427,Jerome,,Adin,Mason,Zander,29A6,4/27/2021,4,4/26/2021,5a,5a,5a,5a,5a,5a,5a,1,1,5a,4070,2,9,A,6,0.983,-0.127,-0.3302,-0.4318,-0.1016,-0.3302,-0.127,-0.1778
4071,68,6,7,32,1/26/2021,12 Dark fibers,20,SG47,45-A,0.50,10/6/2020,Erin,Jerome,HCS,HCS-59,5,1170,4945,3775,SA,1/11/2021,JL,9,110,25,d40g,3.5,1/11/2021,ET,8,1/19/2021,AW,5.2700,2.0760,2.0510,2.2450,1.8210,1.7930,1.9820,354.7,AW,3238,AW,9.13,20210119,2645,W,0.2623,99.14,0.0756,0.5671,4.7259,5.4,0.136,99.8501,98.051,97.7511,100.9,N,N,,,Mason,20210119.1,255.41,231.107,1.105,Adin,20210119.1,20210120,Mason,,Adin,Adin,Adin,20C6,1/19/2021,0,1/19/2021,5b,5a,5b,5a,5a,5a,5a,1,1,5a,4071,2,0,C,6,0.983,0,-0.2286,-0.508,-0.2032,-0.1778,-0.5588,-0.2032
4072,69,6,7,54,7/13/2021,,39,SG47,45-A,1.25,10/6/2020,Ian,Vishwa,HCS,HCS-94,8,1195,4970,3775,SA,6/23/2021,GP,11,110,25,d40g,1.5,6/23/2021,SA,7,6/30/2021,AW/LR,5.2530,2.1000,2.0660,2.2350,1.8400,1.8260,1.9870,357.2,AW,3324,AW,9.31,20210630,2626,W,0.2999,98.43,0.0381,0.3046,3.6177,4.0,0.105,99.5502,96.2519,99.7001,98.2009,N,N,,,Nicholas,20210630.2,185.973,145.394,1.279,Zander,20210701,20210630,Nicholas,,Erin,Adin,Zander,39D6,6/30/2021,0,7/1/2021,5a,5a,5a,5a,5a,5a,5a,1,1,5a,4072,3,9,D,6,0.983,-0.4318,0.381,-0.127,-0.4572,0.3048,0.2794,-0.0762
4073,70,6,7,51,6/22/2021,,43,SG47,45-A,1.25,10/6/2020,Ian,Vishwa,HCS,HCS-91,7,1215,5125,3910,SA,6/10/2021,JL,11,110,25,d40g,1.5,6/10/2021,SA,7,6/17/2021,LR,5.2280,2.0730,2.0470,2.2520,1.8120,1.8130,1.9880,353.1,LR,3242,LR,9.18,20210617,2602,W,1.0120,97.53,0.0769,0.9608,3.9969,5.0,0.154,96.4018,97.3013,99.2504,97.1514,N,N,,,Mason,20210618.2,194.385,135.842,1.431,Erin,20210621,20210618,Adin,,Erin,Zander,Zander,43D6,6/18/2021,1,6/21/2021,5b,5a,5b,5b,5a,5a,5a,1,1,5b,4073,4,3,D,6,1.018,-1.0668,-0.3048,-0.6096,-0.0254,-0.4064,-0.0508,-0.0508
4074,71,6,7,44,5/4/2021,,32,SG47,45-A,0.58,10/6/2020,Erin,Jerome,HCS,HCS-73,7,1200,4990,3790,SA,3/30/2021,SA,10,110,25,d40g,2,3/30/2021,ET,20,4/19/2021,AW/LR,5.2300,2.0740,2.0600,2.2470,1.8130,1.8130,1.9780,352.8,AW,3240,AW,9.18,20210419,2613,W,1.1244,97.94,0.2679,2.0666,6.5825,8.9,0.190,96.5517,98.051,99.5502,97.6012,N,N,,,Jerome,20210427,225.024,241.406,0.932,Saad,20210427,20210427,Jerome,,Adin,Mason,Zander,32A6,4/27/2021,8,4/27/2021,5b,5a,5b,5b,5a,5a,5a,1,1,5b,4074,3,2,A,6,0.986,-1.016,-0.2794,-0.2794,-0.1524,-0.381,-0.0508,-0.3048
4075,72,6,7,68,10/19/2021,,,SG47,45-A,1.50,10/6/2020,Raihana,Vishwa,HCS,HCS-133,8,1200,5010,3810,SA,10/12/2021,ET,12,110,25,d40g,2.5,10/12/2021,SA,3,10/15/2021,AW/LR,5.2260,2.0850,2.0640,2.2470,1.8300,1.8040,1.9940,354.8,AW,3226,AW,9.09,20211015,2647,W,1.2744,99.21,0.1133,1.2089,5.1001,6.4,0.157,100.45,98.6507,98.6507,99.1004,N,N,,,LucasT,20211018.3,127.276,111.15,1.145,Mina,20211018,20211018,LucasT,,Caroline,Caroline,Caroline,,10/18/2021,3,10/18/2021,5b,5a,5b,5a,5a,5a,5a,1,1,5a,4075,,,,,0.992,-1.1176,0,-0.1778,-0.1524,0.0508,-0.2794,0.1016
4076,73,6,7,73,11/30/2021,,,SG47,45-A,0.50,10/6/2020,Erin,Vishwa,HCS,HCS-140,6,1190,5145,3955,SA,11/16/2021,ET,12,100,25,d40g,2,11/16/2021,SA,3,11/19/2021,AW/LR,5.2700,2.0800,2.0730,2.2540,1.8250,1.8140,1.9860,358.2,AW,3254,AW,9.08,20211119,2636,W,0.1499,98.80,0.6829,99.2792,0.0000,100.0,0.116,99.2504,98.5007,99.4003,98.051,N,N,,,Erin,20211119,173.519,103.297,1.680,Mina,20211119,20211119,Erin,,Erin,Mina,Mina,,11/19/2021,0,11/19/2021,5a,5a,5a,5a,5a,5a,5a,1,1,5a,4076,,,,,1.029,0,-0.127,0.0508,0.0254,-0.0762,-0.0254,-0.1016
