Repository: masonrh2/sphenix_cosmics

File: files/blocks_13-64.csv (part 29 of 56)
 DBN,Don't edit Block occurance,BL,Status,BNL shipment,Shipping date,Comment,Sector,Fiber type,Fiber batch,Filling time (h),FF date,Filled by,Checked by,W powder,W bucket number,Mold number,Empty mold (g),Filled mold (g),W filling mass (g),fibers loaded by,W filling date,W filled by,Epoxy batch,Resin mass (g),Hardener mass (g),potting notes,Epoxy filling time (min),Epoxy filling date,Epoxy preparer,Delta Mach-Pot,Machining date,Machined by,L (in),BT (in),BB (in),BH (in),ST (in),SB (in),SH (in),Volume (mL),Measured by,Mass (g),Measured by,Density(g/mL),Tested on,# Fibers N,Good end,ABS N-W (%),# Fibers / # Holes (%),10-15(%),15-50(%),50-75(%),r75 (%),R,T1(BL) Fiber %,T2(BR) Fiber %,T3(TL) Fiber %,T4(TR) Fiber %, missing row?,13 connected holes?,FOM_N,FOM_I,Tested by,Tested on,Scintillation (mV),Calibration (mV),Ratio (Calibrated Twice),Tested by,Tested on,Natural Pictures,Tested by,Retouch,Density Result Checked?,Light Checked?,Natural Pictures checked?,Sector ID (SSBBR),LT M/D/YYYY,Days Mach-LT,Scint M/D/YYYY,Block Grade,De,Di,LT,LTQ,Vi,Sci,Pic,X,LT-all,DBN,S-left,S-right,column,row,relative W weight,Δ(L) [mm],Δ(BT) [mm],Δ(BB) [mm],Δ(BH) [mm],Δ(ST) [mm],Δ(SB) [mm],Δ(SH) [mm]
4077,74,6,7,73,11/30/2021,,,SG47,45-A,1.66,10/6/2020,Raihana,Vishwa,HCS,HCS-141,7,1220,5085,3865,SA,11/18/2021,ET,13,110,25,d40g,3,11/18/2021,ET,6,11/24/2021,AW/LR,5.2720,2.0760,2.0620,2.2500,1.8160,1.8100,1.9920,357.2,AW,3160,AW,8.85,20211124,2620,W,1.9490,98.20,0.0382,0.6870,3.1679,3.9,0.164,99.2504,98.9505,97.1514,97.4513,N,N,,,LucasT,20211129.1,209.215,113.051,1.851,Mason,20211124,20211124,Nicholas,,Erin,LucasT,Erin,,11/29/2021,5,11/24/2021,5a,5a,5a,5a,5a,5a,5a,1,1,5a,4077,,,,,1.006,0.0508,-0.2286,-0.2286,-0.0762,-0.3048,-0.127,0.0508
4078,75,6,7,66,10/6/2021,Replaced with 48-B. Original fill had inconsistent lengths,,SG47,45-A,0.75,10/7/2020,Vishwa/Fyodor,LucasT,HCS,HCS-130,6,1185,5025,3840,SA,9/24/2021,SA,12,110,25,d40g,2.5,9/24/2021,ET,5,9/29/2021,AW/LR,5.2690,2.0760,2.0700,2.2460,1.8240,1.8150,1.9920,357.5,AW,3268,AW,9.14,20210929,2653,N,0.2249,99.44,0.0754,1.6962,5.5786,7.4,0.141,97.6012,101.199,98.8006,100.15,N,N,,,LucasT,20210930.1,117.478,85.9141,1.367,Vrishin,20210929.3,20210929,Erin,,Mina,Erin,Erin,,9/30/2021,1,9/29/2021,5a,5a,5a,5a,5a,5a,5a,1,1,5a,4078,,,,,0.999,-0.0254,-0.2286,-0.0254,-0.1778,-0.1016,0,0.0508
4079,76,6,7,31,1/11/2021,15 buried fibers,20,SG47,45-A,0.75,10/7/2020,Vishwa,Mason,HCS,HCS-56,6,1190,5010,3820,JT,12/7/2020,ET,9,110,25,d40g,2.5,12/7/2020,ET,8,12/15/2020,AW,5.2690,2.0970,2.0650,2.2520,1.8430,1.8120,1.9940,359.7,AW,3288,AW,9.14,20201215,2640,W,0.7871,98.95,0.0379,1.1742,3.0682,4.3,0.131,99.8501,97.0015,99.5502,99.4003,N,N,,,Mina,20201221,237.532,170.466,1.393,Erin,20201218.1,20201221,Mina,,Adin,Adin,Adin,20D6,12/21/2020,6,12/18/2020,5a,5a,5a,5a,5a,5a,5a,1,1,5a,4079,2,0,D,6,0.994,-0.0254,0.3048,-0.1524,-0.0254,0.381,-0.0762,0.1016
4080,77,6,7,44,5/4/2021,,32,SG47,45-A,0.70,10/7/2020,Vishwa,Will,HCS,HCS-74,8,1190,4850,3660,SA,3/31/2021,JL,10,110,25,d40g,2.5,3/31/2021,ET,19,4/19/2021,AW/LR,5.2210,2.0850,2.0510,2.2490,1.8240,1.8080,1.9880,353.5,AW,3202,AW,9.06,20210419,2621,W,0.5248,98.24,0.0763,2.2892,11.0645,13.4,0.216,98.8006,96.1019,99.2504,98.8006,N,N,,,Jerome,20210427,182.785,241.406,0.757,Saad,20210427,20210427,Jerome,,Adin,Mason,Zander,32B6,4/27/2021,8,4/27/2021,5b,5a,5b,5a,5a,5a,5a,1,1,5a,4080,3,2,B,6,0.953,-1.2446,0,-0.508,-0.1016,-0.1016,-0.1778,-0.0508
4081,78,6,7,44,5/4/2021,,32,SG47,45-A,0.70,10/7/2020,Vishwa,Ian,HCS,HCS-74,6,1200,5025,3825,SA,4/1/2021,SA,10,110,25,d40g,2,4/1/2021,ET,18,4/19/2021,AW/LR,5.2530,2.0770,2.0530,2.2400,1.8230,1.8020,1.9900,354.4,AW,3246,AW,9.16,20210419,2619,W,0.2624,98.16,0.3055,1.5655,9.7747,11.6,0.216,98.6507,96.8516,98.3508,98.8006,N,N,,,Zander,20210421.5,176.516,152.531,1.157,Mason,20210421.2,20210422,Jerome,,Adin,Adin,Adin,32C6,4/21/2021,2,4/21/2021,5a,5a,5a,5a,5a,5a,5a,1,1,5a,4081,3,2,C,6,0.996,-0.4318,-0.2032,-0.4572,-0.3302,-0.127,-0.3302,0
4082,79,6,7,54,7/13/2021,,40,SG47,45-A,0.50,10/7/2020,Will,Vishwa,HCS,HCS-93,9,1160,4925,3765,SA,6/21/2021,GP,11,110,25,d40g,1.5,6/21/2021,SA,9,6/30/2021,AW/LR,5.2540,2.0830,2.0660,2.2520,1.8330,1.8140,1.9890,357.3,AW,3292,AW,9.21,20210630,2650,W,0.7871,99.33,0.0377,0.2642,1.6226,1.9,0.104,99.4003,99.4003,99.5502,98.9505,N,N,,,Mina,20210701.1,163.045,115.434,1.412,Erin,20210701.2,20210701,Mina,,Erin,Mason,Mason,40B6,7/1/2021,1,7/1/2021,5a,5a,5a,5a,5a,5a,5a,1,1,5a,4082,4,0,B,6,0.98,-0.4064,-0.0508,-0.127,-0.0254,0.127,-0.0254,-0.0254
4083,80,6,7,54,7/13/2021,Replaced 45-A with 48-B fibers,43,SG47,48-B,1.00,10/7/2020,Ian/Shanay,Vishwa,HCS,HCS-95,9,1160,5035,3875,CC,6/29/2021,JL,11,110,25,d40g,1.5,6/29/2021,SA,9,7/8/2021,AW/LR,5.2650,2.0960,2.0700,2.2420,1.8370,1.8120,1.9860,357.8,AW,3260,AW,9.11,20210708,2655,W,0.2998,99.51,0.0000,0.6403,3.8418,4.5,0.133,98.9505,100,98.6507,100.45,N,N,,,Mason,20210709,153.889,112.441,1.369,Erin,20210712.1,20210709,Erin,,Mason,Erin,Mason,43C6,7/9/2021,1,7/12/2021,5a,5a,5a,5a,5a,5a,5a,1,1,5a,4083,4,3,C,6,1.009,-0.127,0.2794,-0.0254,-0.2794,0.2286,-0.0762,-0.1016
4084,81,6,7,54,7/13/2021,,44,SG47,45-A,1.00,10/7/2020,Ian/LucasT,Nandini,HCS,HCS-96,9,1165,5250,4085,CC,7/2/2021,JL,11,110,25,d40g,3.5,7/2/2021,ET,6,7/8/2021,AW/LR,5.2710,2.0850,2.0540,2.2410,1.8400,1.8120,1.9890,357.2,AW,3378,AW,9.46,20210708,2629,W,1.1619,98.54,0.0380,2.1301,6.4283,8.6,0.182,98.5007,98.5007,98.051,99.1004,N,N,,,Mason,20210709.1,174.185,146.83,1.186,Erin,20210709,20210709,Erin,,Mason,Erin,Mason,44A6,7/9/2021,1,7/9/2021,5a,5a,5a,5a,5a,5a,5a,1,1,5a,4084,4,4,A,6,1.063,0.0254,0,-0.4318,-0.3048,0.3048,-0.0762,-0.0254
4085,82,6,8,,,Died By Fire 10/21,,SG47,45-A,1.00,10/7/2020,Ian,Vishwa,HCS,HCS-90,7,1195,5135,3940,SA,6/3/2021,VM,11,110,25,d40g,2.5,6/3/2021,SA,14,6/17/2021,LR,5.1930,2.0290,2.0650,2.2510,1.7790,1.8000,1.9850,347.3,LR,3228,LR,9.30,20210617,#NUM!,,,,,,,,,,,,,,,,,,#NUM!,#NUM!,,,,,,,,,,,,#NUM!,#NUM!,#NUM!,8,5a,8,#N/A,#N/A,#N/A,#N/A,FALSE,FALSE,#N/A,4085,,,,,1.026,-1.9558,-1.4224,-0.1524,-0.0508,-1.2446,-0.381,-0.127
4086,83,6,7,31,1/11/2021,45-A/45-B,25,SG47,45-A,1.90,10/7/2020,Pranav,Mason,HCS,HCS-56,6,1190,5065,3875,JT,12/11/2020,ET,9,110,25,d40g,2,12/11/2020,ET,25,1/5/2021,AW,5.2730,2.0930,2.0660,2.2500,1.8360,1.8080,1.9910,358.9,AW,3272,AW,9.12,20210105,2656,W,0.1124,99.55,0.0000,0.4518,5.1205,5.6,0.141,100.9,98.9505,97.901,100.45,N,N,,,Mason,20210107.1,204.349,159.465,1.281,Adin,20210106,20210107,Mason,,Adin,Adin,Adin,25A6,1/7/2021,2,1/6/2021,5a,5a,5a,5a,5a,5a,5a,1,1,5a,4086,2,5,A,6,1.009,0.0762,0.2032,-0.127,-0.0762,0.2032,-0.1778,0.0254
4087,84,6,7,44,5/4/2021,,32,SG47,45-A,1.15,10/7/2020,Sparsh,Saad,HCS,HCS-75,6,1205,5050,3845,SA,4/8/2021,SA,10,110,25,d40g,2,4/8/2021,ET,15,4/23/2021,LR,5.2610,2.0770,2.0550,2.2550,1.8220,1.7980,1.9870,355.9,LR,3264,LR,9.17,20210423,2641,W,1.2369,98.99,0.3029,2.9156,10.0341,13.3,0.206,97.1514,99.5502,99.2504,100,N,N,,,Jerome,20210427,293.097,231.235,1.268,Adin,20210426.2,20210427,Jerome,,Adin,Mason,Zander,32D6,4/27/2021,4,4/26/2021,5a,5a,5a,5a,5a,5a,5a,1,1,5a,4087,3,2,D,6,1.001,-0.2286,-0.2032,-0.4064,0.0508,-0.1524,-0.4318,-0.0762
4088,85,6,7,30,1/4/2021,,19,SG47,45-A,0.70,10/8/2020,Vishwa,Mason,HCS,HCS-55,7,1195,5015,3820,JT,12/3/2020,ET,9,110,25,d40g,7,12/3/2020,ET,5,12/8/2020,AW,5.2690,2.1000,2.0630,2.2580,1.8470,1.8100,1.9930,360.3,AW,3252,AW,9.03,20201208,2653,W,4.0855,99.44,0.1885,1.0931,3.9201,5.2,0.142,98.9505,100.15,97.7511,100.9,N,N,,,Zander,20201209.4,407.211,243.479,1.672,Erin,20201210,20201209,Zander,,Adin,Adin,Adin,19C6,12/9/2020,1,12/10/2020,5a,5a,5a,5a,5a,5a,5a,1,1,5a,4088,1,9,C,6,0.994,-0.0254,0.381,-0.2032,0.127,0.4826,-0.127,0.0762
4089,86,6,7,42,4/20/2021,,33,SG47,45-A,1.00,10/8/2020,Vishwa,Mason,HCS,HCS-72,7,1210,5020,3810,SA,3/24/2021,JL,10,110,25,d40g,2,3/24/2021,ET,20,4/13/2021,AW,5.2740,2.0690,2.0530,2.2530,1.8290,1.8010,1.9880,356.6,AW,3220,AW,9.03,20210413,2654,W,1.3494,99.48,0.1130,0.8666,4.3708,5.4,0.157,99.5502,99.4003,99.5502,99.4003,N,N,,,Mina,20210414.3,308.742,243.47,1.268,Zander,20210414,20210415,Jerome,,Mason,Mason,Mason,33D6,4/14/2021,1,4/14/2021,5a,5a,5a,5a,5a,5a,5a,1,1,5a,4089,3,3,D,6,0.992,0.1016,-0.4064,-0.4572,0,0.0254,-0.3556,-0.0508
4090,87,6,7,46,5/18/2021,PATCH JOB,34,SG47,45-A,0.75,10/8/2020,Vishwa,Will,HCS,HCS-71,7,1200,5020,3820,SA,3/19/2021,ET,10,110,25,d40g,1.5,3/19/2021,ET,48,5/6/2021,AW,5.2440,2.0840,2.0560,2.2440,1.7990,1.8010,1.9780,352.6,AW,3202,AW,9.08,20210506,2649,W,4.0105,99.29,0.2643,1.0193,6.7950,8.1,0.176,99.2504,99.1004,99.2504,99.5502,N,N,,,Zander,20210507.1,262.519,201.579,1.302,Erin,20210507,20210507,Zander,,Mason,Mason,Jerome,34A6,5/7/2021,1,5/7/2021,5b,5a,5b,5a,5a,5a,5a,1,1,5a,4090,3,4,A,6,0.994,-0.6604,-0.0254,-0.381,-0.2286,-0.7366,-0.3556,-0.3048
4091,88,6,7,31,1/11/2021,,24,SG47,45-A,1.50,10/8/2020,Raihana,Mason,HCS,HCS-56,7,1195,5020,3825,JT,12/10/2020,ET,9,110,25,d40g,3,12/10/2020,ET,5,12/15/2020,AW,5.2610,2.0940,2.0610,2.2450,1.8340,1.8120,1.9930,357.7,AW,3262,AW,9.12,20201215,2655,W,0.2623,99.51,0.0377,0.2637,3.3522,3.7,0.118,99.1004,99.7001,99.1004,100.15,N,N,,,Mina,20201221,234.58,170.466,1.376,Erin,20201218.1,20201221,Mina,,Adin,Adin,Adin,24B6,12/21/2020,6,12/18/2020,5a,5a,5a,5a,5a,5a,5a,1,1,5a,4091,2,4,B,6,0.996,-0.2286,0.2286,-0.254,-0.2032,0.1524,-0.0762,0.0762
4092,89,6,8,73,11/30/2021,bad 2022 group 3 PATCH JOB,,SG47,45-A,1.00,10/9/2020,Vishwa,Will,HCS,HCS-139,8,1195,5000,3805,SA,11/8/2021,SA,12,110,25,d40g,2.5,11/8/2021,ET,14,11/22/2021,AW/LR,5.2700,2.0820,2.0700,2.2440,1.8300,1.8130,1.9870,357.5,AW,3242,AW,9.07,20211122,2657,W,2.2489,99.59,0.1882,1.6560,8.2424,10.1,0.172,100.75,98.8006,98.9505,99.8501,N,N,,,Erin,20211123.2,167.004,131.895,1.266,Erin,20211123,20211123,Erin,,Mason,Erin,Erin,,11/23/2021,1,11/23/2021,8,5a,5a,5a,5a,5a,5a,1,1,5a,4092,,,,,0.99,0,-0.0762,-0.0254,-0.2286,0.0508,-0.0508,-0.0762
4093,90,6,7,32,1/26/2021,,19,SG47,45-A,0.75,10/9/2020,Will,Daniel,HCS,HCS-58,5,1175,4915,3740,SA,1/4/2021,SA,9,110,25,d40g,2,1/5/2021,ET,14,1/19/2021,AW,5.2710,2.0720,2.0510,2.2430,1.8230,1.7890,1.9810,354.3,AW,3192,AW,9.01,20210119,2653,W,1.4243,99.44,0.0754,1.1308,4.5986,5.8,0.163,100.15,98.8006,98.6507,100.15,N,N,,,Mason,20210119.1,245.591,231.107,1.063,Adin,20210119.1,20210120,Mason,,Adin,Adin,Adin,19B6,1/19/2021,0,1/19/2021,5b,5a,5b,5a,5a,5a,5a,1,1,5a,4093,1,9,B,6,0.973,0.0254,-0.3302,-0.508,-0.254,-0.127,-0.6604,-0.2286
4094,91,6,7,47,5/25/2021,,33,SG47,45-A,1.00,10/9/2020,Vishwa,Will,HCS,HCS-78,9,1165,4975,3810,SA,4/26/2021,JL,10,110,25,d40g,2,4/26/2021,ET,17,5/13/2021,LR,5.2480,2.0810,2.0730,2.2480,1.8180,1.7980,1.9860,355.2,LR,3200,LR,9.01,20210513,2648,W,0.7871,99.25,0.1511,1.0574,4.5317,5.7,0.156,99.8501,99.2504,99.4003,98.5007,N,N,,,Zander,20210520.2,207.613,171.52,1.210,Zander,20210519.2,20210519,Zander,,Mason,Mason,Adin,33C6,5/20/2021,7,5/19/2021,5a,5a,5a,5a,5a,5a,5a,1,1,5a,4094,3,3,C,6,0.992,-0.5588,-0.1016,0.0508,-0.127,-0.254,-0.4318,-0.1016
4095,92,6,7,46,5/18/2021,,34,SG47,45-A,1.00,10/9/2020,Daniel,Will,HCS,HCS-77,8,1185,4945,3760,SA,4/20/2021,ET,10,110,25,d40g,2,4/20/2021,ET,13,5/3/2021,LR,5.2680,2.0830,2.0490,2.2600,1.8390,1.8100,1.9900,358.3,LR,3228,LR,9.01,20210503,2641,N,0.9370,98.99,0.3408,1.6282,8.1787,10.1,0.181,98.2009,98.6507,99.4003,99.7001,N,N,,,Jerome,20210504,208.672,166.377,1.254,Jerome,20210504,20210504,Jerome,,Mason,Mason,Mina,34D6,5/4/2021,1,5/4/2021,5b,5a,5b,5a,5a,5a,5a,1,1,5a,4095,3,4,D,6,0.979,-0.0508,-0.0508,-0.5588,0.1778,0.2794,-0.127,0
4096,93,6,7,29,12/8/2020,,19,SG47,45-A,1.00,10/9/2020,Vishwa,Mason,HCS,HCS-53,7,1195,5070,3875,JT,11/12/2020,SA,9,110,25,d40g,2,11/12/2020,SA,7,11/19/2020,AW,5.2690,2.1010,2.0680,2.2540,1.8450,1.8130,2.0020,361.0,AW,3320,AW,9.20,20201119,2661,W,0.2249,99.74,0.1503,3.0816,5.3363,8.6,0.174,100.45,99.2504,99.2504,100,N,N,,,Erin,20201120,386.868,281.699,1.373,Mina,20201119.1,20201120,Erin,,Adin,Adin,Adin,19A6,11/20/2020,1,11/19/2020,5a,5a,5a,5a,5a,5a,5a,1,1,5a,4096,1,9,A,6,1.009,-0.0254,0.4064,-0.0762,0.0254,0.4318,-0.0508,0.3048
4097,94,6,7,43,4/27/2021,,30,SG47,45-A,0.50,10/9/2020,Will,Daniel,HCS,HCS-72,6,1195,5075,3880,SA,3/23/2021,SA,10,110,25,d40g,2,3/23/2021,ET,27,4/19/2021,AW/LR,5.2680,2.0750,2.0490,2.2520,1.8120,1.8050,1.9850,355.5,AW,3308,AW,9.31,20210419,2619,N,2.3988,98.16,0.8018,4.2383,10.0802,15.1,0.238,96.7016,97.901,99.4003,98.6507,N,N,,,Zander,20210421.3,246.368,282.323,0.873,Mina,20210421,20210421,Zander,,Adin,Adin,Adin,30B6,4/21/2021,2,4/21/2021,5b,5a,5b,5a,5a,5a,5a,1,1,5a,4097,3,0,B,6,1.01,-0.0508,-0.254,-0.5588,-0.0254,-0.4064,-0.254,-0.127
4098,95,6,7,45,5/10/2021,,35,SG47,45-A,1.00,10/9/2020,Vishwa,Daniel,HCS,HCS-75,8,1190,4900,3710,SA,4/7/2021,JL,10,110,25,d40g,1.5,4/7/2021,ET,26,5/3/2021,LR,5.2690,2.0750,2.0460,2.2500,1.8350,1.8070,1.9880,356.5,LR,3196,LR,8.96,20210503,2635,W,0.1124,98.76,0.3036,2.3150,5.0095,7.6,0.170,98.5007,98.2009,99.5502,98.8006,N,N,,,Jerome,20210504,204.431,166.377,1.229,Jerome,20210504,20210504,Jerome,,Mason,Mason,Mina,35A6,5/4/2021,1,5/4/2021,5b,5a,5b,5a,5a,5a,5a,1,1,5a,4098,3,5,A,6,0.966,-0.0254,-0.254,-0.635,-0.0762,0.1778,-0.2032,-0.0508
4099,96,6,7,47,5/25/2021,,33,SG47,45-A,1.00,10/9/2020,Daniel,Vishwa,HCS,HCS-80,7,1200,4910,3710,SA,5/5/2021,VM,10,110,25,d40g,2.5,5/5/2021,SA,8,5/13/2021,LR,5.2590,2.0710,2.0610,2.2480,1.8170,1.8050,1.9860,355.2,LR,3141,LR,8.84,20210513,2681,N,0.8993,100.49,0.2611,2.6856,7.2734,10.2,0.178,97.1514,102.099,101.949,100.75,N,N,,,Zander,20210520.2,265.43,171.52,1.548,Zander,20210519.2,20210519,Zander,,Mason,Mason,Adin,33B6,5/20/2021,7,5/19/2021,5a,5a,5a,5a,5a,5a,5a,1,1,5a,4099,3,3,B,6,0.966,-0.2794,-0.3556,-0.254,-0.127,-0.2794,-0.254,-0.1016
4100,97,6,7,29,12/8/2020,,17,SG47,45-A,0.35,11/13/2020,Will,Ian,HCS,HCS-55,7,1190,5055,3865,ET,11/25/2020,ET,9,110,25,d40g,3,11/25/2020,ET,8,12/3/2020,AW,5.2740,2.0900,2.0730,2.2540,1.8300,1.8110,1.9940,359.7,AW,3310,AW,9.20,20201203,2655,W,0.1124,99.51,0.0000,0.2637,3.3898,3.7,0.110,100.6,99.5502,99.1004,98.8006,N,N,,,Erin,20201204,244.334,182.876,1.336,Adin,20201204.1,20201204,Erin,,Adin,Adin,Adin,17A6,12/4/2020,1,12/4/2020,5a,5a,5a,5a,5a,5a,5a,1,1,5a,4100,1,7,A,6,1.006,0.1016,0.127,0.0508,0.0254,0.0508,-0.1016,0.1016
4101,98,6,7,48,6/1/2021,,36,SG47,45-A,0.83,10/9/2020,Daniel,Vishwa,HCS,HCS-79,9,1160,4990,3830,SA,4/30/2021,VM,10,110,25,d40g,2,4/30/2021,SA,19,5/19/2021,AW/LR,5.2350,2.0760,2.0750,2.2400,1.8200,1.8200,1.9900,354.8,AW,3208,AW,9.04,20210519,2639,W,1.6491,98.91,0.1516,0.4547,3.2967,3.9,0.139,98.8006,99.5502,99.7001,97.6012,N,N,,,Zander,20210521,226.364,141.629,1.598,Zander,20210520,20210521,Zander,,Adin,Mason,Adin,36A6,5/21/2021,2,5/20/2021,5b,5a,5b,5a,5a,5a,5a,1,1,5a,4101,3,6,A,6,0.997,-0.889,-0.2286,0.1016,-0.3302,-0.2032,0.127,0
4102,99,6,7,50,6/15/2021,,36,SG47,45-A,0.83,10/9/2020,Daniel,Vishwa,HCS,HCS-80,9,1160,5080,3920,SA,5/6/2021,VM,10,110,25,d40g,2,5/6/2021,ET,35,6/10/2021,AW/LR,5.2710,2.0860,2.0720,2.2500,1.8200,1.8120,1.9910,358.2,AW,3204,AW,8.94,20210610,2665,W,1.0495,99.89,0.0750,0.5253,2.8893,3.5,0.123,100.3,100.3,99.4003,99.5502,N,N,,,Zander,20210610.1,134.135,140.163,0.957,Zander,20210610.2,20210611,Zander,,Erin,Erin,Erin,36B6,6/10/2021,0,6/10/2021,5a,5a,5a,5a,5a,5a,5a,1,1,5a,4102,3,6,B,6,1.02,0.0254,0.0254,0.0254,-0.0762,-0.2032,-0.0762,0.0254
4103,100,6,7,42,4/20/2021,,30,SG47,45-A,0.42,10/9/2020,Erin,Daniel,HCS,HCS-72,8,1190,4985,3795,SA,3/22/2021,JL,10,110,25,d40g,2,3/22/2021,ET,22,4/13/2021,AW,5.2710,2.0950,2.0580,2.2570,1.8460,1.7910,1.9880,358.6,AW,3312,AW,9.24,20210413,2654,W,0.5623,99.48,0.0000,1.3188,11.1153,12.4,0.210,99.1004,99.7001,99.7001,99.4003,N,N,,,Jerome,20210415,199.255,243.47,0.818,Zander,20210414,20210415.1,Jerome,,Mason,Adin,Mason,30C6,4/15/2021,2,4/14/2021,5b,5a,5b,5a,5a,5a,5a,1,1,5a,4103,3,0,C,6,0.988,0.0254,0.254,-0.3302,0.1016,0.4572,-0.6096,-0.0508
4104,101,6,7,30,1/4/2021,,17,SG47,45-A,0.58,10/9/2020,Erin,Mason,HCS,HCS-55,6,1190,5020,3830,ET,12/1/2020,ET,9,110,25,d40g,8.5,12/1/2020,ET,7,12/8/2020,AW,5.2670,2.0920,2.0560,2.2610,1.8480,1.8140,1.9900,359.7,AW,3256,AW,9.05,20201208,2654,W,2.3988,99.48,0.0377,2.1100,5.1243,7.3,0.180,101.349,98.2009,99.1004,99.2504,N,N,,,Zander,20201209.3,324.062,243.479,1.331,Erin,20201210,20201209,Zander,,Adin,Adin,Adin,17B6,12/9/2020,1,12/10/2020,5a,5a,5a,5a,5a,5a,5a,1,1,5a,4104,1,7,B,6,0.997,-0.0762,0.1778,-0.381,0.2032,0.508,-0.0254,0
4105,102,6,7,32,1/26/2021,,24,SG47,45-B,0.75,10/12/2020,Vishwa,Ian,HCS,HCS-58,7,1195,4990,3795,SA,1/6/2021,SA,9,110,25,d40g,2,1/6/2021,ET,13,1/19/2021,AW,5.2720,2.0560,2.0630,2.2520,1.8150,1.8140,1.9900,356.4,AW,3260,AW,9.15,20210119,2660,W,0.1124,99.70,0.0000,0.2256,4.0977,4.3,0.132,100,99.4003,99.4003,100,N,N,,,Mason,20210119.1,252.412,231.107,1.092,Adin,20210119.1,20210120,Mason,,Adin,Adin,Adin,24D6,1/19/2021,0,1/19/2021,5b,5a,5b,5a,5a,5a,5a,1,1,5a,4105,2,4,D,6,0.988,0.0508,-0.7366,-0.2032,-0.0254,-0.3302,-0.0254,0
4106,103,6,7,47,5/25/2021,,33,SG47,45-B,0.75,10/12/2020,Vishwa,Ian,HCS,HCS-79,8,1190,4920,3730,SA,4/28/2021,JL,10,110,25,d40g,2.5,4/28/2021,ET,21,5/19/2021,AW/LR,5.2530,2.0920,2.0570,2.2490,1.8370,1.8120,1.9880,357.0,AW,3156,AW,8.84,20210519,2654,W,0.4498,99.48,0.0754,1.0927,6.1417,7.3,0.163,100,99.2504,99.1004,99.5502,N,N,,,Zander,20210521.1,289.813,158.724,1.826,Zander,20210520.1,20210521,Zander,,Adin,Mason,Adin,33A6,5/21/2021,2,5/20/2021,5a,5a,5a,5a,5a,5a,5a,1,1,5a,4106,3,3,A,6,0.971,-0.4318,0.1778,-0.3556,-0.1016,0.2286,-0.0762,-0.0508
4107,104,6,7,32,1/26/2021,,23,SG47,45-B,0.61,10/12/2020,Vishwa,Will,HCS,HCS-59,6,1195,4890,3695,SA,1/8/2021,JL,9,110,25,d40g,2,1/8/2021,ET,11,1/19/2021,AW,5.2740,2.0720,2.0600,2.2600,1.8180,1.8070,1.9940,358.0,AW,3252,AW,9.08,20210119,2655,W,0.7496,99.51,0.1130,1.6573,4.5951,6.4,0.159,99.8501,99.8501,98.2009,100.15,N,N,,,Mason,20210119.1,249.445,231.107,1.079,Adin,20210119.1,20210120,Mason,,Adin,Adin,Adin,23B6,1/19/2021,0,1/19/2021,5a,5a,5a,5a,5a,5a,5a,1,1,5a,4107,2,3,B,6,0.962,0.1016,-0.3302,-0.2794,0.1778,-0.254,-0.2032,0.1016
4108,53,5,7,44,5/4/2021,,32,SG47,45-B,1.20,10/12/2020,Ian,Vishwa,HCS,HCS-76,8,1185,5055,3870,SA,4/13/2021,SA,10,110,25,d40g,2.5,4/13/2021,ET,10,4/23/2021,LR,5.3460,2.0930,2.0510,2.2570,1.8050,1.8000,1.9860,361.7,LR,3316,LR,9.17,20210423,2655,W,1.5742,99.51,0.0753,0.6403,4.0301,4.7,0.136,99.5502,99.4003,99.5502,99.5502,N,N,,,Zander,20210426.1,347.374,305.177,1.138,Jerome,20210426,20210426,Zander,,Adin,Saad,Adin,32A5,4/26/2021,3,4/26/2021,5b,5a,5b,5a,5a,5a,5a,1,1,5a,4108,3,2,A,5,0.995,-0.1016,0.2032,-0.635,-0.1524,-0.4572,-0.381,-0.1016
4109,54,5,7,50,6/15/2021,,38,SG47,45-B,1.20,10/12/2020,Ian,Saad,HCS,HCS-90,9,1170,5065,3895,VM,6/1/2021,SA,11,110,25,d40g,1.5,6/1/2021,ET,9,6/10/2021,AW/LR,5.3200,2.0920,2.0680,2.2560,1.8170,1.8140,1.9870,361.9,AW,3368,AW,9.31,20210610,2640,W,0.8620,98.95,0.0379,0.4924,3.2955,3.8,0.130,99.4003,98.6507,99.2504,98.5007,N,N,,,Zander,20210610.1,186.749,140.163,1.332,Zander,20210610.2,20210611,Zander,,Erin,Erin,Erin,38A5,6/10/2021,0,6/10/2021,5a,5a,5a,5a,5a,5a,5a,1,1,5a,4109,3,8,A,5,1.001,-0.762,0.1778,-0.2032,-0.1778,-0.1524,-0.0254,-0.0762
4110,55,5,7,36,3/2/2021,,22,SG47,45-B,1.20,10/12/2020,Ian,Saad,HCS,HCS-64,6,1220,5000,3780,JT,2/9/2021,JL,9,110,25,d40g,3,2/9/2021,ET,15,2/24/2021,AW,5.3470,2.0880,2.0610,2.2620,1.8400,1.8090,1.9880,364.6,AW,3292,AW,9.03,20210225,2660,W,0.6371,99.70,0.0376,0.8647,3.7218,4.6,0.139,99.4003,99.8501,98.9505,100.6,N,N,,,Mason,20210226.1,399.029,246.549,1.618,Erin,20210226.1,20210301,Zander,,Adin,Adin,Adin,22D5,2/26/2021,2,2/26/2021,5a,5a,5a,5a,5a,5a,5a,1,1,5a,4110,2,2,D,5,0.971,-0.0762,0.0762,-0.381,-0.0254,0.4318,-0.1524,-0.0508
4111,56,5,7,53,7/7/2021,kept at NPL for few weeks to watch out for Sean effect,43,SG47,45-B,0.75,10/12/2020,Will,Ian,HCS,HCS-90,7,1220,5205,3985,SA,6/3/2021,VM,11,110,25,d40g,3,6/3/2021,SA,7,6/10/2021,AW/LR,5.3520,2.0800,2.0680,2.2600,1.8040,1.8050,1.9910,363.2,AW,3348,AW,9.22,20210610,2662,W,0.6372,99.78,0.0376,0.2254,2.2539,2.5,0.116,99.8501,100,99.7001,99.5502,N,N,,,Erin,20210630,170.271,120.706,1.411,Erin,20210630.2,20210610,Erin,,Erin,Long Term Monitoring,Long Term Monitoring,43D5,6/30/2021,20,6/30/2021,5a,5a,5a,5a,5a,5a,5a,1,1,5a,4111,4,3,D,5,1.024,0.0508,-0.127,-0.2032,-0.0762,-0.4826,-0.254,0.0254
4112,57,5,7,52,6/29/2021,,42,SG47,45-B,0.50,10/12/2020,Will,Ian,HCS,HCS-91,9,1170,5005,3835,SA,6/9/2021,JL,11,110,25,d40g,1.5,6/9/2021,ET,15,6/24/2021,AW/LR,5.3480,2.0800,2.0710,2.2420,1.8130,1.7960,1.9810,360.6,AW,3292,AW,9.13,20210624,2660,W,2.5487,99.70,0.0000,1.4286,6.0150,7.4,0.144,99.7001,100.3,98.8006,100,N,N,,,Erin,20210625,158.959,101.188,1.571,Zander,20210624.1,20210625,Erin,,Erin,Adin,Adin,42A5,6/25/2021,1,6/24/2021,5b,5a,5b,5a,5a,5a,5a,1,1,5a,4112,4,2,A,5,0.986,-0.0508,-0.127,-0.127,-0.5334,-0.254,-0.4826,-0.2286
4113,58,5,7,48,6/1/2021,,37,SG47,45-A,1.00,10/13/2020,Vishwa,Ian,HCS,HCS-79,9,1175,4905,3730,SA,4/30/2021,VM,10,110,25,d40g,3,4/30/2021,SA,18,5/18/2021,AW/LR,5.3360,2.0760,2.0590,2.2710,1.8220,1.8010,1.9890,362.9,AW,3210,AW,8.85,20210518,2642,W,1.7991,99.03,0.3407,1.7790,5.4126,7.5,0.193,98.051,98.6507,99.5502,99.8501,N,N,,,Zander,20210520.4,314.453,176.664,1.780,Zander,20210519.1,20210520,Zander,,Adin,Mason,Adin,37D5,5/20/2021,2,5/19/2021,5a,5a,5a,5a,5a,5a,5a,1,1,5a,4113,3,7,D,5,0.959,-0.3556,-0.2286,-0.4318,0.2032,-0.0254,-0.3556,-0.0254
4114,59,5,7,52,6/29/2021,,42,SG47,45-A,0.80,10/13/2020,Vishwa,Will,HCS,HCS-81,8,1190,4955,3765,SA,5/12/2021,JL,10,110,25,d40g,2,5/12/2021,ET,42,6/23/2021,AW/LR,5.3070,2.0670,2.0500,2.2520,1.8190,1.8000,1.9880,358.1,AW,3110,AW,8.69,20210623,2582,W,1.4618,96.78,0.1162,3.4857,43.6096,47.2,0.175,99.2504,94.9025,96.4018,96.5517,N,N,,,Erin,20210623.1,203.791,150.829,1.351,Mina,20210624,20210623,Mina,,Erin,Zander,Zander,42B5,6/23/2021,0,6/24/2021,5c,5c,5b,5c,5b,5a,5a,1,1,5b,4114,4,2,B,5,0.968,-1.0922,-0.4572,-0.6604,-0.2794,-0.1016,-0.381,-0.0508
4115,60,5,7,49,6/8/2021,,38,SG47,45-A,0.67,10/13/2020,Erin,Ian,HCS,HCS-83,8,1175,4955,3780,VM,5/21/2021,JL,10,110,25,d40g,3,5/21/2021,ET,5,5/26/2021,AW/LR,5.3480,2.0720,2.0700,2.2510,1.8160,1.7890,1.9840,361.0,AW,3222,AW,8.92,20210526,2644,W,2.6611,99.10,0.2269,2.5340,7.3752,10.1,0.186,99.8501,98.6507,99.5502,98.3508,N,N,,,Erin,20210526.3,199.478,213.092,0.936,Erin,20210527,20210526,Erin,,Adin,Adin,Adin,38B5,5/26/2021,0,5/27/2021,5b,5a,5b,5a,5a,5a,5a,1,1,5a,4115,3,8,B,5,0.971,-0.0508,-0.3302,-0.1524,-0.3048,-0.1778,-0.6604,-0.1524
4116,61,5,7,51,6/22/2021,,44,SG47,45-B,1.00,10/13/2020,Ian,Vishwa,HCS,HCS-90,9,1170,5080,3910,SA,6/4/2021,VM,11,110,25,d40g,1.5,6/4/2021,SA,13,6/17/2021,LR,5.3480,2.0950,2.0700,2.2550,1.8290,1.7920,1.9880,363.6,LR,3328,LR,9.15,20210617,2644,W,0.4122,99.10,0.0000,0.5673,3.5552,4.1,0.133,99.7001,99.4003,99.1004,98.2009,N,N,,,Mason,20210618.2,163.241,135.842,1.202,Erin,20210621,20210618,Adin,,Erin,Zander,Zander,44A5,6/18/2021,1,6/21/2021,5b,5a,5b,5a,5a,5a,5a,1,1,5a,4116,4,4,A,5,1.005,-0.0508,0.254,-0.1524,-0.2032,0.1524,-0.5842,-0.0508
4117,62,5,7,51,6/22/2021,,45,SG47,45-B,1.20,10/13/2020,Ian,Vishwa,HCS,HCS-91,7,1220,5010,3790,SA,6/10/2021,JL,11,110,25,d40g,1.5,6/10/2021,SA,7,6/17/2021,LR,5.3480,2.0900,2.0630,2.2570,1.8150,1.7930,1.9830,362.2,LR,3256,LR,8.99,20210617,2646,W,0.7496,99.18,0.0378,0.9448,8.3144,9.3,0.176,99.8501,99.8501,98.8006,98.2009,N,N,,,Mason,20210618.1,171.544,104.681,1.639,Erin,20210618,20210618,Erin,,Erin,Zander,Zander,45D5,6/18/2021,1,6/18/2021,5b,5a,5b,5a,5a,5a,5a,1,1,5a,4117,4,5,D,5,0.974,-0.0508,0.127,-0.3302,-0.1524,-0.2032,-0.5588,-0.1778
4118,63,5,7,53,7/7/2021,,42,SG47,45-A,0.67,10/13/2020,Erin,Saad,HCS,HCS-92,9,1170,5070,3900,SA,6/15/2021,ET,11,110,25,d40g,1.5,6/15/2021,ET,9,6/24/2021,AW/LR,5.3530,2.0760,2.0610,2.2480,1.8290,1.8190,1.9920,363.4,AW,3330,AW,9.16,20210624,2644,W,0.2998,99.10,0.0000,2.4584,4.8412,7.3,0.158,100.45,97.4513,98.9505,99.5502,N,N,,,Erin,20210625,167.976,101.188,1.660,Zander,20210624.1,20210625,Erin,,Erin,Adin,Adin,42C5,6/25/2021,1,6/24/2021,5a,5a,5a,5a,5a,5a,5a,1,1,5a,4118,4,2,C,5,1.002,0.0762,-0.2286,-0.381,-0.381,0.1524,0.1016,0.0508
4119,64,5,7,40,4/6/2021,,27,SG47,45-B,0.50,10/14/2020,Will,Vishwa,HCS,HCS-70,6,1210,5155,3945,SA,3/10/2021,JL,10,110,25,d40g,2.5,3/10/2021,ET,21,3/31/2021,AW,5.3480,2.0790,2.0560,2.2620,1.8310,1.8010,1.9890,363.3,AW,3322,AW,9.14,20210331,2655,W,0.3373,99.51,0.0377,0.6780,5.8004,6.5,0.154,100.75,98.3508,99.1004,99.8501,N,N,,,Mason,20210331.1,230.486,100.846,2.286,Jerome,20210401,20210402,Erin,,Adin,Adin,Mason,27C5,3/31/2021,0,4/1/2021,5a,5a,5a,5a,5a,5a,5a,1,1,5a,4119,2,7,C,5,1.014,-0.0508,-0.1524,-0.508,-0.0254,0.2032,-0.3556,-0.0254
4120,65,5,7,39,3/30/2021,,26,SG47,45-B,1.00,10/14/2020,Zander,Vishwa,HCS,HCS-68,6,1215,5020,3805,SA,2/26/2021,SA,9,110,25,d40g,2,2/26/2021,ET,26,3/24/2021,AW,5.3480,2.0830,2.0550,2.2610,1.8360,1.8160,1.9870,364.0,AW,3334,AW,9.16,20210324,2647,W,0.9745,99.21,0.0378,0.7556,2.3801,3.2,0.132,100.9,98.9505,99.4003,97.6012,N,N,,,Zander,20210324.1,228.65,184.535,1.239,Mina,20210324,20210324,Zander,,Adin,Mason,Adin,26C5,3/24/2021,0,3/24/2021,5b,5a,5b,5a,5a,5a,5a,1,1,5a,4120,2,6,C,5,0.978,-0.0508,-0.0508,-0.5334,-0.0508,0.3302,0.0254,-0.0762
4121,66,5,7,44,5/4/2021,,31,SG47,45-B,1.20,10/14/2020,Ian,Jerome,HCS,HCS-75,7,1215,5095,3880,SA,4/9/2021,SA,10,110,25,d40g,1.5,4/9/2021,ET,14,4/23/2021,LR,5.3460,2.0670,2.0680,2.2640,1.7850,1.8000,1.9870,361.1,LR,3288,LR,9.11,20210423,2656,W,3.7856,99.55,0.0377,1.6943,5.7605,7.5,0.161,100.3,98.9505,99.4003,99.5502,N,N,,,Zander,20210426.2,339.848,245.757,1.383,Jerome,20210426.1,20210427.1,Jerome,,Adin,Saad,Zander,31C5,4/26/2021,3,4/26/2021,5b,5a,5b,5a,5a,5a,5a,1,1,5a,4121,3,1,C,5,0.997,-0.1016,-0.4572,-0.2032,0.0254,-0.9652,-0.381,-0.0762
4122,67,5,7,42,4/20/2021,,29,SG47,45-B,1.20,10/14/2020,Ian,Jerome,HCS,HCS-72,8,1180,5080,3900,SA,3/22/2021,JL,10,110,25,d40g,2,3/22/2021,ET,21,4/12/2021,AW,5.3380,2.0810,2.0380,2.2520,1.8170,1.8010,1.9900,360.4,AW,3346,AW,9.28,20210412,2612,W,1.7241,97.90,0.1149,2.1440,5.7810,8.0,0.163,96.5517,97.0015,99.1004,98.9505,N,N,,,Mina,20210413.2,274.893,286.051,0.961,Jerome,20210413,20210413.1,Mina,,Mason,Mason,Mason,29D5,4/13/2021,1,4/13/2021,5b,5a,5b,5b,5a,5a,5a,1,1,5b,4122,2,9,D,5,1.002,-0.3048,-0.1016,-0.9652,-0.2794,-0.1524,-0.3556,0
4123,68,5,7,46,5/18/2021,,36,SG47,45-B,1.00,10/14/2020,Ian,Vishwa,HCS,HCS-70,8,1185,5130,3945,SA,3/15/2021,JL,10,110,25,d40g,2,3/15/2021,ET,35,4/19/2021,AW/LR,5.3510,2.0990,2.0600,2.2510,1.8340,1.8100,1.9900,364.3,AW,3300,AW,9.06,20210419,2592,W,0.5247,97.15,0.1157,0.6944,3.0864,3.9,0.142,96.7016,97.0015,98.3508,96.5517,N,N,,,Zander,20210421.5,164.936,152.531,1.081,Mason,20210421.2,20210422,Jerome,,Adin,Adin,Adin,36A5,4/21/2021,2,4/21/2021,5b,5a,5a,5b,5a,5a,5a,1,1,5b,4123,3,6,A,5,1.014,0.0254,0.3556,-0.4064,-0.3048,0.2794,-0.127,0
4124,69,5,7,44,5/4/2021,,31,SG47,45-B,1.50,10/14/2020,Sparsh / Caroline,Eric / Caroline,HCS,HCS-75,8,1185,4965,3780,SA,4/7/2021,JL,10,110,25,d40g,2,4/7/2021,ET,12,4/19/2021,AW/LR,5.3500,2.1000,2.0620,2.2670,1.8370,1.8060,1.9880,365.6,AW,3286,AW,8.99,20210419,2643,W,1.1994,99.06,0.0000,0.9459,5.9024,6.8,0.155,99.2504,100,98.2009,98.8006,N,N,,,Zander,20210421.5,191.444,152.531,1.255,Mason,20210421.2,20210422,Jerome,,Adin,Adin,Adin,31B5,4/21/2021,2,4/21/2021,5a,5a,5a,5a,5a,5a,5a,1,1,5a,4124,3,1,B,5,0.971,0,0.381,-0.3556,0.1016,0.3556,-0.2286,-0.0508
4125,70,5,7,42,4/20/2021,,36,SG47,29-B,2.50,10/14/2020,Pranav,Will,HCS,HCS-73,8,1190,5250,4060,SA,3/25/2021,ET,10,110,25,d40g,3,3/25/2021,ET,18,4/12/2021,AW/LR,5.3310,2.0920,2.0460,2.2620,1.8270,1.7910,1.9940,362.0,AW,3360,AW,9.28,20210412,2652,W,1.9115,99.40,0.3017,2.3756,12.2172,14.9,0.235,99.1004,100.3,97.901,100.3,N,N,,,Zander,20210414,190.009,208.714,0.910,Jerome,20210413.1,20210414,Zander,,Mason,Mina,Mina,36B5,4/14/2021,2,4/13/2021,5b,5a,5b,5a,5a,5a,5a,1,1,5a,4125,3,6,B,5,1.043,-0.4826,0.1778,-0.762,-0.0254,0.1016,-0.6096,0.1016
4126,71,5,7,53,7/7/2021,kept at NPL for few weeks to watch out for Sean effect,43,SG47,45-B,0.70,10/15/2020,Vishwa,Will,HCS,HCS-90,8,1175,5200,4025,VM,6/2/2021,VM,11,110,25,d40g,2,6/2/2021,SA,8,6/10/2021,AW/LR,5.3330,2.1000,2.0730,2.2560,1.8290,1.8020,1.9840,363.1,AW,3408,AW,9.38,20210610,2656,W,0.5997,99.55,0.0000,0.6401,3.6521,4.3,0.128,99.2504,99.7001,99.5502,99.7001,N,N,,,Erin,20210630,174.505,120.706,1.446,Erin,20210630.2,20210610,Erin,,Erin,Long Term Monitoring,Long Term Monitoring,43C5,6/30/2021,20,6/30/2021,5a,5a,5a,5a,5a,5a,5a,1,1,5a,4126,4,3,C,5,1.034,-0.4318,0.381,-0.0762,-0.1778,0.1524,-0.3302,-0.1524
4127,72,5,7,41,4/13/2021,,33,SG47,45-B,0.95,10/15/2020,Vishwa,Will,HCS,HCS-71,6,1210,5060,3850,SA,3/17/2021,JL,10,110,25,d40g,2,3/17/2021,ET,21,4/7/2021,AW,5.3520,2.0800,2.0630,2.2600,1.8220,1.8090,1.9880,363.6,AW,3352,AW,9.22,20210407,2652,W,0.5997,99.40,0.0754,1.6591,4.8266,6.6,0.155,100,99.1004,99.1004,99.4003,N,N,,,Jerome,20210408,228.955,172.084,1.330,Mina,20210407.1,20210408,Jerome,,Adin,Adin,Adin,33C5,4/8/2021,1,4/7/2021,5a,5a,5a,5a,5a,5a,5a,1,1,5a,4127,3,3,C,5,0.989,0.0508,-0.127,-0.3302,-0.0762,-0.0254,-0.1524,-0.0508
4128,73,5,7,52,6/29/2021,,42,SG47,45-B,0.75,10/15/2020,Vishwa,Ian,HCS,HCS-93,8,1185,5050,3865,VM,6/17/2021,GP,11,110,25,d40g,1.5,6/17/2021,SA,7,6/24/2021,AW/LR,5.3510,2.0990,2.0740,2.2540,1.8420,1.8070,1.9870,365.2,AW,3428,AW,9.39,20210624,2664,W,0.1125,99.85,0.0000,0.3003,2.8529,3.2,0.109,98.6507,105.397,95.2024,100.15,N,N,,,Mina,20210624.3,168.414,109.057,1.544,Zander,20210624.2,20210625,Erin,,Erin,Erin,Adin,42D5,6/24/2021,0,6/24/2021,5b,5a,5a,5a,5b,5a,5a,1,1,5b,4128,4,2,D,5,0.993,0.0254,0.3556,-0.0508,-0.2286,0.4826,-0.2032,-0.0762
4129,74,5,7,40,4/6/2021,,27,SG47,45-B,1.50,10/15/2020,Raihana,Will,HCS,HCS-68,6,1215,5125,3910,SA,3/3/2021,JL,10,110,25,d40g,2.5,3/3/2021,ET,28,3/31/2021,AW,5.3500,2.0830,2.0600,2.2680,1.8280,1.7980,1.9900,364.2,AW,3302,AW,9.07,20210331,2660,W,0.6746,99.70,0.0752,0.6015,5.3008,6.0,0.151,100.15,100.3,98.3508,100,N,N,,,Mason,20210331.1,250.499,185.661,1.349,Jerome,20210401.1,20210402,Erin,,Adin,Adin,Mason,27B5,3/31/2021,0,4/1/2021,5a,5a,5a,5a,5a,5a,5a,1,1,5a,4129,2,7,B,5,1.005,0,-0.0508,-0.4064,0.127,0.127,-0.4318,0
4130,75,5,7,54,7/13/2021,,45,SG47,45-B,1.50,10/15/2020,Raihana,Daniel,HCS,HCS-95,6,1200,5055,3855,SA,6/28/2021,JL,11,110,25,d40g,2,6/28/2021,LR,10,7/8/2021,AW/LR,5.3350,2.0870,2.0820,2.2490,1.8180,1.8150,1.9810,362.3,AW,3326,AW,9.18,20210708,2637,W,1.9116,98.84,0.1517,2.7304,5.2332,8.1,0.179,100,97.4513,98.051,99.8501,N,N,,,Mason,20210709,219.275,148.915,1.472,Erin,20210709.1,20210709,Erin,,Mason,Erin,Mason,45C5,7/9/2021,1,7/9/2021,5a,5a,5a,5a,5a,5a,5a,1,1,5a,4130,4,5,C,5,0.991,-0.381,0.0508,0.1524,-0.3556,-0.127,0,-0.2286
4131,76,5,7,31,1/11/2021,,19,SG47,45-B,0.60,10/16/2020,Will,Ian,HCS,HCS-56,6,1210,5105,3895,JT,12/7/2020,ET,9,110,25,d40g,3.5,12/7/2020,ET,8,12/15/2020,AW,5.3500,2.0850,2.0690,2.2660,1.8360,1.8110,1.9970,366.0,AW,3360,AW,9.18,20201215,2654,W,0.7871,99.48,0.0377,1.6956,7.9503,9.7,0.180,100.3,99.1004,98.2009,100.3,N,N,,,Mason,20201222.1,222.891,165.397,1.348,Adin,20201221,20201222,Mason,,Adin,Adin,Adin,19C5,12/22/2020,7,12/21/2020,5a,5a,5a,5a,5a,5a,5a,1,1,5a,4131,1,9,C,5,1.001,0,0,-0.1778,0.0762,0.3302,-0.1016,0.1778
4132,77,5,7,39,3/30/2021,,25,SG47,45-B,1.00,10/16/2020,Daniel,Jerome,HCS,HCS-69,7,1215,5060,3845,SA,3/4/2021,SA,10,110,25,d40g,3,3/4/2021,ET,20,3/24/2021,AW,5.3480,2.0780,2.0650,2.2680,1.8380,1.8130,1.9940,365.4,AW,3344,AW,9.15,20210324,2662,W,1.3493,99.78,0.0000,0.5635,3.4185,4.0,0.139,99.7001,99.8501,98.5007,101.049,N,N,,,Zander,20210324.1,233.143,184.535,1.263,Mina,20210324,20210324,Zander,,Adin,Mason,Adin,25A5,3/24/2021,0,3/24/2021,5a,5a,5a,5a,5a,5a,5a,1,1,5a,4132,2,5,A,5,0.988,-0.0508,-0.1778,-0.2794,0.127,0.381,-0.0508,0.1016
4133,78,5,7,42,4/20/2021,,30,SG47,45-B,0.50,10/16/2020,Will,Jerome,HCS,HCS-72,6,1210,5165,3955,SA,3/23/2021,SA,10,110,25,d40g,2.5,3/23/2021,ET,20,4/12/2021,AW/LR,5.3510,2.0770,2.0500,2.2580,1.8420,1.8070,1.9840,363.1,AW,3362,AW,9.26,20210412,2643,W,1.4243,99.06,0.1135,1.1351,3.7079,5.0,0.163,99.4003,98.9505,98.051,99.8501,N,N,,,Zander,20210414,210.229,208.714,1.007,Jerome,20210413.1,20210414,Zander,,Mason,Mina,Mina,30C5,4/14/2021,2,4/13/2021,5b,5a,5b,5a,5a,5a,5a,1,1,5a,4133,3,0,C,5,1.016,0.0254,-0.2032,-0.6604,-0.127,0.4826,-0.2032,-0.1524
4134,79,5,7,41,4/13/2021,,33,SG47,45-B,1.16,10/16/2020,Daniel,Will,HCS,HCS-69,6,1220,5090,3870,SA,3/5/2021,ET,10,110,25,d40g,2.5,3/5/2021,ET,33,4/7/2021,AW,5.3530,2.0770,2.0630,2.2590,1.8370,1.8090,1.9880,364.1,AW,3308,AW,9.09,20210407,2658,W,0.5997,99.63,0.0000,1.3544,6.9225,8.3,0.174,100.15,101.199,97.3013,99.8501,N,N,,,Jerome,20210408,273.858,172.084,1.591,Mina,20210407.1,20210408,Jerome,,Adin,Adin,Adin,33B5,4/8/2021,1,4/7/2021,5a,5a,5a,5a,5a,5a,5a,1,1,5a,4134,3,3,B,5,0.995,0.0762,-0.2032,-0.3302,-0.1016,0.3556,-0.1524,-0.0508
4135,80,5,7,49,6/8/2021,,39,SG47,45-B,0.50,10/16/2020,Will,Ian,HCS,HCS-83,9,1175,5050,3875,SA,5/25/2021,JL,10,110,25,d40g,2,5/25/2021,SA,9,6/3/2021,AW/LR,5.3390,2.0900,2.0610,2.2570,1.8260,1.7920,1.9860,362.1,AW,3248,AW,8.97,20210603,2656,W,1.6492,99.55,0.0377,2.9368,8.9232,11.9,0.211,99.4003,99.7001,99.5502,99.5502,N,N,,,Zander,20210603.1,455.667,255.746,1.782,Zander,20210604,20210604,Erin,,Mason,Mina,Mason,39D5,6/3/2021,0,6/4/2021,5b,5a,5b,5a,5a,5a,5a,1,1,5a,4135,3,9,D,5,0.996,-0.2794,0.127,-0.381,-0.1524,0.0762,-0.5842,-0.1016
4136,81,5,7,42,4/20/2021,,29,SG47,45-B,1.08,10/16/2020,Daniel,Will,HCS,HCS-70,7,1210,4975,3765,SA,3/11/2021,ET,10,110,25,d40g,2,3/11/2021,ET,27,4/7/2021,AW,5.3520,2.0710,2.0670,2.2600,1.8070,1.7910,1.9890,362.0,AW,3264,AW,9.02,20210407,2662,W,0.4872,99.78,0.0000,1.5026,4.6206,6.1,0.150,100.15,99.5502,99.1004,100.3,N,N,,,Jerome,20210408,289.353,222.819,1.299,Jerome,20210413.2,20210408,Jerome,,Adin,Adin,Adin,29C5,4/8/2021,1,4/13/2021,5b,5a,5b,5a,5a,5a,5a,1,1,5a,4136,2,9,C,5,0.968,0.0508,-0.3556,-0.2286,-0.0762,-0.4064,-0.6096,-0.0254
4137,82,5,7,49,6/8/2021,,38,SG47,45-B,1.16,10/16/2020,Daniel,Ian,HCS,HCS-84,8,1180,5335,4155,VM,5/26/2021,JL,11,110,25,d40g,2.5,5/26/2021,SA,8,6/3/2021,AW/LR,5.3510,2.0930,2.0630,2.2600,1.8370,1.8040,1.9860,364.5,AW,3394,AW,9.31,20210603,2653,W,99.4378,99.44,0.0377,1.2439,5.2017,6.5,0.161,99.4003,99.2504,98.5007,100.6,N,N,,,Zander,20210603.2,357.706,255.746,1.399,Zander,20210604,20210604,Erin,,Mason,Mina,Mason,38C5,6/3/2021,0,6/4/2021,5a,5a,5a,5a,5a,5a,5a,1,1,5a,4137,3,8,C,5,1.068,0.0254,0.2032,-0.3302,-0.0762,0.3556,-0.2794,-0.1016
4138,83,5,7,54,7/13/2021,,41,SG47,45-B,0.70,10/19/2020,Vishwa,Ian,HCS,HCS-93,7,1225,5225,4000,CC,6/16/2021,GP,11,110,25,d40g,2,6/16/2021,SA,8,6/24/2021,AW/LR,5.3530,2.0890,2.0670,2.2570,1.8360,1.8110,1.9900,364.9,AW,3476,AW,9.53,20210624,2649,W,0.3374,99.29,0.0378,0.4530,1.4345,1.9,0.101,97.7511,93.7031,103.598,102.099,N,N,,,Mina,20210624.3,188.441,109.057,1.728,Zander,20210624.2,20210625,Erin,,Erin,Erin,Adin,41D5,6/24/2021,0,6/24/2021,5c,5a,5a,5a,5c,5a,5a,1,1,5c,4138,4,1,D,5,1.028,0.0762,0.1016,-0.2286,-0.1524,0.3302,-0.1016,0
4139,84,5,7,39,3/30/2021,,26,SG47,45-B,0.70,10/19/2020,Vishwa,Will,HCS,HCS-68,7,1215,5010,3795,SA,3/1/2021,JL,10,110,25,d40g,1.5,3/1/2021,ET,23,3/24/2021,AW,5.3480,2.0760,2.0720,2.2650,1.8190,1.8030,1.9890,363.7,AW,3266,AW,8.98,20210324,2663,W,1.9490,99.81,0.2253,1.2392,2.7037,4.2,0.142,99.7001,100.6,98.051,100.9,N,N,,,Zander,20210324.1,267.367,184.535,1.449,Mina,20210324,20210324,Zander,,Adin,Mason,Adin,26D5,3/24/2021,0,3/24/2021,5a,5a,5a,5a,5a,5a,5a,1,1,5a,4139,2,6,D,5,0.975,-0.0508,-0.2286,-0.1016,0.0508,-0.1016,-0.3048,-0.0254
4140,85,5,7,42,4/20/2021,,30,SG47,45-B,0.70,10/19/2020,Vishwa,Jerome,HCS,HCS-72,7,1220,5105,3885,SA,3/24/2021,JL,10,110,25,d40g,2,3/24/2021,ET,19,4/12/2021,AW/LR,5.3500,2.0700,2.0590,2.2580,1.8210,1.8060,1.9900,362.6,AW,3326,AW,9.17,20210412,2663,W,0.4873,99.81,0.0376,0.2253,1.4645,1.7,0.109,97.1514,102.549,95.3523,104.198,N,N,,,Mina,20210413.2,261.302,286.051,0.913,Jerome,20210413,20210413.1,Mina,,Mason,Mason,Mason,30D5,4/13/2021,1,4/13/2021,5b,5a,5a,5a,5b,5a,5a,1,1,5b,4140,3,0,D,5,0.998,0,-0.381,-0.4318,-0.127,-0.0508,-0.2286,0
4141,86,5,7,54,7/13/2021,,39,SG47,45-B,1.20,10/20/2020,Ian,Jerome,HCS,HCS-94,8,1180,5070,3890,SA,6/23/2021,GP,11,110,25,d40g,3,6/23/2021,SA,7,6/30/2021,AW/LR,5.3500,2.0900,2.0710,2.2520,1.8240,1.8100,1.9890,363.9,AW,3386,AW,9.31,20210630,2663,W,0.1499,99.81,0.0000,0.8637,6.4589,7.3,0.127,99.7001,99.5502,99.8501,100.15,N,N,,,Nicholas,20210630.2,176.058,145.394,1.211,Zander,20210701,20210630,Nicholas,,Erin,Adin,Zander,39C5,6/30/2021,0,7/1/2021,5a,5a,5a,5a,5a,5a,5a,1,1,5a,4141,3,9,C,5,1,0,0.127,-0.127,-0.2794,0.0254,-0.127,-0.0254
4142,87,5,7,54,7/13/2021,,43,SG47,45-B,0.60,10/19/2020,Will,Ian,HCS,HCS-95,9,1175,5025,3850,CC,6/29/2021,JL,11,110,25,d40g,1.5,6/29/2021,SA,9,7/8/2021,AW/LR,5.3180,2.0920,2.0700,2.2520,1.8290,1.8140,1.9890,362.1,AW,3260,AW,9.00,20210708,2649,W,1.6492,99.29,0.0378,1.5855,6.2288,7.9,0.174,98.8006,99.4003,99.1004,99.8501,N,N,,,Mason,20210709.1,240.984,146.83,1.641,Erin,20210709,20210709,Erin,,Mason,Erin,Mason,43B5,7/9/2021,1,7/9/2021,5b,5a,5b,5a,5a,5a,5a,1,1,5a,4142,4,3,B,5,0.989,-0.8128,0.1778,-0.1524,-0.2794,0.1524,-0.0254,-0.0254
4143,88,5,7,30,1/4/2021,PATCH JOB,19,SG47,45-B,1.20,10/20/2020,Ian,Jerome,HCS,HCS-53,7,1205,5160,3955,JT,11/12/2020,SA,9,110,25,d40g,2,11/12/2020,SA,25,12/7/2020,AW,5.3320,2.0680,2.0590,2.2470,1.8410,1.7990,1.9910,360.9,AW,3330,AW,9.23,20201207,2641,W,1.6492,98.99,0.1515,2.5369,5.3010,8.0,0.182,99.8501,98.2009,98.8006,99.1004,N,N,,,Zander,20201209.1,338.064,278.861,1.212,Adin,20201208,20201209,Zander,,Adin,Adin,Adin,19B5,12/9/2020,2,12/8/2020,5a,5a,5a,5a,5a,5a,5a,1,1,5a,4143,1,9,B,5,1.016,-0.4572,-0.4318,-0.4318,-0.4064,0.4572,-0.4064,0.0254
4144,89,5,7,48,6/1/2021,,37,SG47,45-B,0.70,10/21/2020,Vishwa,Jerome,HCS,HCS-78,9,1170,4995,3825,VM,4/26/2021,JL,10,110,25,d40g,2,4/26/2021,ET,22,5/18/2021,AW/LR,5.3360,2.0910,2.0650,2.2580,1.8300,1.8040,1.9920,363.5,AW,3252,AW,8.95,20210518,2659,W,1.7991,99.66,0.1128,1.4667,5.8669,7.4,0.158,100,99.5502,99.7001,99.4003,N,N,,,Zander,20210520.4,180.853,176.664,1.024,Zander,20210519.1,20210520,Zander,,Adin,Mason,Adin,37C5,5/20/2021,2,5/19/2021,5a,5a,5a,5a,5a,5a,5a,1,1,5a,4144,3,7,C,5,0.983,-0.3556,0.1524,-0.2794,-0.127,0.1778,-0.2794,0.0508
4145,90,5,7,44,5/4/2021,,32,SG47,45-B,0.80,10/21/2020,Vishwa,Mina,HCS,HCS-73,7,1215,5045,3830,SA,3/30/2021,SA,10,110,25,d40g,2,3/30/2021,ET,20,4/19/2021,AW/LR,5.3450,2.0710,2.0610,2.2640,1.8210,1.8030,1.9920,363.0,AW,3324,AW,9.16,20210419,2664,W,1.2744,99.85,0.1126,1.7267,9.5721,11.4,0.222,99.7001,101.349,99.7001,98.6507,N,N,,,Zander,20210421.5,171.528,152.531,1.125,Mason,20210421.2,20210422,Jerome,,Adin,Adin,Adin,32B5,4/21/2021,2,4/21/2021,5a,5a,5a,5a,5a,5a,5a,1,1,5a,4145,3,2,B,5,0.984,-0.127,-0.3556,-0.381,0.0254,-0.0508,-0.3048,0.0508
4146,91,5,7,29,12/8/2020,,17,SG47,45-B,0.80,10/21/2020,Vishwa,Ian,HCS,HCS-54,6,1205,5085,3880,JT,11/19/2020,SA,9,110,25,d40g,2,11/19/2020,SA,14,12/3/2020,AW,5.3540,2.1000,2.0740,2.2720,1.8350,1.8110,2.0010,368.1,AW,3348,AW,9.10,20201203,2658,W,0.2249,99.63,0.0000,0.3762,3.3108,3.7,0.108,101.049,98.051,99.5502,99.8501,N,N,,,Erin,20201204,243.633,182.876,1.332,Adin,20201204.1,20201204,Erin,,Adin,Adin,Adin,17D5,12/4/2020,1,12/4/2020,5a,5a,5a,5a,5a,5a,5a,1,1,5a,4146,1,7,D,5,0.997,0.1016,0.381,-0.0508,0.2286,0.3048,-0.1016,0.2794
4147,92,5,7,40,4/6/2021,,27,SG47,45-B,0.50,10/21/2020,Will,Jerome,HCS,HCS-69,7,1210,5000,3790,SA,3/9/2021,SA,10,110,25,d40g,2,3/9/2021,ET,22,3/31/2021,AW,5.3400,2.0700,2.0670,2.2570,1.8160,1.8070,1.9880,361.9,AW,3280,AW,9.06,20210331,2648,W,0.7122,99.25,0.0755,1.3218,5.7402,7.1,0.165,98.5007,99.7001,97.7511,101.049,N,N,,,Mason,20210331.1,282.807,100.846,2.804,Jerome,20210401,20210402,Erin,,Adin,Adin,Mason,27A5,3/31/2021,0,4/1/2021,5a,5a,5a,5a,5a,5a,5a,1,1,5a,4147,2,7,A,5,0.974,-0.254,-0.381,-0.2286,-0.1524,-0.1778,-0.2032,-0.0508
4148,93,5,7,50,6/15/2021,45-A/45-B,40,SG47,45-A,1.20,10/21/2020,Ian,Daniel,HCS,HCS-84,7,1220,5125,3905,VM,5/27/2021,JL,11,110,25,d40g,1.5,5/27/2021,SA,14,6/10/2021,AW/LR,5.3520,2.0810,2.0680,2.2600,1.8110,1.8080,1.9850,363.2,AW,3312,AW,9.12,20210610,2663,W,1.7616,99.81,0.0751,0.4131,3.6801,4.2,0.143,99.7001,100,99.8501,99.7001,N,N,,,Zander,20210610.1,120.112,140.163,0.857,Zander,20210610.2,20210611,Zander,,Erin,Erin,Erin,40A5,6/10/2021,0,6/10/2021,5a,5a,5a,5a,5a,5a,5a,1,1,5a,4148,4,0,A,5,1.004,0.0508,-0.1016,-0.2032,-0.0762,-0.3048,-0.1778,-0.127
4149,94,5,7,49,6/8/2021,,39,SG47,45-B,1.20,10/21/2020,Ian,Daniel,HCS,HCS-82,6,1220,5115,3895,VM,5/17/2021,VM,10,110,25,d40g,3,5/17/2021,SA,9,5/26/2021,AW/LR,5.3380,2.0930,2.0570,2.2670,1.8350,1.8120,1.9860,364.2,AW,3344,AW,9.18,20210526,2663,W,2.5487,99.81,0.0000,0.9388,7.9234,8.9,0.159,100.15,100,99.4003,99.7001,N,N,,,Erin,20210526.3,330.903,213.092,1.553,Erin,20210527,20210526,Erin,,Adin,Adin,Adin,39B5,5/26/2021,0,5/27/2021,5a,5a,5a,5a,5a,5a,5a,1,1,5a,4149,3,9,B,5,1.001,-0.3048,0.2032,-0.4826,0.1016,0.3048,-0.0762,-0.1016
4150,95,5,7,30,1/4/2021,,19,SG47,45-B,1.20,10/21/2020,Zander,Will,HCS,HCS-55,6,1200,5105,3905,ET,12/1/2020,ET,9,110,25,d40g,9,12/1/2020,ET,10,12/11/2020,AW,5.3400,2.0850,2.0500,2.2620,1.8350,1.8030,1.9900,363.1,AW,3284,AW,9.05,20201120,2605,N,0.2249,97.64,0.2687,1.9962,5.8733,8.1,0.168,97.1514,98.3508,97.1514,97.901,N,N,,,Zander,20201215,325.2,164.358,1.979,Erin,20201217,20201215,Zander,,Adin,Adin,Adin,19A5,12/15/2020,4,12/17/2020,5b,5a,5b,5b,5a,5a,5a,1,1,5b,4150,1,9,A,5,1.004,-0.254,0,-0.6604,-0.0254,0.3048,-0.3048,0
