Repository: masonrh2/sphenix_cosmics

File: files/blocks_13-64.csv (part 30 of 56)
 DBN,Don't edit Block occurance,BL,Status,BNL shipment,Shipping date,Comment,Sector,Fiber type,Fiber batch,Filling time (h),FF date,Filled by,Checked by,W powder,W bucket number,Mold number,Empty mold (g),Filled mold (g),W filling mass (g),fibers loaded by,W filling date,W filled by,Epoxy batch,Resin mass (g),Hardener mass (g),potting notes,Epoxy filling time (min),Epoxy filling date,Epoxy preparer,Delta Mach-Pot,Machining date,Machined by,L (in),BT (in),BB (in),BH (in),ST (in),SB (in),SH (in),Volume (mL),Measured by,Mass (g),Measured by,Density(g/mL),Tested on,# Fibers N,Good end,ABS N-W (%),# Fibers / # Holes (%),10-15(%),15-50(%),50-75(%),r75 (%),R,T1(BL) Fiber %,T2(BR) Fiber %,T3(TL) Fiber %,T4(TR) Fiber %, missing row?,13 connected holes?,FOM_N,FOM_I,Tested by,Tested on,Scintillation (mV),Calibration (mV),Ratio (Calibrated Twice),Tested by,Tested on,Natural Pictures,Tested by,Retouch,Density Result Checked?,Light Checked?,Natural Pictures checked?,Sector ID (SSBBR),LT M/D/YYYY,Days Mach-LT,Scint M/D/YYYY,Block Grade,De,Di,LT,LTQ,Vi,Sci,Pic,X,LT-all,DBN,S-left,S-right,column,row,relative W weight,Δ(L) [mm],Δ(BT) [mm],Δ(BB) [mm],Δ(BH) [mm],Δ(ST) [mm],Δ(SB) [mm],Δ(SH) [mm]
4151,96,5,7,51,6/22/2021,,45,SG47,45-B,2.00,10/22/2020,Pranav,Will,HCS,HCS-91,8,1180,5020,3840,VM,6/8/2021,JL,11,110,25,d40g,1.5,6/8/2021,SA,9,6/17/2021,LR,5.3480,2.1010,2.0690,2.2600,1.8230,1.8040,1.9830,364.1,LR,3332,LR,9.15,20210617,2658,W,1.3493,99.63,0.0376,0.5643,3.7999,4.4,0.127,99.7001,99.2504,99.8501,99.7001,N,N,,,Mason,20210618.3,191.63,136.11,1.408,Erin,20210618.1,20210618,Mason,,Erin,Zander,Zander,45B5,6/18/2021,1,6/18/2021,5a,5a,5a,5a,5a,5a,5a,1,1,5a,4151,4,5,B,5,0.987,-0.0508,0.4064,-0.1778,-0.0762,0,-0.2794,-0.1778
4152,97,5,7,53,7/7/2021,,43,SG47,45-B,1.33,10/22/2020,Raihana,Daniel,HCS,HCS-93,9,1170,4905,3735,SA,6/21/2021,GP,11,110,25,d40g,1.5,6/21/2021,SA,3,6/24/2021,AW/LR,5.3440,2.0650,2.0620,2.2550,1.8240,1.8130,1.9890,362.2,AW,3308,AW,9.13,20210624,2660,W,0.1124,99.70,0.0000,0.1880,2.4436,2.6,0.109,99.8501,99.5502,100,99.4003,N,N,,,Mina,20210624.2,143.346,109.057,1.314,Zander,20210624.2,20210625,Erin,,Erin,Erin,Adin,43A5,6/24/2021,0,6/24/2021,5a,5a,5a,5a,5a,5a,5a,1,1,5a,4152,4,3,A,5,0.96,-0.1524,-0.508,-0.3556,-0.2032,0.0254,-0.0508,-0.0254
4153,98,5,7,44,5/4/2021,,36,SG47,45-B,1.60,10/22/2020,Raihana,Jerome,HCS,HCS-74,7,1215,5020,3805,SA,4/2/2021,SA,10,110,25,d40g,2,4/2/2021,ET,17,4/19/2021,AW/LR,5.3520,2.0800,2.0650,2.2590,1.8130,1.7860,1.9880,362.2,AW,3290,AW,9.08,20210419,2654,W,0.7497,99.48,0.0377,0.4521,3.2027,3.7,0.149,99.7001,99.8501,99.1004,99.2504,N,N,,,Zander,20210421.5,201.027,152.531,1.318,Mason,20210421.2,20210422,Jerome,,Adin,Adin,Adin,36C5,4/21/2021,2,4/21/2021,5b,5a,5b,5a,5a,5a,5a,1,1,5a,4153,3,6,C,5,0.978,0.0508,-0.127,-0.2794,-0.1016,-0.254,-0.7366,-0.0508
4154,99,5,7,31,1/11/2021,,23,SG47,29-B,0.60,10/23/2020,Vishwa,Will,HCS,HCS-56,7,1210,5095,3885,JT,12/9/2020,ET,9,110,25,d40g,7,12/9/2020,ET,6,12/15/2020,AW,5.3520,2.0740,2.0560,2.2610,1.8380,1.8050,1.9920,363.9,AW,3320,AW,9.12,20201215,2659,W,0.1874,99.66,0.0376,0.7898,2.4445,3.3,0.123,99.8501,99.8501,99.5502,99.4003,N,N,,,Mina,20201221,222.71,170.466,1.306,Erin,20201218.1,20201221,Mina,,Adin,Adin,Adin,23C5,12/21/2020,6,12/18/2020,5a,5a,5a,5a,5a,5a,5a,1,1,5a,4154,2,3,C,5,0.998,0.0508,-0.2794,-0.508,-0.0508,0.381,-0.254,0.0508
4155,100,5,7,54,7/13/2021,,41,SG47,29-B,0.65,10/23/2020,Vishwa,Daniel,HCS,HCS-94,7,1220,5150,3930,SA,6/25/2021,JL,11,110,25,d40g,3.5,6/25/2021,LR,5,6/30/2021,AW/LR,5.3460,2.0820,2.0710,2.2510,1.8320,1.8040,1.9860,363.0,AW,3364,AW,9.27,20210630,2654,W,0.7497,99.48,0.0377,0.6782,7.6112,8.3,0.141,99.5502,99.7001,98.9505,99.7001,N,N,,,Nicholas,20210630.2,186.829,145.394,1.285,Zander,20210701,20210630,Nicholas,,Erin,Adin,Zander,41C5,6/30/2021,0,7/1/2021,5a,5a,5a,5a,5a,5a,5a,1,1,5a,4155,4,1,C,5,1.01,-0.1016,-0.0762,-0.127,-0.3048,0.2286,-0.2794,-0.1016
4156,101,5,7,54,7/13/2021,,44,SG47,29-B,0.65,10/23/2020,Vishwa,Daniel,HCS,HCS-95,8,1180,5085,3905,SA,6/30/2021,JL,11,110,25,d40g,2.5,6/30/2021,ET,8,7/8/2021,AW/LR,5.3490,2.1000,2.0740,2.2540,1.8150,1.8080,1.9900,364.2,AW,3300,AW,9.06,20210708,2636,W,0.8996,98.80,0.1897,1.0243,5.7663,7.0,0.177,96.5517,99.2504,98.5007,100.9,N,N,,,Mason,20210709,229.582,148.915,1.542,Erin,20210709.1,20210709,Erin,,Mason,Erin,Mason,44B5,7/9/2021,1,7/9/2021,5a,5a,5a,5a,5a,5a,5a,1,1,5a,4156,4,4,B,5,1.004,-0.0254,0.381,-0.0508,-0.2286,-0.2032,-0.1778,0
4157,102,5,7,41,4/13/2021,,33,SG47,45-A,0.75,10/23/2020,Will,Ian,HCS,HCS-71,7,1220,5075,3855,SA,3/16/2021,SA,10,110,25,d40g,2,3/16/2021,ET,22,4/7/2021,AW,5.3520,2.0700,2.0650,2.2560,1.8210,1.8090,1.9880,362.8,AW,3296,AW,9.08,20210407,2655,W,1.3118,99.51,0.0000,0.4896,5.1224,5.6,0.145,100.3,99.5502,99.5502,98.6507,N,N,,,Jerome,20210408.1,229.378,172.084,1.333,Mina,20210407.1,20210408,Jerome,,Adin,Adin,Adin,33A5,4/8/2021,1,4/7/2021,5a,5a,5a,5a,5a,5a,5a,1,1,5a,4157,3,3,A,5,0.991,0.0508,-0.381,-0.2794,-0.1778,-0.0508,-0.1524,-0.0508
4158,53,4,7,42,4/20/2021,,29,SG47,28-B,0.50,10/23/2020,Will,Ian,HCS,HCS-72,6,1215,5275,4060,SA,3/23/2021,SA,10,110,25,d40g,2.5,3/23/2021,ET,20,4/12/2021,AW/LR,5.4480,2.0800,2.0520,2.2720,1.8210,1.8070,1.9780,369.8,LR,3454,LR,9.34,20210412,2656,W,0.6746,99.55,0.0000,0.5648,1.6943,2.3,0.128,96.1019,96.1019,102.999,102.999,N,N,,,Mina,20210413.2,229.858,286.051,0.804,Jerome,20210413,20210413.1,Mina,,Mason,Mason,Mason,29D4,4/13/2021,1,4/13/2021,5b,5a,5b,5a,5a,5a,5a,1,1,5a,4158,2,9,D,4,1.016,0.0508,-0.127,-0.762,-0.0508,0.0762,-0.2032,-0.3048
4159,54,4,7,52,6/29/2021,,42,SG47,28-B,1.16,10/23/2020,Daniel,Will,HCS,HCS-93,8,1190,5190,4000,SA,6/17/2021,SA,11,110,25,d40g,2,6/17/2021,SA,7,6/24/2021,AW/LR,5.4470,2.1000,2.0700,2.2800,1.8360,1.8130,1.9860,373.9,AW,3558,AW,9.51,20210624,2665,W,0.1125,99.89,0.0375,0.3752,2.9268,3.3,0.114,99.8501,100,99.1004,100.6,N,N,,,Mina,20210624.3,157.475,109.057,1.444,Zander,20210624.2,20210625,Erin,,Erin,Erin,Adin,42A4,6/24/2021,0,6/24/2021,5a,5a,5a,5a,5a,5a,5a,1,1,5a,4159,4,2,A,4,1.001,0.0254,0.381,-0.3048,0.1524,0.4572,-0.0508,-0.1016
4160,55,4,7,43,4/27/2021,,36,SG47,29-A,0.75,10/23/2020,Vishwa,Daniel,HCS,HCS-73,7,1230,5205,3975,SA,3/30/2021,SA,10,110,25,d40g,2,3/30/2021,ET,17,4/16/2021,AW,5.4420,2.0850,2.0740,2.2700,1.8180,1.7940,1.9930,371.0,AW,3406,AW,9.18,20210416,2642,W,1.1619,99.03,0.0000,0.6056,4.3528,5.0,0.145,96.5517,101.499,96.1019,101.949,N,N,,,Mina,20210420.2,210.963,265.62,0.794,Erin,20210419,20210420,Mina,,Adin,Adin,Adin,36A4,4/20/2021,4,4/19/2021,5b,5a,5b,5a,5a,5a,5a,1,1,5a,4160,3,6,A,4,0.995,-0.1016,0,-0.2032,-0.1016,0,-0.5334,0.0762
4161,56,4,7,44,5/4/2021,,32,SG47,29-A,0.75,10/23/2020,Will,Daniel,HCS,HCS-75,7,1225,5110,3885,SA,4/9/2021,SA,10,110,25,d40g,1.5,4/9/2021,ET,14,4/23/2021,LR,5.4430,2.0790,2.0750,2.2790,1.7900,1.7930,1.9910,370.2,LR,3368,LR,9.10,20210423,2647,W,2.6237,99.21,0.1511,2.0023,7.1024,9.3,0.182,99.5502,99.1004,98.5007,99.7001,N,N,,,Zander,20210426.2,315.18,245.757,1.282,Jerome,20210426.1,20210427.1,Jerome,,Adin,Saad,Zander,32A4,4/26/2021,3,4/26/2021,5b,5a,5b,5a,5a,5a,5a,1,1,5a,4161,3,2,A,4,0.972,-0.0762,-0.1524,-0.1778,0.127,-0.7112,-0.5588,0.0254
4162,57,4,7,41,4/13/2021,,33,SG47,29-A,1.16,10/23/2020,Daniel,Jerome,HCS,HCS-71,7,1235,5190,3955,SA,3/16/2021,SA,10,110,25,d40g,3,3/16/2021,ET,22,4/7/2021,AW,5.4470,2.0830,2.0700,2.2680,1.8070,1.8010,1.9910,370.6,AW,3400,AW,9.18,20210407,2650,W,0.0749,99.33,0.0000,0.6415,4.7170,5.4,0.148,99.2504,99.7001,98.8006,99.5502,N,N,,,Jerome,20210408.1,188.413,172.084,1.095,Mina,20210407.1,20210408,Jerome,,Adin,Adin,Adin,33D4,4/8/2021,1,4/7/2021,5a,5a,5a,5a,5a,5a,5a,1,1,5a,4162,3,3,D,4,0.99,0.0254,-0.0508,-0.3048,-0.1524,-0.2794,-0.3556,0.0254
4163,58,4,7,45,5/10/2021,,31,SG47,29-A,0.60,10/23/2020,Will,Raihana,HCS,HCS-76,9,1185,5090,3905,SA,4/14/2021,JL,10,110,25,d40g,2,4/14/2021,ET,16,4/30/2021,AW/LR,5.4450,2.1000,2.0730,2.2700,1.8350,1.8100,1.9940,373.5,AW,3356,AW,8.99,20210430,2659,W,0.4498,99.66,0.0752,0.2256,2.5197,2.8,0.122,99.4003,99.8501,99.7001,99.7001,N,N,,,Zander,20210503.1,225.383,181.545,1.241,Erin,20210430.2,20210430,Mason,,Mason,Mason,Adin,31D4,5/3/2021,3,4/30/2021,5a,5a,5a,5a,5a,5a,5a,1,1,5a,4163,3,1,D,4,0.977,-0.0254,0.381,-0.2286,-0.1016,0.4318,-0.127,0.1016
4164,59,4,7,45,5/10/2021,,34,SG47,29-A,1.00,10/23/2020,Daniel,Will,HCS,HCS-76,7,1220,5190,3970,SA,4/15/2021,SA,10,110,25,d40g,2,4/15/2021,ET,15,4/30/2021,AW/LR,5.4460,2.0850,2.0830,2.2740,1.8120,1.7990,1.9830,371.3,AW,3402,AW,9.16,20210430,2633,W,1.3869,98.69,0.1139,1.2153,2.6586,4.0,0.138,98.6507,98.6507,99.1004,98.3508,N,N,,,Zander,20210503.1,211.192,181.545,1.163,Erin,20210430.2,20210430,Mason,,Mason,Mason,Adin,34A4,5/3/2021,3,4/30/2021,5a,5a,5a,5a,5a,5a,5a,1,1,5a,4164,3,4,A,4,0.993,0,0,0.0254,0,-0.1524,-0.4064,-0.1778
4165,60,4,7,49,6/8/2021,,40,SG47,29-A,0.50,10/23/2020,Erin,Will,HCS,HCS-84,8,1185,5350,4165,SA,5/26/2021,JL,11,110,25,d40g,2,5/26/2021,SA,8,6/3/2021,AW/LR,5.4510,2.1040,2.0790,2.2690,1.8340,1.8010,1.9900,373.6,AW,3484,AW,9.33,20210603,2650,W,1.1619,99.33,0.0377,0.4906,5.6604,6.2,0.156,99.5502,99.4003,98.9505,99.4003,N,N,,,Zander,20210603.1,493.161,255.746,1.928,Zander,20210604,20210604,Erin,,Mason,Mina,Mason,40A4,6/3/2021,0,6/4/2021,5a,5a,5a,5a,5a,5a,5a,1,1,5a,4165,4,0,A,4,1.042,0.127,0.4826,-0.0762,-0.127,0.4064,-0.3556,0
4166,61,4,7,42,4/20/2021,,36,SG47,29-A,0.58,10/23/2020,Erin,Ian,HCS,HCS-72,7,1240,5115,3875,SA,3/24/2021,JL,10,110,25,d40g,2,3/24/2021,ET,19,4/12/2021,AW/LR,5.4490,2.0740,2.0610,2.2650,1.8170,1.8020,1.9900,369.9,LR,3394,LR,9.18,20210412,2654,W,0.8621,99.48,0.1507,0.6405,2.9390,3.7,0.133,99.7001,99.4003,98.9505,99.8501,N,N,,,Mina,20210413.1,282.666,286.051,0.988,Jerome,20210413,20210413.1,Mina,,Mason,Mason,Mason,36B4,4/13/2021,1,4/13/2021,5b,5a,5b,5a,5a,5a,5a,1,1,5a,4166,3,6,B,4,0.97,0.0762,-0.2794,-0.5334,-0.2286,-0.0254,-0.3302,0
4167,62,4,7,43,4/27/2021,,30,SG47,29-A,0.50,10/26/2020,Will,Raihana,HCS,HCS-74,7,1230,5110,3880,SA,4/2/2021,SA,10,110,25,d40g,2,4/2/2021,ET,14,4/16/2021,AW,5.4420,2.0800,2.0790,2.2800,1.8020,1.8070,1.9920,371.8,AW,3348,AW,9.01,20210416,2634,W,0.9745,98.73,0.1898,0.7973,3.3030,4.3,0.146,99.4003,98.3508,97.6012,99.5502,N,N,,,Mina,20210420.1,352.351,265.62,1.327,Erin,20210419,20210420,Mina,,Adin,Adin,Adin,30A4,4/20/2021,4,4/19/2021,5a,5a,5a,5a,5a,5a,5a,1,1,5a,4167,3,0,A,4,0.971,-0.1016,-0.127,-0.0762,0.1524,-0.4064,-0.2032,0.0508
4168,63,4,7,51,6/22/2021,,38,SG47,29-A,0.50,10/26/2020,Will,Ian,HCS,HCS-91,7,1220,5180,3960,SA,6/10/2021,JL,11,110,25,d40g,1.5,6/10/2021,SA,7,6/17/2021,LR,5.4440,2.0790,2.0770,2.2480,1.8050,1.7850,1.9900,367.8,LR,3374,LR,9.17,20210617,2637,W,1.5742,98.84,0.1517,2.1616,6.6743,9.0,0.170,99.1004,98.5007,99.8501,97.901,N,N,,,Erin,20210618,162.459,104.681,1.552,Erin,20210618,20210618,Erin,,Erin,Zander,Zander,38A4,6/18/2021,1,6/18/2021,5b,5a,5b,5a,5a,5a,5a,1,1,5a,4168,3,8,A,4,0.991,-0.0508,-0.1524,-0.127,-0.6604,-0.3302,-0.762,0
4169,64,4,7,41,4/13/2021,,33,SG47,29-A,0.75,10/26/2020,Will,Jerome,HCS,HCS-69,6,1230,5215,3985,SA,3/5/2021,ET,10,110,25,d40g,4,3/5/2021,ET,33,4/7/2021,AW,5.4490,2.0920,2.0650,2.2730,1.8350,1.8070,1.9900,372.8,AW,3426,AW,9.19,20210407,2648,W,1.6492,99.25,0.0755,0.6798,8.0438,8.8,0.153,100.15,98.8006,98.9505,99.1004,N,N,,,Erin,20210409.1,189.69,149.487,1.269,Erin,20210409,20210409,Jerome,,Adin,Adin,Adin,33C4,4/9/2021,2,4/9/2021,5a,5a,5a,5a,5a,5a,5a,1,1,5a,4169,3,3,C,4,0.997,0.0762,0.1778,-0.4318,-0.0254,0.4318,-0.2032,0
4170,65,4,7,43,4/27/2021,,29,SG47,29-A,0.50,10/27/2020,Erin,Raihana,HCS,HCS-75,9,1185,5020,3835,SA,4/6/2021,SA,10,110,25,d40g,2,4/6/2021,ET,10,4/16/2021,AW,5.4430,2.0960,2.0770,2.2650,1.8200,1.8000,1.9940,371.8,AW,3388,AW,9.11,20210416,2654,W,1.3494,99.48,0.1130,1.2057,7.1213,8.4,0.165,100.75,99.1004,99.5502,98.5007,N,N,,,Mina,20210420.1,337.363,265.62,1.270,Erin,20210419,20210420,Mina,,Adin,Adin,Adin,29C4,4/20/2021,4,4/19/2021,5a,5a,5a,5a,5a,5a,5a,1,1,5a,4170,2,9,C,4,0.96,-0.0762,0.2794,-0.127,-0.2286,0.0508,-0.381,0.1016
4171,66,4,7,44,5/4/2021,,32,SG47,29-A,0.80,10/27/2020,Ian,Raihana,HCS,HCS-75,6,1235,5185,3950,SA,4/8/2021,SA,10,110,25,d40g,2,4/8/2021,ET,15,4/23/2021,LR,5.4440,2.0900,2.0720,2.2720,1.8150,1.8050,1.9800,370.8,LR,3390,LR,9.14,20210423,2664,W,0.6747,99.85,0.1126,0.6381,3.7162,4.5,0.127,100,99.7001,99.7001,100,N,N,,,Zander,20210426.2,302.343,245.757,1.230,Jerome,20210426.1,20210427.1,Jerome,,Adin,Saad,Zander,32B4,4/26/2021,3,4/26/2021,5a,5a,5a,5a,5a,5a,5a,1,1,5a,4171,3,2,B,4,0.988,-0.0508,0.127,-0.254,-0.0508,-0.0762,-0.254,-0.254
4172,67,4,7,30,1/4/2021,,18,SG47,29-A,1.00,10/27/2020,Ian,Raihana,HCS,HCS-56,6,1215,5195,3980,JT,12/7/2020,ET,9,110,25,d40g,2,12/7/2020,ET,3,12/10/2020,AW,5.4460,2.0880,2.0660,2.2770,1.8300,1.8110,1.9940,373.1,AW,3428,AW,9.19,20201210,2636,W,1.0870,98.80,0.0759,1.2898,6.6389,8.0,0.158,98.8006,98.2009,99.1004,99.1004,N,N,,,Zander,20201215.1,351.936,164.358,2.141,Erin,20201217,20201215,Zander,,Adin,Adin,Adin,18A4,12/15/2020,5,12/17/2020,5a,5a,5a,5a,5a,5a,5a,1,1,5a,4172,1,8,A,4,0.996,0,0.0762,-0.4064,0.0762,0.3048,-0.1016,0.1016
4173,68,4,7,45,5/10/2021,,34,SG47,29-A,0.58,10/27/2020,Erin,Tim,HCS,HCS-75,8,1180,5065,3885,SA,4/7/2021,JL,10,110,25,d40g,2.5,4/7/2021,ET,16,4/23/2021,LR,5.4440,2.1010,2.0780,2.2780,1.8150,1.8000,1.9750,371.6,LR,3390,LR,9.12,20210423,2654,W,1.0870,99.48,0.1130,0.7159,6.9329,7.8,0.160,99.8501,99.1004,99.7001,99.2504,N,N,,,Zander,20210426.1,327.1,305.177,1.072,Jerome,20210426,20210426,Zander,,Adin,Saad,Adin,34B4,4/26/2021,3,4/26/2021,5a,5a,5a,5a,5a,5a,5a,1,1,5a,4173,3,4,B,4,0.972,-0.0508,0.4064,-0.1016,0.1016,-0.0762,-0.381,-0.381
4174,69,4,7,47,5/25/2021,,37,SG47,29-A,1.50,10/27/2020,Raihana,Jerome,HCS,HCS-79,8,1185,5050,3865,SA,4/28/2021,JL,10,110,25,d40g,3,4/28/2021,ET,14,5/12/2021,LR,5.4350,2.1040,2.0800,2.2690,1.8250,1.8100,1.9790,371.6,LR,3350,LR,9.01,20210512,2632,N,0.3748,98.65,0.3040,2.2796,8.4347,11.0,0.198,99.1004,97.1514,100.6,97.7511,N,N,,,Jerome,20210513,206.658,187.77,1.101,Jerome,20210513,20210513,Jerome,,Caroline,Mason,Mason,37B4,5/13/2021,1,5/13/2021,5a,5a,5a,5a,5a,5a,5a,1,1,5a,4174,3,7,B,4,0.967,-0.2794,0.4826,-0.0508,-0.127,0.1778,-0.127,-0.2794
4175,70,4,7,42,4/20/2021,,30,SG47,29-A,0.50,10/27/2020,Erin,Mina,HCS,HCS-73,8,1180,5195,4015,SA,3/25/2021,ET,10,110,25,d40g,2,3/25/2021,ET,18,4/12/2021,AW/LR,5.4430,2.1000,2.0930,2.2730,1.8240,1.8230,1.9720,373.0,LR,3450,LR,9.25,20210412,2657,W,0.2249,99.59,0.0000,0.2635,2.2206,2.5,0.116,100.45,100.15,99.2504,98.5007,N,N,,,Mina,20210413.1,277.264,286.051,0.969,Jerome,20210413,20210413.1,Mina,,Mason,Mason,Mason,30B4,4/13/2021,1,4/13/2021,5a,5a,5a,5a,5a,5a,5a,1,1,5a,4175,3,0,B,4,1.005,-0.0762,0.381,0.2794,-0.0254,0.1524,0.2032,-0.4572
4176,71,4,7,40,4/6/2021,,27,SG47,29-A,1.25,10/28/2020,Jerome,Mina,HCS,HCS-70,7,1225,5160,3935,SA,3/11/2021,ET,10,110,25,d40g,5,3/11/2021,ET,20,3/31/2021,AW,5.4460,2.0870,2.0760,2.2700,1.8050,1.8040,1.9880,371.0,AW,3392,AW,9.14,20210331,2642,W,0.5622,99.03,0.0379,1.0598,6.1317,7.2,0.171,99.5502,101.049,98.2009,97.3013,N,N,,,Mason,20210331.1,266.877,100.846,2.646,Jerome,20210401,20210402,Erin,,Adin,Adin,Mason,27B4,3/31/2021,0,4/1/2021,5a,5a,5a,5a,5a,5a,5a,1,1,5a,4176,2,7,B,4,0.985,0,0.0508,-0.1524,-0.1016,-0.3302,-0.2794,-0.0508
4177,72,4,7,31,1/11/2021,29-A/46A,19,SG47,29-A,2.25,10/28/2020,Pranav,Raihana,HCS,HCS-56,7,1220,5080,3860,JT,12/9/2020,ET,9,110,25,d40g,7,12/9/2020,ET,8,12/17/2020,AW,5.4460,2.1000,2.0800,2.2770,1.8230,1.8170,1.9960,374.5,AW,3404,AW,9.09,20201217,2653,W,0.2249,99.44,0.0377,0.5654,4.9001,5.5,0.154,100,99.2504,98.051,100.45,N,N,,,Mina,20201221,255.317,234.676,1.088,Erin,20201218,20201221,Mina,,Adin,Adin,Adin,19C4,12/21/2020,4,12/18/2020,5a,5a,5a,5a,5a,5a,5a,1,1,5a,4177,1,9,C,4,0.966,0,0.381,-0.0508,0.0762,0.127,0.0508,0.1524
4178,73,4,7,47,5/25/2021,,37,SG47,29-A,1.20,10/28/2020,Ian,Raihana,HCS,HCS-79,9,1185,5165,3980,SA,4/30/2021,VM,10,110,25,d40g,4,4/30/2021,SA,12,5/12/2021,LR,5.4250,2.1000,2.0770,2.2610,1.8090,1.7990,1.9820,368.9,LR,3382,LR,9.17,20210512,2658,W,1.1994,99.63,0.0752,1.6554,7.5621,9.3,0.180,100.3,99.2504,99.8501,99.1004,N,N,,,Zander,20210520.4,218.754,171.52,1.275,Zander,20210519.2,20210520,Zander,,Caroline,Mason,Adin,37D4,5/20/2021,8,5/19/2021,5a,5a,5a,5a,5a,5a,5a,1,1,5a,4178,3,7,D,4,0.996,-0.5334,0.381,-0.127,-0.3302,-0.2286,-0.4064,-0.2032
4179,74,4,7,44,5/4/2021,,32,SG47,29-A,1.00,10/28/2020,Ian,Jerome,HCS,HCS-74,8,1180,5135,3955,SA,3/31/2021,JL,10,110,25,d40g,2,3/31/2021,ET,23,4/23/2021,LR,5.4430,2.1000,2.0730,2.2700,1.8180,1.8000,1.9790,371.0,LR,3390,LR,9.14,20210423,2643,N,1.5368,99.06,0.1892,1.5134,4.8052,6.5,0.157,99.1004,98.051,100.3,98.8006,N,N,,,Zander,20210426.2,241.678,245.757,0.983,Jerome,20210426.1,20210427.1,Jerome,,Adin,Saad,Zander,32C4,4/26/2021,3,4/26/2021,5a,5a,5a,5a,5a,5a,5a,1,1,5a,4179,3,2,C,4,0.99,-0.0762,0.381,-0.2286,-0.1016,0,-0.381,-0.2794
4180,75,4,7,52,6/29/2021,sean effect; 29-A/46-A,42,SG47,29-A,1.25,10/28/2020,Ian,Raihana,HCS,HCS-90,7,1235,5410,4175,SA,6/3/2021,VM,11,110,25,d40g,5,6/3/2021,SA,7,6/10/2021,AW/LR,5.4470,2.0690,2.0610,2.2690,1.7940,1.7910,1.9930,368.6,AW,3444,AW,9.34,20210610,2653,W,0.1874,99.44,0.0754,0.3015,2.5631,2.9,0.120,99.7001,99.4003,98.9505,99.7001,N,N,,,Mina,20210622.1,138.545,94.0907,1.472,Zander,20210622.1,20210623,Mina,,Erin,Erin,Zander,42B4,6/22/2021,12,6/22/2021,5b,5a,5b,5a,5a,5a,5a,1,1,5a,4180,4,2,B,4,1.045,0.0254,-0.4064,-0.5334,-0.127,-0.6096,-0.6096,0.0762
4181,76,4,7,40,4/6/2021,,33,SG47,46-A,1.25,10/28/2020,Ian,Daniel,HCS,HCS-69,7,1235,5125,3890,SA,3/4/2021,SA,10,110,25,d40g,2,3/4/2021,ET,27,3/31/2021,AW,5.4460,2.0920,2.0700,2.2780,1.8300,1.8130,1.9920,373.5,AW,3414,AW,9.14,20210331,2648,W,0.7497,99.25,0.0000,1.2840,6.2311,7.5,0.160,99.5502,99.1004,99.1004,99.2504,N,N,,,Mason,20210331.1,229.936,100.846,2.280,Jerome,20210401,20210402,Erin,,Adin,Adin,Mason,33B4,3/31/2021,0,4/1/2021,5a,5a,5a,5a,5a,5a,5a,1,1,5a,4181,3,3,B,4,0.973,0,0.1778,-0.3048,0.1016,0.3048,-0.0508,0.0508
4182,77,4,7,29,12/8/2020,,18,SG47,46-A,1.00,10/28/2020,Ian,Will,HCS,HCS-54,6,1210,5265,4055,JT,11/19/2020,SA,9,110,25,d40g,2.5,11/19/2020,SA,12,12/1/2020,AW,5.4460,2.1040,2.0690,2.2750,1.8220,1.8110,1.9950,373.6,AW,3444,AW,9.22,20201201,2642,W,1.3493,99.03,0.3785,4.3528,7.7214,12.5,0.210,97.6012,98.6507,100,99.8501,N,N,,,Zander,20201202.2,404.073,281.314,1.436,Erin,20201204,20201202.2,Zander,,Caroline,Mina,Mina,18B4,12/2/2020,1,12/4/2020,5a,5a,5a,5a,5a,5a,5a,1,1,5a,4182,1,8,B,4,1.015,0,0.4826,-0.3302,0.0254,0.1016,-0.1016,0.127
4183,78,4,7,44,5/4/2021,,32,SG47,29-A,1.50,10/29/2020,Raihana,Will,HCS,HCS-76,8,1175,5140,3965,SA,4/13/2021,SA,10,110,25,d40g,2,4/13/2021,ET,10,4/23/2021,LR,5.4430,2.1030,2.0760,2.2670,1.8200,1.8050,1.9820,371.5,LR,3402,LR,9.16,20210423,2653,W,0.5997,99.44,0.0754,0.5654,4.2970,4.9,0.126,97.901,100,99.8501,100,N,N,,,Zander,20210426.2,331.698,245.757,1.350,Jerome,20210426.1,20210427.1,Jerome,,Adin,Saad,Zander,32D4,4/26/2021,3,4/26/2021,5a,5a,5a,5a,5a,5a,5a,1,1,5a,4183,3,2,D,4,0.992,-0.0762,0.4572,-0.1524,-0.1778,0.0508,-0.254,-0.2032
4184,79,4,7,53,7/7/2021,kept at NPL for few weeks to watch out for Sean effect; 29-A/46-A,43,SG47,29-A,1.60,10/29/2020,Raihana,Ian,HCS,HCS-84,7,1235,5305,4070,VM,5/27/2021,JL,11,110,25,d40g,1.5,5/27/2021,SA,14,6/10/2021,AW/LR,5.4380,2.0830,2.0620,2.2710,1.8060,1.8030,1.9890,369.7,AW,3428,AW,9.27,20210610,2653,W,0.8621,99.44,0.0377,1.0177,13.9842,15.0,0.151,99.5502,99.4003,99.7001,99.1004,N,N,,,Zander/Erin,20210701.3,127.576,134.29,0.950,Zander,20210701.1,20210611,Zander,,Erin,Long Term Monitoring,Erin,43D4,7/1/2021,21,7/1/2021,5a,5a,5a,5a,5a,5a,5a,1,1,5a,4184,4,3,D,4,1.019,-0.2032,-0.0508,-0.508,-0.0762,-0.3048,-0.3048,-0.0254
4185,80,4,7,39,3/30/2021,,24,SG47,29-A,0.60,10/30/2020,Will,Jerome,HCS,HCS-70,6,1215,5350,4135,SA,3/10/2021,JL,10,110,25,d40g,2.5,3/10/2021,ET,13,3/23/2021,AW,5.4470,2.0900,2.0690,2.2750,1.8250,1.8160,1.9930,373.1,AW,3402,AW,9.12,20210323,2651,W,1.0495,99.36,0.0000,0.9808,5.8846,6.9,0.164,99.7001,99.5502,97.4513,100.75,N,N,,,Zander,20210324,312.372,176.504,1.770,Mina,20210323.1,20210324,Zander,,Adin,Mason,Adin,24A4,3/24/2021,1,3/23/2021,5a,5a,5a,5a,5a,5a,5a,1,1,5a,4185,2,4,A,4,1.035,0.0254,0.127,-0.3302,0.0254,0.1778,0.0254,0.0762
4186,81,4,7,52,6/29/2021,,42,SG47,29-A,1.00,10/30/2020,Daniel,Will,HCS,HCS-92,9,1185,5220,4035,SA,6/15/2021,ET,11,110,25,d40g,1.5,6/15/2021,ET,9,6/24/2021,AW/LR,5.4510,2.0810,2.0670,2.2620,1.8290,1.8120,1.9920,371.6,AW,3440,AW,9.26,20210624,2658,W,0.1874,99.63,0.0752,0.3386,1.9564,2.4,0.112,99.4003,99.7001,99.5502,99.8501,N,N,,,Mina,20210624.2,173.798,117.455,1.480,Erin,20210625,20210625,Erin,,Erin,Erin,Adin,42C4,6/24/2021,0,6/25/2021,5a,5a,5a,5a,5a,5a,5a,1,1,5a,4186,4,2,C,4,1.01,0.127,-0.1016,-0.381,-0.3048,0.2794,-0.0762,0.0508
4187,82,4,7,47,5/25/2021,,35,SG47,29-A,0.40,10/30/2020,Will,Jerome,HCS,HCS-78,9,1185,5030,3845,SA,4/26/2021,JL,10,110,25,d40g,2,4/26/2021,ET,16,5/12/2021,LR,5.4330,2.0890,2.0690,2.2610,1.8180,1.7980,1.9620,367.2,LR,3332,LR,9.07,20210512,2651,W,0.6746,99.36,0.0377,0.8299,4.3380,5.2,0.134,99.8501,99.7001,99.1004,98.8006,N,N,,,Zander,20210520.4,234.466,171.52,1.367,Zander,20210519.2,20210520,Zander,,Caroline,Mason,Adin,35A4,5/20/2021,8,5/19/2021,5b,5a,5b,5a,5a,5a,5a,1,1,5a,4187,3,5,A,4,0.962,-0.3302,0.1016,-0.3302,-0.3302,0,-0.4318,-0.7112
4188,83,4,8,,,Retouch (buried fibers),,SG47,29-A,1.00,10/30/2020,Daniel,Will,HCS,HCS-69,7,1225,5185,3960,SA,3/9/2021,SA,10,110,25,d40g,2,3/9/2021,ET,29,4/7/2021,AW,5.4470,2.0800,2.0720,2.2730,1.8050,1.8080,1.9880,370.9,AW,3376,AW,9.10,20210407,2629,W,0.8995,98.54,0.0761,1.5595,6.2381,7.9,0.159,99.5502,99.4003,95.952,99.2504,N,Y,,,Erin,20210409.1,280.644,149.487,1.877,Erin,20210409,20210409,Jerome,S,Adin,Adin,Adin,,4/9/2021,2,4/9/2021,8,5a,5a,5a,5b,8,5a,1,1,8,4188,,,,,0.991,0.0254,-0.127,-0.254,-0.0254,-0.3302,-0.1778,-0.0508
4189,84,4,8,,,Dead row of fibers,,SG47,29-A,0.75,10/30/2020,Will,Raihana,HCS,HCS-55,7,1220,5110,3890,ET,12/2/2020,ET,9,110,25,d40g,2.5,12/2/2020,ET,61,2/1/2021,AW,5.4170,2.0720,2.0730,2.2510,1.8330,1.8180,1.9710,366.8,AW,3332,AW,9.08,20210201,2542,N,0.7871,95.28,0.3934,3.6585,8.2219,12.3,0.204,95.3523,98.8006,91.1544,95.8021,N,Y,,,Mason,20210201.2,97.22,67.7936,1.434,Adin,20210201.1,20210202,Mina,,Adin,Mina,Mason,,2/1/2021,0,2/1/2021,8,5a,5b,8,5b,8,5a,1,1,8,4189,,,,,0.973,-0.7366,-0.3302,-0.2286,-0.5842,0.381,0.0762,-0.4826
4190,85,4,7,40,4/6/2021,,28,SG47,29-A,1.25,10/30/2020,Daniel,Jerome,HCS,HCS-68,6,1230,5145,3915,SA,3/3/2021,JL,10,110,25,d40g,2,3/3/2021,ET,28,3/31/2021,AW,5.4460,2.0930,2.0610,2.2720,1.8370,1.8040,1.9900,372.3,AW,3376,AW,9.07,20210331,2642,W,1.0120,99.03,0.0757,0.8327,5.3747,6.3,0.166,100.3,98.9505,98.5007,98.3508,N,N,,,Mason,20210331.1,223.268,185.661,1.203,Jerome,20210401.1,20210402,Erin,,Adin,Adin,Mason,28D4,3/31/2021,0,4/1/2021,5b,5a,5b,5a,5a,5a,5a,1,1,5a,4190,2,8,D,4,0.98,0,0.2032,-0.5334,-0.0508,0.4826,-0.2794,0
4191,86,4,7,57,8/4/2021,,,SG47,29-A,1.00,10/30/2020,Daniel,Jerome,HCS,HCS-99,7,1225,5220,3995,CC,7/22/2021,CC,11,110,25,d40g,2,7/22/2021,SA,5,7/27/2021,AW/LR,5.4470,2.0800,2.0620,2.2670,1.8300,1.8120,1.9870,371.1,AW,3486,AW,9.39,20210727,2650,W,0.4123,99.33,0.1132,1.3962,1.2830,2.8,0.126,100.15,97.901,98.9505,100.3,N,N,,,Nicholas,20210728.3,174.5,103.016,1.694,Nicholas,20210728.1,20210728,Nicholas,,Mason,Mason,Mason,,7/28/2021,1,7/28/2021,5a,5a,5a,5a,5a,5a,5a,1,1,5a,4191,,,,,1,0.0254,-0.127,-0.508,-0.1778,0.3048,-0.0762,-0.0762
4192,87,4,7,41,4/13/2021,,30,SG47,29-A,1.00,10/30/2020,Jerome,Will,HCS,HCS-71,6,121,5245,5124,SA,3/17/2021,JL,10,110,25,d40g,2.5,3/17/2021,ET,21,4/7/2021,AW,5.4470,2.0870,2.0610,2.2800,1.8300,1.8120,1.9870,372.6,AW,3472,AW,9.32,20210407,2623,N,0.1499,98.31,0.2287,1.4869,5.7186,7.4,0.160,96.2519,98.051,99.7001,99.2504,N,N,,,Jerome,20210408.1,215.552,172.084,1.253,Mina,20210407.1,20210408,Jerome,,Adin,Adin,Adin,30C4,4/8/2021,1,4/7/2021,5b,5a,5b,5a,5a,5a,5a,1,1,5a,4192,3,0,C,4,1.282,0.0254,0.0508,-0.5334,0.1524,0.3048,-0.0762,-0.0762
4193,88,4,7,41,4/13/2021,29-A/29-B,33,SG47,29-A,0.60,11/2/2020,Will,Ian,HCS,HCS-72,8,1185,5160,3975,SA,3/22/2021,JL,10,110,25,d40g,2.5,3/22/2021,ET,16,4/7/2021,AW,5.4470,2.1040,2.0700,2.2760,1.8250,1.8080,1.9910,373.5,AW,3468,AW,9.29,20210407,2657,W,0.2249,99.59,0.1129,2.2582,8.9198,11.3,0.190,98.9505,100.15,99.7001,99.5502,N,N,,,Jerome,20210408.1,267.854,172.084,1.557,Mina,20210407.1,20210408,Jerome,,Adin,Adin,Adin,33A4,4/8/2021,1,4/7/2021,5a,5a,5a,5a,5a,5a,5a,1,1,5a,4193,3,3,A,4,0.995,0.0254,0.4826,-0.3048,0.0508,0.1778,-0.1778,0.0254
4194,89,4,7,42,4/20/2021,,30,SG47,46-A,0.60,11/2/2020,Will,Ian,HCS,HCS-71,7,1220,5230,4010,SA,3/19/2021,ET,10,110,25,d40g,1.5,3/19/2021,ET,24,4/12/2021,AW/LR,5.4440,2.0780,2.0690,2.2750,1.8000,1.7810,1.9750,368.2,LR,3376,LR,9.17,20210412,2659,W,0.1500,99.66,0.0000,0.1128,1.4291,1.5,0.101,99.5502,99.7001,99.2504,100.15,N,N,,,Mina,20210413.1,264.607,286.051,0.925,Jerome,20210413,20210413.1,Mina,,Mason,Mason,Mason,30D4,4/13/2021,1,4/13/2021,5b,5a,5b,5a,5a,5a,5a,1,1,5a,4194,3,0,D,4,1.004,-0.0508,-0.1778,-0.3302,0.0254,-0.4572,-0.8636,-0.381
4195,90,4,7,51,6/22/2021,,44,SG47,46-A,0.60,11/2/2020,Will,Ian,HCS,HCS-90,9,1185,5255,4070,SA,6/4/2021,VM,11,110,25,d40g,1.5,6/4/2021,SA,13,6/17/2021,LR,5.4500,2.0750,2.0720,2.2670,1.8330,1.8130,1.9760,370.8,LR,3468,LR,9.35,20210617,2659,W,1.4618,99.66,0.0000,2.8582,7.4088,10.3,0.185,99.8501,99.1004,99.1004,100.6,N,N,,,Erin,20210618,140.442,104.681,1.342,Erin,20210618,20210618,Erin,,Erin,Zander,Zander,44B4,6/18/2021,1,6/18/2021,5a,5a,5a,5a,5a,5a,5a,1,1,5a,4195,4,4,B,4,1.019,0.1016,-0.254,-0.254,-0.1778,0.381,-0.0508,-0.3556
4196,91,4,7,57,8/4/2021,,,SG47,46-A,0.75,11/4/2020,Jerome,Raihana,HCS,HCS-100,8,1185,5095,3910,SA,7/27/2021,SA,11,110,25,d40g,1.5,7/27/2021,SA,3,7/30/2021,AW/LR,5.4450,2.0900,2.0750,2.2630,1.8270,1.8130,1.9900,371.9,AW,3448,AW,9.27,20210730,2652,W,1.3493,99.40,0.1131,1.0935,3.8085,5.0,0.143,99.5502,99.1004,99.1004,99.8501,N,N,,,Mason,20210730.1,119.77,79.4331,1.508,Mina,20210802.1,20210730,Mason,,Adin,Mina,Mina,,7/30/2021,0,8/2/2021,5a,5a,5a,5a,5a,5a,5a,1,1,5a,4196,,,,,0.978,-0.0254,0.127,-0.1778,-0.2794,0.2286,-0.0508,0
4197,92,4,7,48,6/1/2021,,38,SG47,46-A,0.75,11/4/2020,Will,Raihana,HCS,HCS-80,9,1185,5265,4080,SA,5/6/2021,VM,10,110,25,d40g,2.5,5/6/2021,ET,12,5/18/2021,AW/LR,5.4310,2.0950,2.0720,2.2770,1.8180,1.7980,1.9910,371.4,AW,3356,AW,9.04,20210518,2639,W,1.5367,98.91,0.1895,2.1220,8.5639,10.9,0.184,99.7001,97.4513,99.1004,99.4003,N,N,,,Zander,20210520.4,325.47,176.664,1.842,Zander,20210519.1,20210520,Zander,,Adin,Mason,Adin,38B4,5/20/2021,2,5/19/2021,5a,5a,5a,5a,5a,5a,5a,1,1,5a,4197,3,8,B,4,1.021,-0.381,0.254,-0.254,0.0762,0,-0.4318,0.0254
4198,93,4,7,43,4/27/2021,,29,SG47,46-A,1.50,11/5/2020,Raihana,Will,HCS,HCS-70,8,1185,5175,3990,SA,3/15/2021,JL,10,110,25,d40g,2,3/15/2021,ET,32,4/16/2021,AW,5.4420,2.1040,2.0750,2.2750,1.8150,1.8070,1.9970,373.3,AW,3394,AW,9.09,20210416,2652,W,0.8621,99.40,0.0377,0.6410,3.3183,4.0,0.135,100.3,97.6012,100,99.7001,N,N,,,Mina,20210420.2,191.061,265.62,0.719,Erin,20210419,20210420,Mina,,Adin,Adin,Adin,29B4,4/20/2021,4,4/19/2021,5a,5a,5a,5a,5a,5a,5a,1,1,5a,4198,2,9,B,4,0.998,-0.1016,0.4826,-0.1778,0.0254,-0.0762,-0.2032,0.1778
4199,94,4,7,59,8/19/2021,,,SG47,46-A,1.25,11/6/2020,Daniel,Mason,HCS,HCS-102,7,1230,5350,4120,SA,8/5/2021,JL,11,110,25,d40g,3,8/5/2021,LR,6,8/11/2021,AW/LR,5.4470,2.0780,2.0700,2.2600,1.8150,1.8020,1.9930,370.1,AW,3484,AW,9.41,20210811,2648,W,0.6747,99.25,0.1511,84.8565,14.8414,99.8,0.124,99.4003,98.5007,99.5502,99.5502,N,N,,,Erin,20210811.1,144.768,91.8043,1.577,Mina,20210811.1,20210812,Mason,,Erin,Mason,Erin,,8/11/2021,0,8/11/2021,5a,5a,5a,5a,5a,5a,5a,1,1,5a,4199,,,,,1.031,0.0254,-0.1778,-0.3048,-0.3556,-0.0762,-0.3302,0.0762
4200,95,4,7,43,4/27/2021,,29,SG47,46-A,0.75,11/6/2020,Will,Raihana,HCS,HCS-74,6,1230,5240,4010,SA,4/1/2021,SA,10,110,25,d40g,3,4/1/2021,ET,15,4/16/2021,AW,5.4410,2.0830,2.0630,2.2750,1.8150,1.8180,1.9900,371.5,AW,3424,AW,9.22,20210416,2656,W,0.3373,99.55,0.0377,0.3765,8.5090,8.9,0.174,100,99.5502,99.2504,99.4003,N,N,,,Mina,20210420.1,338.829,265.62,1.276,Erin,20210419,20210420,Mina,,Adin,Adin,Adin,29A4,4/20/2021,4,4/19/2021,5a,5a,5a,5a,5a,5a,5a,1,1,5a,4200,2,9,A,4,1.004,-0.127,-0.0508,-0.4826,0.0254,-0.0762,0.0762,0
4201,96,4,7,36,3/2/2021,,22,SG47,46-B,0.50,11/6/2020,Will,Jerome,HCS,HCS-63,6,1220,5130,3910,JT,2/1/2021,JL,9,110,25,d40g,4,2/1/2021,ET,23,2/24/2021,AW,5.4430,2.0880,2.0700,2.2690,1.8360,1.8050,1.9780,371.0,AW,3342,AW,9.01,20210225,2655,W,0.5622,99.51,0.0753,0.7533,4.9341,5.8,0.140,99.7001,99.5502,98.5007,100.3,N,N,,,Mason,20210226.1,376.391,246.549,1.527,Erin,20210226.1,20210301,Zander,,Adin,Adin,Adin,22A4,2/26/2021,2,2/26/2021,5a,5a,5a,5a,5a,5a,5a,1,1,5a,4201,2,2,A,4,0.978,-0.0762,0.0762,-0.3048,-0.127,0.4572,-0.254,-0.3048
4202,97,4,7,30,1/4/2021,,18,SG47,46-A,0.50,11/6/2020,Will,Raihana,HCS,HCS-55,6,1210,5155,3945,ET,12/1/2020,ET,9,110,25,d40g,3,12/1/2020,ET,9,12/10/2020,AW,5.4460,2.0940,2.0700,2.2730,1.8220,1.8040,1.9980,372.9,AW,3396,AW,9.11,20201210,2607,W,0.1499,97.71,0.4987,2.7234,5.3702,8.6,0.188,96.2519,98.051,99.5502,97.0015,N,N,,,Zander,20201215,322.9,164.358,1.965,Erin,20201217,20201215,Zander,,Adin,Adin,Adin,18C4,12/15/2020,5,12/17/2020,5b,5a,5a,5b,5a,5a,5a,1,1,5b,4202,1,8,C,4,0.987,0,0.2286,-0.3048,-0.0254,0.1016,-0.2794,0.2032
4203,98,4,7,47,5/25/2021,,34,SG47,46-A,1.16,11/6/2020,Daniel,Will,HCS,HCS-80,8,1180,5020,3840,SA,5/4/2021,VM,10,110,25,d40g,2.5,5/4/2021,SA,8,5/12/2021,LR,5.4350,2.0830,2.0810,2.2690,1.8300,1.8070,1.9880,371.4,LR,3328,LR,8.96,20210512,2652,W,1.4618,99.40,0.1131,2.6018,10.8597,13.6,0.212,100.45,98.5007,99.2504,99.4003,N,N,,,Zander,20210520,182.701,171.52,1.065,Zander,20210519.2,20210519,Zander,,Caroline,Mason,Adin,34C4,5/20/2021,8,5/19/2021,5a,5a,5a,5a,5a,5a,5a,1,1,5a,4203,3,4,C,4,0.961,-0.2794,-0.0508,-0.0254,-0.127,0.3048,-0.2032,-0.0508
4204,99,4,7,45,5/10/2021,,31,SG47,46-A,1.25,11/6/2020,Daniel,Will,HCS,HCS-77,8,1180,5135,3955,SA,4/20/2021,ET,10,110,25,d40g,2.5,4/20/2021,ET,10,4/30/2021,AW/LR,5.4440,2.0980,2.0780,2.2740,1.8370,1.8120,1.9860,373.5,AW,3388,AW,9.07,20210430,2650,W,0.4497,99.33,0.0377,1.6604,8.0377,9.7,0.190,99.4003,99.1004,99.2504,99.5502,N,N,,,Zander,20210503.1,270.84,181.545,1.492,Erin,20210430.2,20210430,Mason,,Mason,Mason,Adin,31C4,5/3/2021,3,4/30/2021,5a,5a,5a,5a,5a,5a,5a,1,1,5a,4204,3,1,C,4,0.99,-0.0508,0.3302,-0.1016,0,0.4826,-0.0762,-0.1016
4205,100,4,7,58,8/11/2021,,47,SG47,46-A,0.50,11/9/2020,Will,Ian,HCS,HCS-101,8,1185,5240,4055,SA,8/3/2021,JL,11,110,25,d40g,5,8/3/2021,SA,6,8/9/2021,AW/LR,5.4450,2.1000,2.0750,2.2570,1.8370,1.8090,1.9890,372.0,AW,3544,AW,9.53,20210809,2659,W,0.4498,99.66,0.0752,0.4889,3.9112,4.5,0.135,99.5502,100.3,98.3508,100.45,N,N,,,Mason,20210809.2,145.168,102.071,1.422,Erin,20210809.1,20210809,Mason,,Mason,Erin,Erin,47D4,8/9/2021,0,8/9/2021,5a,5a,5a,5a,5a,5a,5a,1,1,5a,4205,4,7,D,4,1.015,-0.0254,0.381,-0.1778,-0.4318,0.4826,-0.1524,-0.0254
4206,101,4,7,32,1/26/2021,,23,SG47,46-A,0.50,11/9/2020,Will,Ian,HCS,HCS-57,7,1230,5225,3995,ET,12/22/2020,JL,9,110,25,d40g,2,12/23/2020,ET,16,1/8/2021,AW,5.4300,2.1000,2.0760,2.2810,1.8340,1.8060,1.9930,373.3,AW,3462,AW,9.27,20210108,2649,W,0.5248,99.29,0.0755,1.8498,5.0208,6.9,0.167,101.049,97.1514,99.7001,99.2504,N,N,,,Mason,20210111,247.906,232.885,1.065,Adin,20210111.1,20210111,Mason,,Adin,Adin,Adin,23A4,1/11/2021,3,1/11/2021,5a,5a,5a,5a,5a,5a,5a,1,1,5a,4206,2,3,A,4,1,-0.4064,0.381,-0.1524,0.1778,0.4064,-0.2286,0.0762
4207,102,4,7,49,6/8/2021,,39,SG47,46-A,0.50,11/9/2020,Will,Mason,HCS,HCS-81,9,1185,5300,4115,VM,5/13/2021,VM,10,110,25,d40g,2,5/14/2021,ET,12,5/26/2021,AW/LR,5.4410,2.1000,2.0800,2.2650,1.8250,1.8140,1.9950,372.9,AW,3424,AW,9.18,20210526,2650,W,2.1739,99.33,0.3019,2.4906,5.7359,8.5,0.172,99.2504,99.1004,99.5502,99.4003,N,N,,,Erin,20210527,194.26,132.561,1.465,Erin,20210526.2,20210526,Erin,,Adin,Adin,Adin,39D4,5/27/2021,1,5/26/2021,5a,5a,5a,5a,5a,5a,5a,1,1,5a,4207,3,9,D,4,1.03,-0.127,0.381,-0.0508,-0.2286,0.1778,-0.0254,0.127
4208,103,4,7,72,11/16/2021,,,SG47,46-B,0.60,8/27/2021,Raihana/Will,Jerome/Caroline,HCS,HCS-138,7,1225,5285,4060,SA,11/4/2021,SA,12,110,25,d40g,2,11/4/2021,SA,5,11/9/2021,AW/LR,5.4500,2.0910,2.0790,2.2640,1.8210,1.8080,1.9910,372.2,AW,3418,AW,9.18,20211109,2651,W,0.4123,99.36,0.1886,0.8676,3.7344,4.8,0.137,99.4003,98.9505,98.6507,100.45,N,N,,,Mason,20211109.2,137.028,94.1268,1.456,EricH,20211110,20211109,Mason,,Erin,Erin,Erin,,11/9/2021,0,11/10/2021,5a,5a,5a,5a,5a,5a,5a,1,1,5a,4208,,,,,1.016,0.1016,0.1524,-0.0762,-0.254,0.0762,-0.1778,0.0254
4209,104,4,7,31,1/11/2021,,19,SG47,46-B,1.25,11/10/2020,Jerome,Raihana,HCS,HCS-56,6,1215,5165,3950,JT,12/11/2020,ET,9,110,25,d40g,3.5,12/11/2020,Et,6,12/17/2020,AW,5.4470,2.0930,2.0830,2.2740,1.8200,1.8080,1.9970,373.7,AW,3410,AW,9.13,20201217,2654,N,1.0870,99.48,0.0754,1.0550,6.6315,7.8,0.140,98.5007,100.6,98.051,100.75,N,N,,,Mina,20201218.2,209.769,170.466,1.231,Erin,20201218.1,20201221,Mina,,Adin,Adin,Adin,19B4,12/18/2020,1,12/18/2020,5a,5a,5a,5a,5a,5a,5a,1,1,5a,4209,1,9,B,4,0.988,0.0254,0.2032,0.0254,0,0.0508,-0.1778,0.1778
4210,105,4,7,49,6/8/2021,,39,SG47,46-A,1.20,11/10/2020,Ian,Jerome,HCS,HCS-83,9,1185,5065,3880,SA,5/20/2021,VM,10,110,25,d40g,2,5/20/2021,SA,6,5/26/2021,AW/LR,5.4420,2.1000,2.0820,2.2640,1.8300,1.8120,1.9890,372.7,AW,3348,AW,8.98,20210526,2656,W,1.9115,99.55,0.1883,2.2590,7.3042,9.8,0.157,99.1004,99.4003,99.7001,100,N,N,,,Erin,20210527,207.616,132.561,1.566,Erin,20210526.2,20210526,Erin,,Adin,Adin,Adin,39C4,5/27/2021,1,5/26/2021,5a,5a,5a,5a,5a,5a,5a,1,1,5a,4210,3,9,C,4,0.971,-0.1016,0.381,0,-0.254,0.3048,-0.0762,-0.0254
4211,106,4,7,56,7/27/2021,,46,SG47,46-A,1.20,11/10/2020,Ian,Jerome,HCS,HCS-97,7,1245,5050,3805,SA,7/14/2021,GP,11,110,25,d40g,1.5,7/14/2021,SA,5,7/19/2021,AW/LR,5.4440,2.0860,2.0650,2.2680,1.8270,1.7980,1.9940,371.2,AW,3360,AW,9.05,20210719,2652,W,0.7121,99.40,0.0754,0.9804,10.9729,12.0,0.172,99.4003,98.8006,100,99.4003,N,N,,,Erin,20210720.1,196.329,110.271,1.780,Mina,20210720,20210720,Mina,,Adin,Mina,Erin,46A4,7/20/2021,1,7/20/2021,5a,5a,5a,5a,5a,5a,5a,1,1,5a,4211,4,6,A,4,0.952,-0.0508,0.0254,-0.4318,-0.1524,0.2286,-0.4318,0.1016
4212,107,4,0,,,,,SG47,46-A,1.00,11/10/2020,Ian,Jerome,HCS,,,,,0,,,,,,,d40g,,,,0,,,,,,,,,,0.0,,,,#DIV/0!,,#NUM!,,,,,,,,,,,,,,,,,,#NUM!,#NUM!,,,,,,,,,,,,#NUM!,#NUM!,#NUM!,not finished testing,#DIV/0!,#N/A,#N/A,#N/A,#N/A,#N/A,FALSE,FALSE,#N/A,4212,,,,,0,#N/A,#N/A,#N/A,#N/A,#N/A,#N/A,#N/A
4213,108,4,7,47,5/25/2021,,34,SG47,46-A,0.50,11/11/2020,Will,Mason,HCS,HCS-78,8,1180,5140,3960,ET,4/23/2021,ET,10,110,25,d40g,3,4/23/2021,ET,19,5/12/2021,LR,5.4330,2.1000,2.0740,2.2650,1.8220,1.7830,1.9730,368.8,LR,3366,LR,9.13,20210513,2622,W,0.3749,98.28,0.1526,2.0214,11.4798,13.7,0.206,97.0015,96.8516,99.5502,99.7001,N,N,,,Jerome,20210514,177.425,164.716,1.077,Mina,20210518.1,20210514,Jerome,,Caroline,Mason,Mason,34D4,5/14/2021,2,5/18/2021,5b,5a,5b,5a,5a,5a,5a,1,1,5a,4213,3,4,D,4,0.991,-0.3302,0.381,-0.2032,-0.2286,0.1016,-0.8128,-0.4318
4214,109,4,7,56,7/27/2021,,45,SG47,46-A,0.50,11/11/2020,Will,Raihana,HCS,HCS-98,6,1190,5060,3870,SA,7/16/2021,SA,11,110,25,d40g,2,7/16/2021,SA,5,7/21/2021,AW/LR,5.4460,2.0850,2.0710,2.2700,1.8360,1.8120,1.9910,372.6,AW,3488,AW,9.36,20210721,2659,W,1.7991,99.66,0.0752,1.0154,5.3028,6.4,0.144,99.8501,99.5502,99.8501,99.4003,N,N,,,Mason,20210722,202.258,122.498,1.651,Mina,20210722,20210722,Mason,,Adin,Mina,Adin,45D4,7/22/2021,1,7/22/2021,5a,5a,5a,5a,5a,5a,5a,1,1,5a,4214,4,5,D,4,0.968,0,0,-0.2794,-0.1016,0.4572,-0.0762,0.0254
4215,110,4,7,49,6/8/2021,,39,SG47,46-A,1.20,11/11/2020,Ian,Raihana,HCS,HCS-83,7,1225,5110,3885,SA,5/24/2021,VM,10,110,25,d40g,2,5/24/2021,SA,10,6/3/2021,AW/LR,5.4490,2.0810,2.0770,2.2700,1.7910,1.7830,1.9780,368.6,AW,3270,AW,8.87,20210603,2652,W,0.0750,99.40,0.1508,0.6410,6.2594,7.1,0.155,99.2504,99.4003,99.7001,99.2504,N,N,,,Mina,20210604,226.235,140.458,1.611,Zander,20210604.1,20210604,Erin,,Mason,Mason,Mason,39B4,6/4/2021,1,6/4/2021,5b,5a,5b,5a,5a,5a,5a,1,1,5a,4215,3,9,B,4,0.972,0.0762,-0.1016,-0.127,-0.1016,-0.6858,-0.8128,-0.3048
4216,111,4,7,58,8/11/2021,,,SG47,46-A,1.20,11/11/2020,Ian,Caroline,HCS,HCS-101,9,1195,5115,3920,CC,7/30/2021,JL,11,110,25,d40g,4,7/30/2021,SA,6,8/5/2021,AW/LR,5.4430,2.0950,2.0750,2.2680,1.8310,1.7990,1.9910,372.1,AW,3434,AW,9.23,20210805,2643,W,1.0870,99.06,0.0757,0.9459,5.5997,6.6,0.161,98.8006,98.5007,98.8006,100.15,N,N,,,Mason,20210810,184.42,118.007,1.563,Erin,20210809,20210806,Adin,,Adin,Erin,Mason,,8/10/2021,5,8/9/2021,5a,5a,5a,5a,5a,5a,5a,1,1,5a,4216,,,,,0.981,-0.0762,0.254,-0.1778,-0.1524,0.3302,-0.4064,0.0254
4217,112,4,7,48,6/1/2021,,37,SG47,46-A,0.75,11/11/2020,Mason / Caroline,Daniel,HCS,HCS-80,8,1180,5190,4010,VM,5/7/2021,VM,10,110,25,d40g,2.5,5/7/2021,SA,11,5/18/2021,AW/LR,5.4310,2.0980,2.0700,2.2720,1.8320,1.8110,1.9880,371.9,AW,3366,AW,9.05,20210518,2646,W,1.4243,99.18,0.3023,2.8723,10.0907,13.3,0.207,98.5007,99.2504,99.8501,99.1004,N,N,,,Zander,20210520.1,253.565,176.664,1.435,Zander,20210519.1,20210519,Zander,,Adin,Mason,Adin,37A4,5/20/2021,2,5/19/2021,5a,5a,5a,5a,5a,5a,5a,1,1,5a,4217,3,7,A,4,1.004,-0.381,0.3302,-0.3048,-0.0508,0.3556,-0.1016,-0.0508
4218,113,4,7,54,7/13/2021,,44,SG47,46-A,0.60,11/11/2020,Will,Raihana,HCS,HCS-96,9,1185,5290,4105,CC,7/2/2021,JL,11,110,25,d40g,2,7/2/2021,ET,6,7/8/2021,AW/LR,5.4470,2.1000,2.0750,2.2750,1.8220,1.8000,1.9890,372.8,AW,3496,AW,9.38,20210708,2631,W,0.9745,98.61,0.1140,1.1022,4.0669,5.3,0.153,97.7511,97.1514,98.6507,100.9,N,N,,,Mason,20210709.1,240.556,146.83,1.638,Erin,20210709,20210709,Erin,,Mason,Erin,Mason,44A4,7/9/2021,1,7/9/2021,5a,5a,5a,5a,5a,5a,5a,1,1,5a,4218,4,4,A,4,1.027,0.0254,0.381,-0.1778,0.0254,0.1016,-0.381,-0.0254
4219,114,4,7,61,9/1/2021,top row has many dim fibers,,SG47,46-B,1.60,11/12/2020,Raihana,Caroline,HCS,HCS-98,8,1185,5025,3840,SA,7/20/2021,CC,11,110,25,d40g,4,7/20/2021,SA,31,8/20/2021,AW/LR,5.4040,2.0980,2.0760,2.2560,1.8180,1.8300,1.9850,368.9,AW,3358,AW,9.10,20210820,2624,W,1.5742,98.35,0.1905,1.2957,4.3064,5.8,0.125,99.4003,99.4003,96.2519,98.3508,N,N,,,Erin,20210824,122.243,89.3811,1.368,Mason,20210824.2,20210824,Erin,,Caroline,Mason,Mason,,8/24/2021,4,8/24/2021,5b,5a,5b,5a,5a,5a,5a,1,1,5a,4219,,,,,0.961,-1.0668,0.3302,-0.1524,-0.4572,0,0.381,-0.127
4220,115,4,7,57,8/4/2021,,46,SG47,46-A,4.50,11/13/2020,Alexis,Will,HCS,HCS-99,9,1190,5220,4030,SA,7/23/2021,CC,11,110,25,d40g,2,7/23/2021,ET,7,7/30/2021,AW/LR,5.4470,2.0850,2.0700,2.2630,1.8230,1.8070,1.9970,371.7,AW,3476,AW,9.35,20210730,2659,W,0.1125,99.66,0.0376,0.7146,4.2497,5.0,0.131,99.7001,99.5502,98.6507,100.75,N,N,,,Mason,20210730.1,143.425,79.4331,1.806,Mina,20210802.1,20210730,Mason,,Adin,Mina,Mina,46B4,7/30/2021,0,8/2/2021,5a,5a,5a,5a,5a,5a,5a,1,1,5a,4220,4,6,B,4,1.009,0.0254,0,-0.3048,-0.2794,0.127,-0.2032,0.1778
4221,116,4,7,49,6/8/2021,,39,SG47,46-B,1.25,11/13/2020,Daniel,Will,HCS,HCS-83,8,1180,5085,3905,VM,5/21/2021,JL,10,110,25,d40g,2,5/21/2021,ET,5,5/26/2021,AW/LR,5.4430,2.0830,2.0700,2.2720,1.7960,1.7960,1.9920,370.0,AW,3354,AW,9.06,20210526,2649,W,3.8606,99.29,0.1510,3.9260,7.0593,11.1,0.191,99.4003,99.2504,98.5007,100,N,N,,,Erin,20210526.3,332.096,213.092,1.558,Erin,20210527,20210526,Erin,,Adin,Adin,Adin,39A4,5/26/2021,0,5/27/2021,5b,5a,5b,5a,5a,5a,5a,1,1,5a,4221,3,9,A,4,0.977,-0.0762,-0.0508,-0.3048,-0.0508,-0.5588,-0.4826,0.0508
4222,117,4,7,45,5/10/2021,,35,SG47,46-B,1.00,11/13/2020,Daniel,Will,HCS,HCS-78,7,1220,5225,4005,EC,4/22/2021,ET,10,110,25,d40g,3,4/22/2021,ET,8,4/30/2021,AW/LR,5.4450,2.0920,2.0800,2.2630,1.8200,1.8030,1.9940,371.8,AW,3378,AW,9.08,20210430,2611,W,0.7122,97.86,0.3064,3.3321,10.1111,13.7,0.220,97.0015,97.7511,98.6507,98.051,N,N,,,Zander,20210503.1,201.882,181.545,1.112,Erin,20210430.2,20210430,Mason,,Mason,Mason,Adin,35B4,5/3/2021,3,4/30/2021,5b,5a,5a,5b,5a,5a,5a,1,1,5b,4222,3,5,B,4,1.002,-0.0254,0.1778,-0.0508,-0.2794,0.0508,-0.3048,0.1016
4223,118,4,7,36,3/2/2021,,24,SG47,46-B,0.58,11/13/2020,Erin,Will,HCS,HCS-64,6,1235,5230,3995,JT,2/9/2021,SA,9,110,25,d40g,5,2/9/2021,ET,15,2/24/2021,AW,5.4440,2.0950,2.0750,2.2730,1.8380,1.8130,1.9800,372.7,AW,3430,AW,9.20,20210225,2662,W,0.4123,99.78,0.0376,0.4132,2.5545,3.0,0.123,99.7001,99.8501,98.6507,100.9,N,N,,,Mason,20210226.1,430.001,246.549,1.744,Erin,20210226.1,20210301,Zander,,Adin,Adin,Adin,24D4,2/26/2021,2,2/26/2021,5a,5a,5a,5a,5a,5a,5a,1,1,5a,4223,2,4,D,4,1,-0.0508,0.254,-0.1778,-0.0254,0.508,-0.0508,-0.254
4224,119,4,7,56,7/27/2021,,45,SG47,46-B,1.16,11/13/2020,Daniel,Ian,HCS,HCS-97,6,1225,5270,4045,SA,7/15/2021,SA,11,110,25,d40g,2,7/15/2021,SA,6,7/21/2021,AW/LR,5.4440,2.0890,2.0630,2.2710,1.8100,1.8150,1.9890,371.2,AW,3464,AW,9.33,20210721,2649,W,0.1875,99.29,0.1133,0.9438,8.1540,9.2,0.166,99.8501,99.5502,99.4003,98.3508,N,N,,,Mason,20210722,204.282,122.498,1.668,Mina,20210722,20210722,Mason,,Adin,Mina,Adin,45C4,7/22/2021,1,7/22/2021,5a,5a,5a,5a,5a,5a,5a,1,1,5a,4224,4,5,C,4,1.012,-0.0508,0.1016,-0.4826,-0.0762,-0.2032,0,-0.0254
