Repository: masonrh2/sphenix_cosmics

File: files/blocks_13-64.csv (part 31 of 56)
 DBN,Don't edit Block occurance,BL,Status,BNL shipment,Shipping date,Comment,Sector,Fiber type,Fiber batch,Filling time (h),FF date,Filled by,Checked by,W powder,W bucket number,Mold number,Empty mold (g),Filled mold (g),W filling mass (g),fibers loaded by,W filling date,W filled by,Epoxy batch,Resin mass (g),Hardener mass (g),potting notes,Epoxy filling time (min),Epoxy filling date,Epoxy preparer,Delta Mach-Pot,Machining date,Machined by,L (in),BT (in),BB (in),BH (in),ST (in),SB (in),SH (in),Volume (mL),Measured by,Mass (g),Measured by,Density(g/mL),Tested on,# Fibers N,Good end,ABS N-W (%),# Fibers / # Holes (%),10-15(%),15-50(%),50-75(%),r75 (%),R,T1(BL) Fiber %,T2(BR) Fiber %,T3(TL) Fiber %,T4(TR) Fiber %, missing row?,13 connected holes?,FOM_N,FOM_I,Tested by,Tested on,Scintillation (mV),Calibration (mV),Ratio (Calibrated Twice),Tested by,Tested on,Natural Pictures,Tested by,Retouch,Density Result Checked?,Light Checked?,Natural Pictures checked?,Sector ID (SSBBR),LT M/D/YYYY,Days Mach-LT,Scint M/D/YYYY,Block Grade,De,Di,LT,LTQ,Vi,Sci,Pic,X,LT-all,DBN,S-left,S-right,column,row,relative W weight,Δ(L) [mm],Δ(BT) [mm],Δ(BB) [mm],Δ(BH) [mm],Δ(ST) [mm],Δ(SB) [mm],Δ(SH) [mm]
4225,120,4,7,49,6/8/2021,,40,SG47,46-B,1.85,11/13/2020,Adin,Raihana,HCS,HCS-83,9,1190,5130,3940,VM,5/25/2021,JL,10,110,25,d40g,1.5,5/25/2021,SA,9,6/3/2021,AW/LR,5.4520,2.0920,2.0610,2.2710,1.8240,1.8100,1.9890,372.2,AW,3330,AW,8.95,20210603,2654,W,1.9116,99.48,0.0377,1.3564,5.9156,7.3,0.162,98.9505,99.7001,99.5502,99.7001,N,N,,,Zander,20210603.1,438.326,255.746,1.714,Zander,20210604,20210604,Erin,,Mason,Mina,Mason,40B4,6/3/2021,0,6/4/2021,5b,5a,5b,5a,5a,5a,5a,1,1,5a,4225,4,0,B,4,0.986,0.1524,0.1778,-0.5334,-0.0762,0.1524,-0.127,-0.0254
4226,121,4,7,59,8/19/2021,,,SG47,46-B,1.16,11/13/2020,Daniel,Caroline,HCS,HCS-101,6,1215,5105,3890,SA,8/4/2021,JL,11,110,25,d40g,4,8/4/2021,SA,6,8/10/2021,AW/LR,5.4460,2.0900,2.0780,2.2640,1.8240,1.8120,1.9910,372.1,AW,3414,AW,9.17,20210810,2657,W,0.7871,99.59,0.1882,1.6936,5.6831,7.6,0.164,99.8501,99.1004,99.8501,99.5502,N,N,,,Erin,20210810.2,128.297,79.0031,1.624,Erin,20210810.1,20210810,Erin,,Mason,Mason,Mason,,8/10/2021,0,8/10/2021,5a,5a,5a,5a,5a,5a,5a,1,1,5a,4226,,,,,0.973,0,0.127,-0.1016,-0.254,0.1524,-0.0762,0.0254
4227,122,4,7,54,7/13/2021,,45,SG47,46-A,4.00,11/16/2020,Alexis,Raihana,HCS,HCS-95,8,1185,5230,4045,SA,6/30/2021,JL,11,110,25,d40g,2,6/30/2021,ET,8,7/8/2021,AW/LR,5.4480,2.0980,2.0790,2.2690,1.8290,1.8080,1.9870,372.9,AW,3420,AW,9.17,20210708,2649,W,1.4993,99.29,0.1510,1.6610,6.7950,8.6,0.187,98.3508,99.5502,99.5502,99.7001,N,N,,,Mason,20210709,222.257,148.915,1.493,Erin,20210709.1,20210709,Erin,,Mason,Erin,Mason,45B4,7/9/2021,1,7/9/2021,5a,5a,5a,5a,5a,5a,5a,1,1,5a,4227,4,5,B,4,1.012,0.0508,0.3302,-0.0762,-0.127,0.2794,-0.1778,-0.0762
4228,123,4,7,54,7/13/2021,,41,SG47,46-B,0.60,11/16/2020,Will,Raihana,HCS,HCS-94,7,1245,5270,4025,SA,6/25/2021,JL,11,110,25,d40g,2,6/25/2021,LR,5,6/30/2021,AW/LR,5.4460,2.0870,2.0700,2.2670,1.8170,1.8000,1.9910,371.0,AW,3418,AW,9.21,20210630,2655,W,0.1874,99.51,0.0753,23.3898,76.4595,99.9,0.098,99.2504,99.5502,99.5502,99.7001,N,N,,,Nicholas,20210630.2,204.208,145.394,1.405,Zander,20210701,20210630,Nicholas,,Erin,Adin,Zander,41D4,6/30/2021,0,7/1/2021,5a,5a,5a,5a,5a,5a,5a,1,1,5a,4228,4,1,D,4,1.007,0,0.0508,-0.3048,-0.1778,-0.0254,-0.381,0.0254
4229,124,4,7,57,8/4/2021,,46,SG47,46-B,0.75,11/16/2020,Will,Ian,HCS,HCS-99,6,1215,5175,3960,SA,7/21/2021,CC,11,110,25,d40g,7,7/21/2021,SA,9,7/30/2021,AW/LR,5.4470,2.0870,2.0810,2.2710,1.8200,1.8170,1.9950,373.2,AW,3384,AW,9.07,20210730,2649,W,0.9746,99.29,0.0755,1.5855,4.4545,6.1,0.151,99.8501,98.6507,98.9505,99.7001,N,N,,,Mason,20210730.1,150.773,79.4331,1.898,Mina,20210802.1,20210730,Mason,,Adin,Mina,Mina,46C4,7/30/2021,0,8/2/2021,5a,5a,5a,5a,5a,5a,5a,1,1,5a,4229,4,6,C,4,0.991,0.0254,0.0508,-0.0254,-0.0762,0.0508,0.0508,0.127
4230,125,4,7,54,7/13/2021,,41,SG47,46-B,1.60,11/17/2020,Raihana,Caroline,HCS,HCS-94,8,1185,5210,4025,SA,6/23/2021,GP,11,110,25,d40g,2.5,6/23/2021,SA,7,6/30/2021,AW/LR,5.4460,2.0940,2.0710,2.2720,1.8300,1.8140,1.9930,373.2,AW,3536,AW,9.47,20210630,2663,W,0.0750,99.81,0.0000,0.0376,0.0000,0.0,0.072,100.45,98.9505,100,99.8501,N,N,,,Nicholas,20210630.2,188.773,145.394,1.298,Zander,20210701,20210630,Nicholas,,Erin,Adin,Zander,41C4,6/30/2021,0,7/1/2021,5a,5a,5a,5a,5a,5a,5a,1,1,5a,4230,4,1,C,4,1.007,0,0.2286,-0.2794,-0.0508,0.3048,-0.0254,0.0762
4231,126,4,7,51,6/22/2021,,44,SG47,46-B,0.58,11/17/2020,Erin,Caroline,HCS,HCS-92,8,1190,5170,3980,VM,6/14/2021,VM,11,110,25,d40g,3.5,6/14/2021,SA,3,6/17/2021,LR,5.4490,2.0940,2.0750,2.2700,1.8120,1.7960,1.9820,371.0,LR,3442,LR,9.28,20210617,2638,W,0.2999,98.88,0.1895,3.4496,5.9894,9.6,0.198,99.1004,97.901,98.9505,99.5502,N,N,,,Erin,20210618,139.205,104.681,1.330,Erin,20210618,20210618,Erin,,Erin,Zander,Zander,44C4,6/18/2021,1,6/18/2021,5a,5a,5a,5a,5a,5a,5a,1,1,5a,4231,4,4,C,4,0.996,0.0762,0.2286,-0.1778,-0.1016,-0.1524,-0.4826,-0.2032
4232,127,4,7,56,7/27/2021,,46,SG47,46-B,0.67,11/17/2020,Erin,Caroline,HCS,HCS-97,8,1185,5085,3900,SA,7/13/2021,GP,11,110,25,d40g,2,7/13/2021,SA,6,7/19/2021,AW/LR,5.4260,2.0950,2.0750,2.2650,1.8270,1.8130,1.9970,371.6,AW,3392,AW,9.13,20210719,2659,W,1.3119,99.66,0.0376,1.6172,16.5852,18.2,0.143,100.45,98.9505,99.8501,99.4003,N,N,,,Erin,20210720.1,173.543,110.271,1.574,Mina,20210720,20210720,Mina,,Adin,Mina,Erin,46D4,7/20/2021,1,7/20/2021,5a,5a,5a,5a,5a,5a,5a,1,1,5a,4232,4,6,D,4,0.976,-0.508,0.254,-0.1778,-0.2286,0.2286,-0.0508,0.1778
4233,128,4,7,58,8/11/2021,,47,SG47,46-A,3.50,11/17/2020,Alexis,Caroline,HCS,HCS-101,6,1215,5350,4135,GP,7/28/2021,JL,11,110,25,d40g,2.5,7/28/2021,SA,6,8/3/2021,AW/LR,5.4470,2.0960,2.0790,2.2690,1.8370,1.8120,1.9900,373.5,AW,3480,AW,9.32,20210803,2653,W,0.6372,99.44,0.0000,0.3015,6.5963,6.9,0.126,100,98.6507,100,99.1004,N,N,,,Erin,20210806,187.817,118.805,1.581,Erin,20210805.1,20210804,Adin,,Erin,Adin,Erin,47B4,8/6/2021,3,8/5/2021,5a,5a,5a,5a,5a,5a,5a,1,1,5a,4233,4,7,B,4,1.035,0.0254,0.2794,-0.0762,-0.127,0.4826,-0.0762,0
4234,129,4,7,54,7/13/2021,,41,SG47,46-B,2.00,11/17/2020,Ian,Raihana,HCS,HCS-94,6,1225,5225,4000,CC,6/22/2021,GP,11,110,25,d40g,2,6/22/2021,LR,8,6/30/2021,AW/LR,5.4460,2.0930,2.0640,2.2710,1.8360,1.8150,1.9900,372.8,AW,3530,AW,9.47,20210630,2656,W,0.4498,99.55,0.0753,0.2636,5.5723,5.9,0.110,99.5502,99.7001,99.7001,99.2504,N,N,,,Nicholas,20210630.2,171.777,145.394,1.181,Zander,20210701,20210630,Nicholas,,Erin,Adin,Zander,41B4,6/30/2021,0,7/1/2021,5a,5a,5a,5a,5a,5a,5a,1,1,5a,4234,4,1,B,4,1.001,0,0.2032,-0.4572,-0.0762,0.4572,0,0
4235,130,4,7,47,5/25/2021,,35,SG47,46-B,1.60,11/17/2020,Ian,Raihana,HCS,HCS-81,7,1240,5105,3865,VM,5/10/2021,SA,10,110,25,d40g,4,5/10/2021,ET,8,5/18/2021,AW/LR,5.4280,2.0860,2.0620,2.2740,1.8370,1.8140,1.9880,371.2,AW,3358,AW,9.05,20210518,2645,W,1.7616,99.14,0.1890,3.1758,7.6749,11.0,0.203,99.5502,98.051,99.2504,99.7001,N,N,,,Zander,20210520.1,262.164,176.664,1.484,Zander,20210519.1,20210519,Zander,,Adin,Mason,Adin,35C4,5/20/2021,2,5/19/2021,5a,5a,5a,5a,5a,5a,5a,1,1,5a,4235,3,5,C,4,0.967,-0.4572,0.0254,-0.508,0,0.4826,-0.0254,-0.0508
4236,131,4,7,53,7/7/2021,,43,SG47,46-B,1.20,11/17/2020,Ian,Raihana,HCS,HCS-93,9,1185,5035,3850,SA,6/21/2021,GP,11,110,25,d40g,1.5,6/21/2021,SA,3,6/24/2021,AW/LR,5.4500,2.0720,2.0580,2.2720,1.8280,1.8140,1.9930,371.6,AW,3424,AW,9.21,20210624,2660,W,0.2623,99.70,0.0000,0.6015,2.8196,3.4,0.122,99.2504,99.7001,100,99.8501,N,N,,,Mina,20210624.2,188.185,117.455,1.602,Erin,20210625,20210625,Erin,,Erin,Erin,Adin,43C4,6/24/2021,0,6/25/2021,5b,5a,5b,5a,5a,5a,5a,1,1,5a,4236,4,3,C,4,0.963,0.1016,-0.3302,-0.6096,-0.0508,0.254,-0.0254,0.0762
4237,132,4,7,54,7/13/2021,,45,SG47,46-B,0.67,11/17/2020,Erin,Caroline,HCS,HCS-95,6,1230,5335,4105,SA,6/28/2021,JL,11,110,25,d40g,3.5,6/28/2021,LR,10,7/8/2021,AW/LR,5.4460,2.0880,2.0590,2.2740,1.8230,1.8020,1.9910,371.5,AW,3508,AW,9.44,20210708,2646,W,0.7121,99.18,0.1512,0.9826,4.8753,6.0,0.164,100.15,98.6507,98.3508,99.5502,N,N,,,Mason,20210709,224.244,148.915,1.506,Erin,20210709.1,20210709,Erin,,Mason,Erin,Mason,45A4,7/9/2021,1,7/9/2021,5b,5a,5b,5a,5a,5a,5a,1,1,5a,4237,4,5,A,4,1.027,0,0.0762,-0.5842,0,0.127,-0.3302,0.0254
4238,133,4,7,36,3/2/2021,,27,SG47,46-B,1.50,11/17/2020,Raihana,Will,HCS,HCS-64,7,1240,5160,3920,JT,2/9/2021,SA,9,110,25,d40g,2,2/9/2021,ET,15,2/24/2021,AW,5.4360,2.0930,2.0770,2.2630,1.8160,1.8110,1.9820,370.3,AW,3386,AW,9.14,20210225,2651,W,0.3373,99.36,0.0000,1.5089,4.5266,6.0,0.140,100.15,98.9505,97.901,100.45,N,N,,,Mason,20210226.1,383.375,246.549,1.555,Erin,20210226.1,20210301,Zander,,Adin,Adin,Adin,27A4,2/26/2021,2,2/26/2021,5a,5a,5a,5a,5a,5a,5a,1,1,5a,4238,2,7,A,4,0.981,-0.254,0.2032,-0.127,-0.2794,-0.0508,-0.1016,-0.2032
4239,134,4,7,52,6/29/2021,sean effect,42,SG47,46-B,0.46,11/17/2020,Erin,Caroline,HCS,HCS-90,8,1185,5195,4010,VM,6/1/2021,SA,11,110,25,d40g,1.5,6/1/2021,ET,9,6/10/2021,AW/LR,5.4470,2.0830,2.0520,2.2700,1.8190,1.7930,1.9910,370.0,AW,3468,AW,9.37,20210610,2662,W,0.1874,99.78,0.0000,0.3005,2.8550,3.2,0.107,99.8501,99.7001,99.8501,99.7001,N,N,,,Mina,20210622,115.532,93.5407,1.235,Zander,20210622,20210622,Erin,,Erin,Erin,Mina,42D4,6/22/2021,12,6/22/2021,5b,5a,5b,5a,5a,5a,5a,1,1,5a,4239,4,2,D,4,1.004,0.0254,-0.0508,-0.762,-0.1016,0.0254,-0.5588,0.0254
4240,135,4,7,51,6/22/2021,,41,SG47,46-B,0.60,11/18/2020,Will,Ian,HCS,HCS-91,9,1185,5140,3955,VM,6/9/2021,JL,11,110,25,d40g,1.5,6/9/2021,ET,8,6/17/2021,LR,5.4440,2.1010,2.0650,2.2730,1.8320,1.8030,1.9880,372.4,LR,3438,LR,9.23,20210617,2645,W,1.1994,99.14,0.2268,1.6635,7.9017,9.8,0.181,98.051,99.1004,99.5502,99.8501,N,N,,,Erin,20210618,163.029,104.681,1.557,Erin,20210618,20210618,Erin,,Erin,Zander,Zander,41A4,6/18/2021,1,6/18/2021,5a,5a,5a,5a,5a,5a,5a,1,1,5a,4240,4,1,A,4,0.99,-0.0508,0.4064,-0.4318,-0.0254,0.3556,-0.3048,-0.0508
4241,136,4,7,51,6/22/2021,,38,SG47,46-B,0.40,11/18/2020,Will,Ian,HCS,HCS-91,8,1185,5320,4135,VM,6/8/2021,JL,11,110,25,d40g,2.5,6/8/2021,SA,9,6/17/2021,LR,5.4490,2.1030,2.0770,2.2650,1.8320,1.8090,1.9680,371.4,LR,3538,LR,9.53,20210617,2652,W,0.7871,99.40,0.0000,2.4887,4.6757,7.2,0.165,100,98.8006,99.4003,99.4003,N,N,,,Erin,20210618,167.323,104.681,1.598,Erin,20210618,20210618,Erin,,Erin,Zander,Zander,38C4,6/18/2021,1,6/18/2021,5b,5a,5b,5a,5a,5a,5a,1,1,5a,4241,3,8,C,4,1.035,0.0762,0.4572,-0.127,-0.2286,0.3556,-0.1524,-0.5588
4242,137,4,7,55,7/21/2021,46-b/44-a FRONT END DAMAGED,47,SG47,46-B,0.35,11/18/2020,Will/Nicholas,Ian/Fyodor,HCS,HCS-96,6,1230,5165,3935,SA,7/6/2021,GP,11,110,25,d40g,4.5,7/6/2021,SA,7,7/13/2021,AW/LR,5.4480,2.0810,2.0660,2.2650,1.8160,1.8110,1.9600,368.4,AW,3458,AW,9.39,20210713,2660,W,0.2998,99.70,0.0000,0.6015,5.3384,5.9,0.152,100.6,98.9505,99.4003,99.8501,N,N,,,Mina,20210714,195.787,117.493,1.666,Mina,20210713.1,20210713,Mina,,Erin,Erin,Erin,47C4,7/14/2021,1,7/13/2021,5b,5a,5b,5a,5a,5a,5a,1,1,5a,4242,4,7,C,4,0.985,0.0508,-0.1016,-0.4064,-0.2286,-0.0508,-0.1016,-0.762
4243,138,4,7,31,1/11/2021,,18,SG47,46-B,1.00,11/18/2020,Zander,Caroline,HCS,HCS-57,7,1225,5120,3895,ET,12/16/2020,ET,9,110,25,d40g,3,12/16/2020,ET,20,1/5/2021,AW,5.4480,2.0840,2.0680,2.2770,1.8260,1.8100,1.9980,373.2,AW,3426,AW,9.18,20210105,2646,W,0.3373,99.18,0.0756,1.0582,3.7415,4.9,0.145,99.5502,98.051,97.901,101.199,N,N,,,Mason,20210107.1,171.856,159.465,1.078,Adin,20210106,20210107,Mason,,Adin,Adin,Adin,18D4,1/7/2021,2,1/6/2021,5a,5a,5a,5a,5a,5a,5a,1,1,5a,4243,1,8,D,4,0.975,0.0508,-0.0254,-0.3556,0.0762,0.2032,-0.127,0.2032
4244,139,4,7,58,8/11/2021,,,SG47,47-A,1.25,11/18/2020,Ian,Caroline,HCS,HCS-100,7,1225,5165,3940,SA,7/29/2021,JL,11,110,25,d40g,2,7/29/2021,SA,6,8/4/2021,AW/LR,5.4430,2.0800,2.0710,2.2610,1.8150,1.7910,1.9920,369.5,AW,3332,AW,9.02,20210804,2635,N,0.4498,98.76,0.6072,99.1271,0.1518,99.9,0.132,97.4513,99.1004,99.1004,99.4003,N,N,,,Erin,20210806,186.717,118.805,1.572,Erin,20210805.1,20210804,Adin,,Adin,Adin,Erin,,8/6/2021,2,8/5/2021,5b,5a,5b,5a,5a,5a,5a,1,1,5a,4244,,,,,0.986,-0.0762,-0.127,-0.2794,-0.3302,-0.0762,-0.6096,0.0508
4245,140,4,7,47,5/25/2021,46-A/47-A,36,SG47,47-A,1.50,11/18/2020,Ian,Caroline,HCS,HCS-81,8,1185,5065,3880,VM,5/12/2021,JL,10,110,25,d40g,1.5,5/12/2021,ET,6,5/18/2021,AW/LR,5.4320,2.0860,2.0780,2.2620,1.8290,1.8000,1.9930,370.6,AW,3328,AW,8.98,20210518,2635,W,0.9745,98.76,0.1518,1.7457,5.0474,6.9,0.172,98.2009,98.051,99.4003,99.4003,N,N,,,Zander,20210520.2,297.07,176.664,1.682,Zander,20210519.1,20210519,Zander,,Adin,Mason,Adin,36C4,5/20/2021,2,5/19/2021,5a,5a,5a,5a,5a,5a,5a,1,1,5a,4245,3,6,C,4,0.971,-0.3556,0.0254,-0.1016,-0.3048,0.2794,-0.381,0.0762
4246,141,4,7,45,5/10/2021,,31,SG47,47-A,1.20,11/18/2020,Ian,Will,HCS,HCS-77,9,1185,5180,3995,JT,4/21/2021,JL,10,110,25,d40g,2.5,4/21/2021,ET,9,4/30/2021,AW/LR,5.4450,2.1020,2.0680,2.2640,1.8320,1.8100,1.9840,371.8,AW,3406,AW,9.16,20210430,2631,W,0.1499,98.61,0.1520,1.9384,9.9962,12.1,0.197,97.4513,99.7001,100.45,96.8516,N,N,,,Zander,20210503.1,277.678,181.545,1.530,Erin,20210430.2,20210430,Mason,,Mason,Mason,Adin,31B4,5/3/2021,3,4/30/2021,5a,5a,5a,5a,5a,5a,5a,1,1,5a,4246,3,1,B,4,1,-0.0254,0.4318,-0.3556,-0.254,0.3556,-0.127,-0.1524
4247,142,4,7,50,6/15/2021,,38,SG47,47-A,1.80,11/19/2020,Raihana,Caroline,HCS,HCS-90,9,1185,5260,4075,VM,6/1/2021,SA,11,110,25,d40g,2,6/1/2021,ET,9,6/10/2021,AW/LR,5.4500,2.0680,2.0690,2.2680,1.8120,1.8040,1.9920,370.4,AW,3474,AW,9.38,20210610,2656,W,0.1124,99.55,0.0000,0.3389,9.1491,9.5,0.099,99.4003,99.8501,99.4003,99.5502,N,N,,,Erin,20210610.2,237.81,167.753,1.418,Erin,20210610.3,20210610,Erin,,Erin,Zander,Zander,38D4,6/10/2021,0,6/10/2021,5a,5a,5a,5a,5a,5a,5a,1,1,5a,4247,3,8,D,4,1.02,0.1016,-0.4318,-0.3302,-0.1524,-0.1524,-0.2794,0.0508
4248,143,4,7,42,4/20/2021,,36,SG47,46-B,0.50,11/20/2020,Will,Jerome,HCS,HCS-73,6,1225,5310,4085,EC,3/26/2021,ET,10,110,25,d40g,2.5,3/26/2021,ET,17,4/12/2021,AW/LR,5.4480,2.0850,2.0660,2.2770,1.8120,1.8030,1.9850,371.2,LR,3398,LR,9.15,20210412,2657,W,1.1994,99.59,0.0376,0.2635,2.5969,2.9,0.137,101.349,97.901,99.7001,99.4003,N,N,,,Mina,20210413.2,251.202,286.051,0.878,Jerome,20210413,20210413.1,Mina,,Mason,Mason,Mason,36D4,4/13/2021,1,4/13/2021,5a,5a,5a,5a,5a,5a,5a,1,1,5a,4248,3,6,D,4,1.022,0.0508,0,-0.4064,0.0762,-0.1524,-0.3048,-0.127
4249,144,4,7,55,7/21/2021,,47,SG47,46-B,0.30,11/20/2020,Will,Caroline,HCS,HCS-96,9,1185,5110,3925,SA,7/7/2021,GP,11,110,25,d40g,1.5,7/9/2021,SA,6,7/15/2021,AW/LR,5.4310,2.0780,2.0580,2.2730,1.8330,1.8160,1.9890,370.7,AW,3448,AW,9.30,20210715,2652,W,4.9475,99.40,0.1508,2.0739,6.3726,8.6,0.166,98.9505,99.1004,99.7001,99.8501,N,N,,,Erin,20210719.1,122.914,96.1812,1.278,Erin,20210719.1,20210719,Erin,,Erin,Adin,Adin,47A4,7/19/2021,4,7/19/2021,5b,5a,5b,5a,5a,5a,5a,1,1,5a,4249,4,7,A,4,0.982,-0.381,-0.1778,-0.6096,-0.0254,0.381,0.0254,-0.0254
4250,145,4,7,47,5/25/2021,,37,SG47,46-B,0.35,11/20/2020,Will,Jerome,HCS,HCS-79,7,1215,5225,4010,VM,4/29/2021,SA,10,110,25,d40g,3,4/29/2021,ET,13,5/12/2021,LR,5.4290,2.0930,2.0690,2.2680,1.8290,1.7990,1.9850,370.2,LR,3440,LR,9.29,20210512,2647,W,0.7871,99.21,0.1511,0.7934,5.4401,6.4,0.151,100.3,97.7511,99.2504,99.5502,N,N,,,Zander,20210520,268.337,171.52,1.564,Zander,20210519.2,20210519,Zander,,Caroline,Mason,Adin,37C4,5/20/2021,8,5/19/2021,5a,5a,5a,5a,5a,5a,5a,1,1,5a,4250,3,7,C,4,1.004,-0.4318,0.2032,-0.3302,-0.1524,0.2794,-0.4064,-0.127
4251,146,4,7,47,5/25/2021,,35,SG47,46-B,0.50,11/20/2020,Will,Tim,HCS,HCS-80,7,1240,5190,3950,SA,5/5/2021,VM,10,110,25,d40g,3,5/5/2021,SA,13,5/18/2021,AW/LR,5.4430,2.0880,2.0690,2.2810,1.8290,1.8100,1.9910,373.1,AW,3336,AW,8.94,20210518,2627,W,1.6492,98.46,0.1142,1.4465,3.9970,5.6,0.154,99.1004,96.8516,99.2504,98.6507,N,N,,,Zander,20210520.3,271.799,176.664,1.539,Zander,20210519.1,20210519,Zander,,Adin,Mason,Adin,35D4,5/20/2021,2,5/19/2021,5a,5a,5a,5a,5a,5a,5a,1,1,5a,4251,3,5,D,4,0.988,-0.0762,0.0762,-0.3302,0.1778,0.2794,-0.127,0.0254
4252,147,4,7,49,6/8/2021,,40,SG47,46-B,2.80,11/20/2020,Alexis,Tim,HCS,HCS-82,6,1235,5250,4015,VM,5/17/2021,SA,10,110,25,d40g,3,5/17/2021,SA,9,5/26/2021,AW/LR,5.4390,2.0860,2.0690,2.2540,1.8340,1.8070,1.9880,370.0,AW,3438,AW,9.29,20210526,2663,W,2.9235,99.81,0.1878,1.8025,6.7593,8.7,0.162,101.349,98.8006,100.15,98.9505,N,N,,,Erin,20210527,207.39,132.561,1.564,Erin,20210526.2,20210526,Erin,,Adin,Adin,Adin,40C4,5/27/2021,1,5/26/2021,5a,5a,5a,5a,5a,5a,5a,1,1,5a,4252,4,0,C,4,1.005,-0.1778,0.0254,-0.3302,-0.508,0.4064,-0.2032,-0.0508
4253,148,4,7,62,9/8/2021,,,SG47,46-C,0.67,11/30/2020,Saad,Saad,HCS,HCS-125,9,1190,5230,4040,SA,8/30/2021,ET,11,110,25,d40g,2.5,8/30/2021,ET,3,9/2/2021,AW/LR,5.4480,2.0970,2.0800,2.2680,1.8070,1.7980,1.9890,371.5,AW,3372,AW,9.08,20210902,2662,W,0.9370,99.78,0.1127,1.3899,3.1180,4.6,0.139,100.45,99.1004,99.8501,99.7001,N,N,,,LucasT,20210903,145.795,84.7968,1.719,Erin,20210903.1,20210903,LucasT,,Erin,Erin,EricH,,9/3/2021,1,9/3/2021,5a,5a,5a,5a,5a,5a,5a,1,1,5a,4253,,,,,1.011,0.0508,0.3048,-0.0508,-0.1524,-0.2794,-0.4318,-0.0254
4254,149,4,7,61,9/1/2021,,,SG47,46-C,0.50,11/30/2020,Saad,Saad,HCS,HCS-104,7,1230,5220,3990,SA,8/23/2021,ET,12,110,25,d40g,2.5,8/23/2021,ET,4,8/27/2021,AW/LR,5.4440,2.0830,2.0590,2.2700,1.8180,1.7900,1.9880,369.7,AW,3300,AW,8.93,20210827,2648,W,1.5742,99.25,0.2266,1.1329,2.8323,4.2,0.134,99.5502,98.5007,98.5007,100.45,N,N,,,LucasT,20210831.3,173.356,91.364,1.897,Mason,20210831.1,20210831.1,Caroline,,Caroline,Caroline,Caroline,,8/31/2021,4,8/31/2021,5b,5a,5b,5a,5a,5a,5a,1,1,5a,4254,,,,,0.998,-0.0508,-0.0508,-0.5842,-0.1016,0,-0.635,-0.0508
4255,150,4,7,62,9/8/2021,,,SG47,46-C,0.67,11/30/2020,Saad,Saad,HCS,HCS-104,6,1215,5045,3830,SA,8/26/2021,ET,11,110,25,d40g,6,8/26/2021,SA,5,8/31/2021,AW/LR,5.4450,2.0930,2.0720,2.2630,1.8260,1.8030,1.9870,371.2,AW,3178,AW,8.56,20210831,2648,W,1.2744,99.25,0.1133,1.7749,6.7976,8.7,0.158,98.6507,99.4003,100,98.9505,N,N,,,LucasT,20210901.1,173.52,90.5046,1.917,Vrishin,20210901.2,20210901,LucasT,,Erin,Erin,Erin,,9/1/2021,1,9/1/2021,5c,5c,5a,5a,5a,5a,5a,1,1,5a,4255,,,,,0.958,-0.0254,0.2032,-0.254,-0.2794,0.2032,-0.3048,-0.0762
4256,151,4,7,63,9/15/2021,,,SG47,46-C,0.67,11/30/2020,Saad,Saad,HCS,HCS-126,7,1235,5315,4080,SA,9/2/2021,SA,11,110,25,d40g,2,9/2/2021,ET,7,9/9/2021,AW/LR,5.4480,2.0780,2.0760,2.2620,1.8250,1.8030,1.9870,370.7,AW,3428,AW,9.25,20210909,2646,W,0.8995,99.18,0.0000,1.3605,3.2124,4.6,0.138,99.8501,97.7511,98.2009,100.9,N,N,,,Nicholas,20210909.3,98.5852,83.9373,1.175,EricH,20210910,20210910,EricH,,Erin,Erin,Erin,,9/9/2021,0,9/10/2021,5a,5a,5a,5a,5a,5a,5a,1,1,5a,4256,,,,,1.021,0.0508,-0.1778,-0.1524,-0.3048,0.1778,-0.3048,-0.0762
4257,152,4,7,49,6/8/2021,,40,SG47,47-A,3.00,11/23/2020,Caroline,Erin,HCS,HCS-82,9,1245,5090,3845,JL,5/17/2021,VM,10,110,25,d40g,2,5/17/2021,SA,9,5/26/2021,AW/LR,5.4360,2.0970,2.0620,2.2650,1.8260,1.8060,1.9840,370.3,AW,3292,AW,8.89,20210526,2650,W,2.5112,99.33,0.0755,1.8868,6.0755,8.0,0.155,99.8501,98.8006,99.2504,99.4003,N,N,,,Erin,20210526.3,342.938,213.092,1.609,Erin,20210527,20210526,Erin,,Adin,Adin,Adin,40D4,5/26/2021,0,5/27/2021,5a,5a,5a,5a,5a,5a,5a,1,1,5a,4257,4,0,D,4,0.962,-0.254,0.3048,-0.508,-0.2286,0.2032,-0.2286,-0.1524
4258,153,4,7,54,7/13/2021,,44,SG47,47-A,1.65,12/1/2020,Alexis/Fyodor,Will,HCS,HCS-95,9,1185,5230,4045,CC,6/29/2021,JL,11,110,25,d40g,2.5,6/29/2021,SA,9,7/8/2021,AW/LR,5.4400,2.1000,2.0760,2.2780,1.8300,1.8100,1.9910,373.6,AW,3422,AW,9.16,20210708,2660,W,0.7121,99.70,0.0376,0.6767,6.0526,6.8,0.155,99.7001,99.8501,98.5007,100.75,N,N,,,Mason,20210709,251.837,148.915,1.691,Erin,20210709.1,20210709,Erin,,Mason,Erin,Mason,44D4,7/9/2021,1,7/9/2021,5a,5a,5a,5a,5a,5a,5a,1,1,5a,4258,4,4,D,4,1.012,-0.1524,0.381,-0.1524,0.1016,0.3048,-0.127,0.0254
4259,154,4,7,53,7/7/2021,kept at NPL for few weeks to watch out for Sean effect,43,SG47,47-A,0.58,12/1/2020,Erin,Tim,HCS,HCS-90,6,1240,5450,4210,VM,6/2/2021,VM,11,110,25,d40g,2.5,6/2/2021,SA,8,6/10/2021,AW/LR,5.4470,2.0830,2.0630,2.2730,1.8370,1.8180,1.9880,372.5,AW,3534,AW,9.49,20210610,2652,W,1.3118,99.40,0.0000,0.9050,5.3922,6.3,0.131,99.7001,99.7001,97.7511,100.45,N,N,,,Erin,20210701.3,143.267,59.915,2.391,Mina,20210630,20210610,Erin,,Erin,Long Term Monitoring,Zander,43B4,7/1/2021,21,6/30/2021,5a,5a,5a,5a,5a,5a,5a,1,1,5a,4259,4,3,B,4,1.054,0.0254,-0.0508,-0.4826,-0.0254,0.4826,0.0762,-0.0508
4260,103,5,7,73,11/30/2021,,,SG47,47-A,0.58,12/1/2020,Erin,Tim,HCS,HCS-141,6,1200,5270,4070,SA,11/19/2021,ET,13,110,25,d40g,2,11/19/2021,ET,5,11/24/2021,AW/LR,5.3520,2.0810,2.0640,2.2620,1.8240,1.8100,1.9920,364.4,AW,3352,AW,9.20,20211124,2657,W,0.4873,99.59,0.0376,0.3764,2.7475,3.2,0.104,99.8501,99.2504,99.5502,99.7001,N,N,,,Erin,20211124,193.122,111.012,1.740,Mason,20211124.1,20211124,Nicholas,,Erin,Nicholas,Erin,,11/24/2021,0,11/24/2021,5a,5a,5a,5a,5a,5a,5a,1,1,5a,4260,,,,,1.046,0.0508,-0.1016,-0.3048,-0.0254,0.0254,-0.127,0.0508
4261,104,5,7,42,4/20/2021,,29,SG47,47-A,0.56,12/1/2020,Erin,Ian,HCS,HCS-73,6,1215,5160,3945,EC,3/26/2021,ET,10,110,25,d40g,2.5,3/26/2021,ET,17,4/12/2021,AW/LR,5.3490,2.0780,2.0630,2.2540,1.8350,1.8100,1.9890,363.5,AW,3326,AW,9.15,20210412,2650,W,3.1109,99.33,0.0000,1.2830,10.0000,11.3,0.212,100.15,99.8501,97.7511,99.5502,N,N,,,Zander,20210414,210.548,208.714,1.009,Jerome,20210413.1,20210414,Zander,,Mason,Mina,Mina,29B5,4/14/2021,2,4/13/2021,5a,5a,5a,5a,5a,5a,5a,1,1,5a,4261,2,9,B,5,1.014,-0.0254,-0.1778,-0.3302,-0.2286,0.3048,-0.127,-0.0254
4262,105,5,7,72,11/16/2021,,,SG47,47-A,0.50,12/2/2020,Will,Tim,HCS,HCS-138,7,1225,5200,3975,WW,11/4/2021,SA,12,110,25,d40g,2,11/4/2021,SA,5,11/9/2021,AW/LR,5.3530,2.0890,2.0650,2.2640,1.8260,1.8080,1.9900,364.9,AW,3304,AW,9.05,20211109,2658,W,0.1125,99.63,0.0000,0.3010,2.7841,3.1,0.130,99.8501,99.5502,98.051,101.049,N,N,,,Mason,20211109.2,154.969,94.1268,1.646,EricH,20211110,20211109,Mason,,Erin,Erin,Erin,,11/9/2021,0,11/10/2021,5a,5a,5a,5a,5a,5a,5a,1,1,5a,4262,,,,,1.022,0.0762,0.1016,-0.2794,0.0254,0.0762,-0.1778,0
4263,155,4,7,52,6/29/2021,,43,SG47,46-C,0.67,12/2/2020,Saad,Saad,HCS,HCS-93,7,1240,5330,4090,CC,6/16/2021,SA,11,110,25,d40g,2,6/16/2021,SA,8,6/24/2021,AW/LR,5.4490,2.0880,2.0690,2.2710,1.8370,1.8180,1.9910,373.3,AW,3554,AW,9.52,20210624,2651,W,0.2249,99.36,0.0754,1.0185,4.4134,5.5,0.140,101.199,97.4513,99.4003,99.4003,N,N,,,Mina,20210624.2,149.298,117.455,1.271,Erin,20210625,20210625,Erin,,Erin,Erin,Adin,43A4,6/24/2021,0,6/25/2021,5a,5a,5a,5a,5a,5a,5a,1,1,5a,4263,4,3,A,4,1.024,0.0762,0.0762,-0.3302,-0.0762,0.4826,0.0762,0.0254
4264,106,5,7,54,7/13/2021,,41,SG47,47-A,0.50,12/2/2020,Will,Tim,HCS,HCS-94,6,1200,5100,3900,CC,6/22/2021,GP,11,110,25,d40g,2,6/22/2021,LR,8,6/30/2021,AW/LR,5.3400,2.0890,2.0760,2.2560,1.8290,1.7990,1.9860,363.3,AW,3432,AW,9.45,20210630,2660,W,0.1874,99.70,0.0000,0.3383,10.5639,10.9,0.109,99.7001,99.7001,99.7001,99.7001,N,N,,,Mina,20210701,176.341,106.592,1.654,Mina,20210630.1,20210701,Mina,,Erin,Mason,Mason,41B5,7/1/2021,1,6/30/2021,5a,5a,5a,5a,5a,5a,5a,1,1,5a,4264,4,1,B,5,1.002,-0.254,0.1016,0,-0.1778,0.1524,-0.4064,-0.1016
4265,107,5,8,74,12/8/2021,bad 2022 group 2,,SG47,47-A,0.50,12/2/2020,Will,Erin,HCS,HCS-141,7,1220,5210,3990,SA,11/19/2021,ET,13,110,25,d40g,1.5,11/19/2021,ET,14,12/3/2021,AW/LR,5.3230,2.0720,2.0470,2.2540,1.8250,1.8100,1.9830,359.7,AW,3286,AW,9.13,20211203,2597,W,1.0869,97.34,0.1155,1.4247,5.2753,6.8,0.171,95.8021,97.4513,97.901,98.2009,N,N,,,Mina,20211203.1,129.898,89.9464,1.444,EricH,20211203,20211203,Mina,,Mina,Mina,Mina,,12/3/2021,0,12/3/2021,8,5a,5b,5b,5b,5a,5a,1,1,5b,4265,,,,,1.025,-0.6858,-0.3302,-0.7366,-0.2286,0.0508,-0.127,-0.1778
4266,108,5,7,45,5/10/2021,,36,SG47,47-A,3.00,12/2/2020,Nicholas,Erin,HCS,HCS-78,7,1205,5135,3930,ET,4/22/2021,ET,10,110,25,d40g,3,4/22/2021,ET,11,5/3/2021,LR,5.3480,2.0670,2.0540,2.2680,1.8150,1.8030,1.9920,362.7,LR,3310,LR,9.12,20210503,2638,W,0.7871,98.88,0.1137,0.9477,4.0940,5.2,0.152,98.3508,98.6507,98.051,100.45,N,N,,,Mina,20210504.1,293.599,178.385,1.646,Mina,20210504.1,20210504,Mina,,Mason,Mason,Mason,36D5,5/4/2021,1,5/4/2021,5b,5a,5b,5a,5a,5a,5a,1,1,5a,4266,3,6,D,5,1.01,-0.0508,-0.4572,-0.5588,0.127,-0.2032,-0.3048,0.0508
4267,156,4,7,62,9/8/2021,,,SG47,46-C,0.57,12/3/2020,Saad,Saad,HCS,HCS-104,8,1185,4865,3680,SA,8/24/2021,SA,12,110,25,d40g,2,8/24/2021,ET,9,9/2/2021,AW/LR,5.4430,2.0650,2.0770,2.2690,1.8170,1.7980,1.9920,370.2,AW,3322,AW,8.97,20210902,2641,W,0.0375,98.99,0.0379,1.9690,2.9156,4.9,0.144,99.7001,98.3508,98.9505,98.9505,N,N,,,LucasT,20210903,123.094,84.7968,1.452,Erin,20210903.1,20210903,LucasT,,Erin,Erin,EricH,,9/3/2021,1,9/3/2021,5a,5a,5a,5a,5a,5a,5a,1,1,5a,4267,,,,,0.921,-0.0762,-0.508,-0.127,-0.127,-0.0254,-0.4318,0.0508
4268,157,4,7,59,8/19/2021,,,SG47,46-C,0.50,12/3/2020,Saad,Saad,HCS,HCS-102,8,1190,4970,3780,JL,8/11/2021,JL,12,110,25,d40g,1,8/11/2021,LR,6,8/17/2021,AW/LR,5.4450,2.1000,2.0810,2.2710,1.8370,1.8200,1.9920,374.4,AW,3306,AW,8.83,20210817,2653,W,0.2624,99.44,0.0377,1.8093,7.8025,9.6,0.169,99.1004,99.4003,99.2504,100,N,N,,,Mason,20210818,158.557,90.5363,1.751,Mason,20210817.1,20210818,Mason,,Mason,Mina,Mina,,8/18/2021,1,8/17/2021,5a,5a,5a,5a,5a,5a,5a,1,1,5a,4268,,,,,0.946,-0.0254,0.381,-0.0254,-0.0762,0.4826,0.127,0.0508
4269,158,4,7,65,9/29/2021,,,SG47,46-C,0.57,12/3/2020,Saad,Saad,HCS,HCS-127,9,1190,5165,3975,SA,9/9/2021,ET,12,110,25,d40g,1.5,9/9/2021,ET,11,9/20/2021,AW/LR,5.4370,2.0860,2.0760,2.2650,1.8270,1.8150,1.9960,372.0,AW,3348,AW,9.00,20210920,2643,W,1.0120,99.06,0.2649,1.5513,3.2917,5.1,0.153,98.9505,98.2009,99.2504,99.8501,N,N,,,LucasT/EricH,20210922.2,170.129,92.7055,1.835,Mason,20210921,20210922.1,LucasT,,Erin,Erin,Erin,,9/22/2021,2,9/21/2021,5a,5a,5a,5a,5a,5a,5a,1,1,5a,4269,,,,,0.995,-0.2286,0.0254,-0.1524,-0.2286,0.2286,0,0.1524
4270,159,4,7,63,9/15/2021,,,SG47,46-C,0.57,12/4/2020,Saad,Saad,HCS,HCS-126,6,1215,5225,4010,SA,9/3/2021,ET,11,110,25,d40g,2,9/3/2021,SA,6,9/9/2021,AW/LR,5.4480,2.0850,2.0780,2.2580,1.8170,1.8090,1.9930,371.2,AW,3366,AW,9.07,20210909,2630,W,2.5112,98.58,0.1901,0.9886,5.2472,6.4,0.156,98.5007,97.4513,99.2504,99.1004,N,N,,,Nicholas,20210909.3,109.298,83.9373,1.302,EricH,20210910,20210910,EricH,,Erin,Erin,Erin,,9/9/2021,0,9/10/2021,5a,5a,5a,5a,5a,5a,5a,1,1,5a,4270,,,,,1.004,0.0508,0,-0.1016,-0.4064,-0.0254,-0.1524,0.0762
4271,160,4,7,63,9/15/2021,,,SG47,46-C,0.67,12/4/2020,Saad,Saad,HCS,HCS-126,6,1215,5235,4020,SA,8/31/2021,SA,11,110,25,d40g,2.5,8/31/2021,ET,7,9/7/2021,AW/LR,5.4480,2.0910,2.0740,2.2630,1.8050,1.8020,1.9880,370.5,AW,3484,AW,9.40,20210907,2659,W,0.9745,99.66,0.0752,1.3915,13.8398,15.3,0.155,100,99.5502,99.8501,99.2504,N,N,,,Nicholas,20210909.2,120.892,87.3105,1.385,Mason,20210907.2,20210907,Mason,,Erin,Mason,Mason,,9/9/2021,2,9/7/2021,5a,5a,5a,5a,5a,5a,5a,1,1,5a,4271,,,,,1.006,0.0508,0.1524,-0.2032,-0.2794,-0.3302,-0.3302,-0.0508
4272,109,5,7,50,6/15/2021,,40,SG47,47-A,1.67,12/4/2020,Alexis,Erin,HCS,HCS-81,7,1220,5085,3865,VM,5/10/2021,SA,10,110,25,d40g,3,5/10/2021,ET,35,6/14/2021,AW/LR,5.3390,2.0620,2.0540,2.2700,1.8160,1.8090,1.9970,362.8,AW,3322,AW,9.16,20210611,2659,W,0.5248,99.66,0.0752,0.6393,2.7078,3.4,0.121,99.2504,100,99.7001,99.7001,N,N,,,Mina,20210614,189.392,125.888,1.504,Zander,20210614.2,20210614,Mina,,Erin,Erin,Erin,40B5,6/14/2021,0,6/14/2021,5b,5a,5b,5a,5a,5a,5a,1,1,5a,4272,4,0,B,5,0.993,-0.2794,-0.5842,-0.5588,0.1778,-0.1778,-0.1524,0.1778
4273,110,5,7,44,5/4/2021,,31,SG47,47-A,0.60,12/4/2020,Will,Daniel,HCS,HCS-74,8,1185,5040,3855,SA,3/31/2021,JL,10,110,25,d40g,2.5,3/31/2021,ET,19,4/19/2021,AW/LR,5.3540,2.0990,2.0610,2.2600,1.8350,1.8030,1.9900,365.1,AW,3312,AW,9.07,20210419,2639,W,1.5367,98.91,0.1137,1.7052,7.0102,8.8,0.192,99.2504,100,98.3508,98.051,N,N,,,Zander,20210421.5,183.076,152.531,1.200,Mason,20210421.2,20210422,Jerome,,Adin,Adin,Adin,31A5,4/21/2021,2,4/21/2021,5a,5a,5a,5a,5a,5a,5a,1,1,5a,4273,3,1,A,5,0.991,0.1016,0.3556,-0.381,-0.0762,0.3048,-0.3048,0
4274,111,5,7,45,5/10/2021,,35,SG47,47-A,1.25,12/4/2020,Daniel,Caroline,HCS,HCS-76,9,1170,4915,3745,SA,4/14/2021,JL,10,110,25,d40g,2,4/14/2021,ET,19,5/3/2021,LR,5.3340,2.0710,2.0550,2.2610,1.8150,1.8050,1.9870,361.1,LR,3222,LR,8.92,20210503,2642,W,0.2999,99.03,0.1893,99.8107,0.0000,100.0,0.092,98.5007,98.9505,98.6507,100,N,N,,,Mina,20210504.1,214.411,178.385,1.202,Mina,20210504.1,20210504,Mina,,Mason,Mason,Mason,35A5,5/4/2021,1,5/4/2021,5b,5a,5b,5a,5a,5a,5a,1,1,5a,4274,3,5,A,5,0.962,-0.4064,-0.3556,-0.5334,-0.0508,-0.2032,-0.254,-0.0762
4275,112,5,7,42,4/20/2021,,29,SG47,47-A,0.60,12/4/2020,Will,Caroline,HCS,HCS-71,7,1205,5075,3870,SA,3/19/2021,ET,10,110,25,d40g,1.5,3/19/2021,ET,24,4/12/2021,AW/LR,5.3500,2.0770,2.0630,2.2530,1.8060,1.7960,1.9830,361.1,LR,3290,LR,9.11,20210412,2653,W,0.5622,99.44,0.0000,1.0554,4.9001,6.0,0.163,100,99.1004,98.6507,100,N,N,,,Zander,20210414,236.182,208.714,1.132,Jerome,20210413.1,20210414,Zander,,Mason,Mina,Mina,29A5,4/14/2021,2,4/13/2021,5a,5a,5a,5a,5a,5a,5a,1,1,5a,4275,2,9,A,5,0.995,0,-0.2032,-0.3302,-0.254,-0.4318,-0.4826,-0.1778
4276,113,5,7,44,5/4/2021,,32,SG47,47-A,0.50,12/4/2020,Will,Daniel,HCS,HCS-75,9,1170,4980,3810,SA,4/6/2021,SA,10,110,25,d40g,2,4/6/2021,ET,17,4/23/2021,LR,5.3350,2.0820,2.0700,2.2560,1.8070,1.8020,1.9910,361.8,LR,3256,LR,9.00,20210423,2645,W,1.4617,99.14,0.1134,1.2098,4.7259,6.0,0.147,99.7001,97.901,99.5502,99.4003,N,N,,,Mina,20210427.1,306.321,231.521,1.323,Erin,20210428,20210427.2,Jerome,,Adin,Mason,Zander,32C5,4/27/2021,4,4/28/2021,5a,5a,5a,5a,5a,5a,5a,1,1,5a,4276,3,2,C,5,0.979,-0.381,-0.0762,-0.1524,-0.1778,-0.4064,-0.3302,0.0254
4277,114,5,7,49,6/8/2021,,41,SG47,47-A,1.00,12/4/2020,Daniel,Will,HCS,HCS-81,9,1170,5105,3935,SA,5/13/2021,VM,10,110,25,d40g,2,5/14/2021,ET,12,5/26/2021,AW/LR,5.3200,2.0820,2.0610,2.2540,1.8100,1.7980,1.9870,359.8,AW,3240,AW,9.00,20210526,2654,W,2.9236,99.48,0.5652,99.4348,0.0000,100.0,0.119,99.8501,99.4003,98.9505,99.7001,N,N,,,Erin,20210527,228.601,132.561,1.725,Erin,20210526.2,20210526,Erin,,Adin,Adin,Adin,41A5,5/27/2021,1,5/26/2021,5a,5a,5a,5a,5a,5a,5a,1,1,5a,4277,4,1,A,5,1.011,-0.762,-0.0762,-0.381,-0.2286,-0.3302,-0.4318,-0.0762
4278,115,5,7,45,5/10/2021,,35,SG47,47-A,1.00,12/4/2020,Daniel,Ian,HCS,HCS-77,8,1185,5050,3865,SA,4/20/2021,ET,10,110,25,d40g,2,4/20/2021,ET,13,5/3/2021,LR,5.3500,2.1010,2.0570,2.2650,1.8250,1.8050,1.9920,365.0,LR,3304,LR,9.05,20210503,2659,W,0.4498,99.66,0.1128,0.4889,4.2497,4.9,0.116,100,100,98.9505,99.7001,N,N,,,Mina,20210504.2,251.669,178.385,1.411,Mina,20210504.1,20210504,Mina,,Mason,Mason,Mason,35B5,5/4/2021,1,5/4/2021,5a,5a,5a,5a,5a,5a,5a,1,1,5a,4278,3,5,B,5,0.993,0,0.4064,-0.4826,0.0508,0.0508,-0.254,0.0508
4279,116,5,7,51,6/22/2021,,44,SG47,47-A,2.50,12/4/2020,Nicholas,Caroline,HCS,HCS-92,8,1185,5075,3890,SA,6/14/2021,VM,11,110,25,d40g,1.5,6/14/2021,SA,3,6/17/2021,LR,5.3520,2.0950,2.0700,2.2630,1.8320,1.8080,1.9900,365.5,LR,3378,LR,9.24,20210617,2653,W,0.6747,99.44,0.0377,1.3570,4.9755,6.4,0.158,100,98.5007,99.2504,100,N,N,,,Mason,20210618.3,208.474,136.11,1.532,Erin,20210618.1,20210618,Mason,,Erin,Zander,Zander,44C5,6/18/2021,1,6/18/2021,5a,5a,5a,5a,5a,5a,5a,1,1,5a,4279,4,4,C,5,1,0.0508,0.254,-0.1524,0,0.2286,-0.1778,0
4280,117,5,7,31,1/11/2021,47-A/47-B,23,SG47,47-A,1.89,12/4/2020,Alexis,Caroline,HCS,HCS-56,6,1205,5125,3920,JT,12/11/2020,ET,9,110,25,d40g,3.5,12/11/2020,ET,25,1/5/2021,AW,5.3530,2.0930,2.0680,2.2580,1.8310,1.8120,1.9900,365.1,AW,3298,AW,9.03,20210105,2655,W,0.4497,99.51,0.0377,0.3766,5.4991,5.9,0.133,100.45,99.2504,98.3508,100,N,N,,,Mason,20210107.1,186.641,159.465,1.170,Adin,20210106,20210107,Mason,,Adin,Adin,Adin,23B5,1/7/2021,2,1/6/2021,5a,5a,5a,5a,5a,5a,5a,1,1,5a,4280,2,3,B,5,1.007,0.0762,0.2032,-0.2032,-0.127,0.2032,-0.0762,0
4281,118,5,7,44,5/4/2021,,32,SG47,47-A,0.83,12/4/2020,Daniel,Caroline,HCS,HCS-78,7,1205,5145,3940,SA,4/16/2021,ET,10,110,25,d40g,3,4/16/2021,ET,7,4/23/2021,LR,5.3450,2.0710,2.0720,2.2560,1.7920,1.7950,1.9850,360.6,LR,3284,LR,9.11,20210423,2663,W,0.8246,99.81,0.0376,0.3755,3.0792,3.5,0.124,99.7001,99.8501,99.4003,100.3,N,N,,,Zander,20210426.2,409.584,245.757,1.667,Jerome,20210426.1,20210427.1,Jerome,,Adin,Saad,Zander,32D5,4/26/2021,3,4/26/2021,5b,5a,5b,5a,5a,5a,5a,1,1,5a,4281,3,2,D,5,1.013,-0.127,-0.3556,-0.1016,-0.1778,-0.7874,-0.508,-0.127
4282,119,5,8,,,Died in machining,,SG47,47-A,0.60,12/7/2020,Will,Erin,HCS,HCS-75,6,1220,5105,3885,SA,4/8/2021,SA,10,110,25,d40g,2,4/8/2021,ET,15,4/23/2021,,,,,,,,,0.0,,,,#DIV/0!,,#NUM!,,,,,,,,,,,,,,,,,,#NUM!,#NUM!,,,,,,,,,,,,#NUM!,#NUM!,#NUM!,8,#DIV/0!,8,#N/A,#N/A,#N/A,#N/A,FALSE,FALSE,#N/A,4282,,,,,0.998,-135.89,-52.959,-52.7304,-57.4802,-46.3042,-46.101,-50.546
4283,120,5,7,47,5/25/2021,,37,SG47,47-A,0.50,12/7/2020,Will,Ian,HCS,HCS-79,8,1190,5065,3875,SA,4/28/2021,JL,10,110,25,d40g,3,4/28/2021,ET,15,5/13/2021,LR,5.3380,2.1010,2.0650,2.2650,1.8250,1.8090,1.9760,363.4,LR,3308,LR,9.10,20210513,2658,W,0.0000,99.63,0.0376,1.2039,10.8352,12.1,0.178,99.4003,99.2504,100,99.8501,N,N,,,Jerome,20210514,283.358,169.429,1.672,Jerome,20210513.1,20210514,Jerome,,Mason,Mason,Mason,37B5,5/14/2021,1,5/13/2021,5a,5a,5a,5a,5a,5a,5a,1,1,5a,4283,3,7,B,5,0.996,-0.3048,0.4064,-0.2794,0.0508,0.0508,-0.1524,-0.3556
4284,121,5,8,,,Died in the potting room when the tech was distracted by a qustion and forgot to stir the epoxy,,SG47,47-A,0.50,12/7/2020,Will,Erin,HCS,HCS-74,6,1215,5080,3865,SA,4/1/2021,SA,10,110,25,d40g,3,4/1/2021,ET,-44287,,,,,,,,,,0.0,,,,#DIV/0!,,#NUM!,,,,,,,,,,,,,,,,,,#NUM!,#NUM!,,,,,,,,,,,,#NUM!,#NUM!,#NUM!,8,#DIV/0!,8,#N/A,#N/A,#N/A,#N/A,FALSE,FALSE,#N/A,4284,,,,,0.993,-135.89,-52.959,-52.7304,-57.4802,-46.3042,-46.101,-50.546
4285,122,5,7,47,5/25/2021,47-A/47-B,34,SG47,47-A,0.58,12/8/2020,Erin,Caroline,HCS,HCS-80,7,1210,5010,3800,SA,5/5/2021,VM,10,110,25,d40g,4.5,5/5/2021,SA,8,5/13/2021,LR,5.3390,2.0800,2.0680,2.2600,1.8080,1.8020,1.9840,361.8,LR,3208,LR,8.87,20210513,2622,W,1.4618,98.28,0.3051,3.9664,8.1236,12.4,0.196,98.3508,97.0015,98.6507,99.1004,N,N,,,Jerome,20210514,302.812,169.429,1.787,Jerome,20210513.1,20210514,Jerome,,Mason,Mason,Mason,34A5,5/14/2021,1,5/13/2021,5a,5a,5a,5a,5a,5a,5a,1,1,5a,4285,3,4,A,5,0.977,-0.2794,-0.127,-0.2032,-0.0762,-0.381,-0.3302,-0.1524
4286,123,5,7,45,5/10/2021,,35,SG47,47-B,0.50,12/8/2020,Erin,Caroline,HCS,HCS-78,8,1190,5140,3950,ET,4/23/2021,ET,10,110,25,d40g,4,4/23/2021,ET,10,5/3/2021,LR,5.3510,2.0900,2.0600,2.2560,1.8410,1.8100,1.9820,363.9,LR,3312,LR,9.10,20210503,2651,W,0.3373,99.36,0.0000,0.7167,4.2625,5.0,0.134,99.7001,98.9505,97.901,100.9,N,N,,,Mina,20210504.1,222.726,178.385,1.249,Mina,20210504.1,20210504,Mina,,Mason,Mason,Mason,35C5,5/4/2021,1,5/4/2021,5a,5a,5a,5a,5a,5a,5a,1,1,5a,4286,3,5,C,5,1.015,0.0254,0.127,-0.4064,-0.1778,0.4572,-0.127,-0.2032
4287,124,5,7,49,6/8/2021,,40,SG47,47-B,1.50,12/8/2020,Ian,Caroline,HCS,HCS-82,9,1230,4935,3705,JL,5/17/2021,VM,10,110,25,d40g,1.5,5/17/2021,SA,9,5/26/2021,AW/LR,5.3460,2.0860,2.0620,2.2620,1.8420,1.8190,1.9890,365.0,AW,3258,AW,8.93,20210526,2625,W,1.9490,98.39,0.2286,2.8952,5.1429,8.3,0.179,98.9505,96.2519,99.5502,98.8006,N,N,,,Erin,20210526.3,373.447,213.092,1.753,Erin,20210527,20210526,Erin,,Adin,Adin,Adin,40C5,5/26/2021,0,5/27/2021,5a,5a,5a,5a,5a,5a,5a,1,1,5a,4287,4,0,C,5,0.952,-0.1016,0.0254,-0.3556,-0.0254,0.4826,0.1016,-0.0254
4288,125,5,7,47,5/25/2021,,34,SG47,47-B,1.50,12/8/2020,Ian,Caroline,HCS,HCS-80,9,1170,5115,3945,SA,5/6/2021,VM,10,110,25,d40g,2,5/6/2021,ET,7,5/13/2021,LR,5.3290,2.0880,2.0640,2.2580,1.8200,1.7900,1.9880,361.4,LR,3290,LR,9.10,20210513,2655,W,0.4123,99.51,0.0753,2.3352,6.8173,9.2,0.169,98.9505,99.5502,99.8501,99.7001,N,N,,,Jerome,20210514,301.558,164.716,1.831,Mina,20210518.1,20210514,Jerome,,Mason,Mason,Mason,34B5,5/14/2021,1,5/18/2021,5b,5a,5b,5a,5a,5a,5a,1,1,5a,4288,3,4,B,5,1.014,-0.5334,0.0762,-0.3048,-0.127,-0.0762,-0.635,-0.0508
4289,126,5,7,72,11/16/2021,,,SG47,47-B,1.00,12/8/2020,Ian,Will,HCS,HCS-138,6,1205,5270,4065,WW,11/3/2021,SA,12,110,25,d40g,2.5,11/3/2021,ET,5,11/8/2021,AW/LR,5.3570,2.0880,2.0700,2.2610,1.8360,1.8130,1.9920,365.9,AW,3332,AW,9.11,20211108,2651,W,0.7496,99.36,0.0377,0.4527,3.6590,4.1,0.134,100.9,98.051,99.5502,98.9505,N,N,,,Mason,20211109,123.142,113.205,1.088,Mina,20211108,20211109,Mason,,Mason,Erin,Erin,,11/9/2021,1,11/8/2021,5a,5a,5a,5a,5a,5a,5a,1,1,5a,4289,,,,,1.045,0.1778,0.0762,-0.1524,-0.0508,0.3302,-0.0508,0.0508
4290,127,5,7,56,7/27/2021,,46,SG47,47-A,0.48,12/8/2020,Saad,Saad,HCS,HCS-98,6,1180,4940,3760,SA,7/16/2021,CC,11,110,25,d40g,2,7/16/2021,SA,7,7/23/2021,AW/LR,5.3480,2.0990,2.0670,2.2470,1.8170,1.8040,1.9920,363.2,AW,3390,AW,9.33,20210723,2656,W,1.7616,99.55,0.1506,1.8072,6.1747,8.1,0.185,99.5502,98.9505,99.7001,100,N,N,,,Mason,20210723,84.3052,64.8811,1.299,Adin,20210723,20210723,Mason,,Adin,Adin,Adin,46A5,7/23/2021,0,7/23/2021,5a,5a,5a,5a,5a,5a,5a,1,1,5a,4290,4,6,A,5,0.966,-0.0508,0.3556,-0.2286,-0.4064,-0.1524,-0.2794,0.0508
4291,128,5,7,56,7/27/2021,,,SG47,47-A,0.45,12/8/2020,Saad,Saad,HCS,HCS-97,7,1225,4945,3720,SA,7/14/2021,GP,11,110,25,d40g,2,7/14/2021,SA,5,7/19/2021,AW/LR,5.3500,2.0810,2.0670,2.2670,1.8130,1.7930,1.9920,363.6,AW,3308,AW,9.10,20210719,2662,W,1.8366,99.78,0.0751,1.2397,5.7100,7.0,0.159,100.3,99.2504,99.7001,99.8501,N,N,,,Erin,20210720.1,222.522,110.271,2.018,Mina,20210720,20210720,Mina,,Adin,Mina,Erin,,7/20/2021,1,7/20/2021,5b,5a,5b,5a,5a,5a,5a,1,1,5a,4291,,,,,0.956,0,-0.1016,-0.2286,0.1016,-0.254,-0.5588,0.0508
4292,129,5,7,67,10/12/2021,,,SG47,47-B,0.50,12/8/2020,Erin,Caroline,HCS,HCS-131,9,1180,5080,3900,WW,9/29/2021,ET,12,110,25,d40g,2,9/29/2021,ET,7,10/6/2021,AW/LR,5.3530,2.0960,2.0800,2.2550,1.8170,1.8110,1.9890,364.8,AW,3314,AW,9.08,20211006,2651,W,0.4872,99.36,0.1132,0.9053,2.6782,3.7,0.132,100,98.3508,99.2504,99.8501,N,N,,,LucasT,20211007.1,122.191,80.7633,1.513,Mina,20211006.1,20211007,LucasT,,Erin,Erin,Erin,,10/7/2021,1,10/6/2021,5a,5a,5a,5a,5a,5a,5a,1,1,5a,4292,,,,,1.002,0.0762,0.2794,0.1016,-0.2032,-0.1524,-0.1016,-0.0254
4293,130,5,7,54,7/13/2021,,44,SG47,47-A,0.38,12/8/2020,Saad,Saad,HCS,HCS-96,9,1175,5145,3970,CC,7/2/2021,JL,11,110,25,d40g,1.5,7/2/2021,ET,6,7/8/2021,AW/LR,5.3080,2.1000,2.0620,2.2480,1.8320,1.8050,1.9780,360.0,AW,3364,AW,9.35,20210708,2647,W,0.7496,99.21,0.0378,1.1334,3.4001,4.6,0.143,99.5502,98.5007,97.901,100.9,N,N,,,Mason,20210709,224.915,148.915,1.510,Erin,20210709.1,20210709,Erin,,Mason,Erin,Mason,44D5,7/9/2021,1,7/9/2021,5b,5a,5b,5a,5a,5a,5a,1,1,5a,4293,4,4,D,5,1.02,-1.0668,0.381,-0.3556,-0.381,0.2286,-0.254,-0.3048
4294,131,5,7,47,5/25/2021,,35,SG47,47-B,0.45,12/9/2020,Will,Ian,HCS,HCS-80,8,1185,4905,3720,SA,5/4/2021,VM,10,110,25,d40g,2,5/4/2021,SA,8,5/12/2021,LR,5.3380,2.1030,2.0590,2.2540,1.8290,1.7850,1.9860,362.2,LR,3200,LR,8.84,20210512,2645,N,0.2623,99.14,0.2268,2.2306,7.3724,9.8,0.179,100.15,100.15,97.7511,98.5007,N,N,,,Jerome,20210513,236.331,187.77,1.259,Jerome,20210513,20210513,Jerome,,Caroline,Mason,Mason,35D5,5/13/2021,1,5/13/2021,5b,5a,5b,5a,5a,5a,5a,1,1,5a,4294,3,5,D,5,0.956,-0.3048,0.4572,-0.4318,-0.2286,0.1524,-0.762,-0.1016
4295,132,5,7,47,5/25/2021,,34,SG47,47-B,0.40,12/9/2020,Will,Ian,HCS,HCS-79,7,1220,5055,3835,SA,4/29/2021,SA,10,110,25,d40g,3,4/29/2021,ET,14,5/13/2021,LR,5.3390,2.0840,2.0550,2.2580,1.8090,1.7870,1.9850,360.6,LR,3324,LR,9.22,20210513,2657,W,0.5247,99.59,0.0376,1.4678,5.9089,7.4,0.145,99.2504,99.5502,99.5502,100,N,N,,,Jerome,20210514,258.103,169.429,1.523,Jerome,20210513.1,20210514,Jerome,,Mason,Mason,Mason,34C5,5/14/2021,1,5/13/2021,5b,5a,5b,5a,5a,5a,5a,1,1,5a,4295,3,4,C,5,0.986,-0.2794,-0.0254,-0.5334,-0.127,-0.3556,-0.7112,-0.127
4296,133,5,7,46,5/18/2021,,37,SG47,47-B,0.40,12/9/2020,Will,Caroline,HCS,HCS-77,9,1175,5060,3885,JT,4/21/2021,JL,10,110,25,d40g,2,4/21/2021,ET,12,5/3/2021,LR,5.3130,2.1040,2.0730,2.2620,1.8420,1.8080,1.9940,364.1,LR,3306,LR,9.08,20210503,2645,W,0.2998,99.14,0.0378,0.4915,1.4367,2.0,0.104,99.8501,97.901,99.2504,99.5502,N,N,,,Mina,20210504.1,241.55,178.385,1.354,Mina,20210504.1,20210504,Mina,,Mason,Mason,Mason,37A5,5/4/2021,1,5/4/2021,5b,5a,5b,5a,5a,5a,5a,1,1,5a,4296,3,7,A,5,0.998,-0.9398,0.4826,-0.0762,-0.0254,0.4826,-0.1778,0.1016
4297,134,5,7,76,1/5/2022,47-B/45-B,,SG47,47-B,1.75,12/9/2020,Alexis,Caroline,HCS,HCS-144,8,1185,5015,3830,SA,12/13/2021,ET,15,110,25,d40g,2,12/13/2021,ET,3,12/16/2021,AW/LR,5.3440,2.0940,2.0660,2.2410,1.8380,1.8150,1.9950,363.7,AW,3292,AW,9.05,20211216,2615,W,1.5742,98.01,0.1530,2.9063,5.6979,8.8,0.171,97.4513,97.901,99.2504,97.4513,N,N,,,Nicholas,20211216.5,164.567,116.702,1.410,Mason,20211216.1,20211216,Nicholas,,Erin,Erin,Erin,,12/16/2021,0,12/16/2021,5b,5a,5b,5a,5a,5a,5a,1,1,5a,4297,,,,,0.984,-0.1524,0.2286,-0.254,-0.5588,0.381,0,0.127
4298,135,5,7,56,7/27/2021,,46,SG47,47-A,0.53,12/9/2020,Saad,Saad,HCS,HCS-97,6,1205,4950,3745,SA,7/15/2021,SA,11,110,25,d40g,1.5,7/15/2021,SA,8,7/23/2021,AW/LR,5.3460,2.0910,2.0810,2.2470,1.8280,1.8120,1.9900,364.0,AW,3306,AW,9.08,20210723,2655,W,1.3118,99.51,0.0377,3.4652,11.4878,15.0,0.228,100.45,99.1004,99.8501,98.6507,N,N,,,Mason,20210723,80.1241,64.8811,1.235,Adin,20210723,20210723,Mason,,Adin,Adin,Adin,46B5,7/23/2021,0,7/23/2021,5a,5a,5a,5a,5a,5a,5a,1,1,5a,4298,4,6,B,5,0.962,-0.1016,0.1524,0.127,-0.4064,0.127,-0.0762,0
