Repository: masonrh2/sphenix_cosmics

File: files/blocks_13-64.csv (part 32 of 56)
 DBN,Don't edit Block occurance,BL,Status,BNL shipment,Shipping date,Comment,Sector,Fiber type,Fiber batch,Filling time (h),FF date,Filled by,Checked by,W powder,W bucket number,Mold number,Empty mold (g),Filled mold (g),W filling mass (g),fibers loaded by,W filling date,W filled by,Epoxy batch,Resin mass (g),Hardener mass (g),potting notes,Epoxy filling time (min),Epoxy filling date,Epoxy preparer,Delta Mach-Pot,Machining date,Machined by,L (in),BT (in),BB (in),BH (in),ST (in),SB (in),SH (in),Volume (mL),Measured by,Mass (g),Measured by,Density(g/mL),Tested on,# Fibers N,Good end,ABS N-W (%),# Fibers / # Holes (%),10-15(%),15-50(%),50-75(%),r75 (%),R,T1(BL) Fiber %,T2(BR) Fiber %,T3(TL) Fiber %,T4(TR) Fiber %, missing row?,13 connected holes?,FOM_N,FOM_I,Tested by,Tested on,Scintillation (mV),Calibration (mV),Ratio (Calibrated Twice),Tested by,Tested on,Natural Pictures,Tested by,Retouch,Density Result Checked?,Light Checked?,Natural Pictures checked?,Sector ID (SSBBR),LT M/D/YYYY,Days Mach-LT,Scint M/D/YYYY,Block Grade,De,Di,LT,LTQ,Vi,Sci,Pic,X,LT-all,DBN,S-left,S-right,column,row,relative W weight,Δ(L) [mm],Δ(BT) [mm],Δ(BB) [mm],Δ(BH) [mm],Δ(ST) [mm],Δ(SB) [mm],Δ(SH) [mm]
4299,136,5,7,32,1/26/2021,,25,SG47,47-B,1.00,12/9/2020,Ian,Caroline,HCS,HCS-57,6,1210,5045,3835,ET,12/18/2020,ET,9,110,25,d40g,3,12/18/2020,ET,21,1/8/2021,AW,5.3390,2.0940,2.0630,2.2580,1.8290,1.8100,1.9940,364.1,AW,3326,AW,9.14,20210108,2661,W,0.3373,99.74,0.1127,1.0898,5.4115,6.6,0.144,99.8501,99.8501,98.2009,101.049,N,N,,,Mason,20210111,244.129,232.885,1.048,Adin,20210111.1,20210111,Mason,,Adin,Adin,Adin,25C5,1/11/2021,3,1/11/2021,5a,5a,5a,5a,5a,5a,5a,1,1,5a,4299,2,5,C,5,0.986,-0.2794,0.2286,-0.3302,-0.127,0.1524,-0.127,0.1016
4300,137,5,7,76,1/5/2022,47-A/29-B,,SG47,29-B,1.00,12/9/2020,Ian,Caroline,HCS,HCS-144,9,1185,5115,3930,SA,12/13/2021,ET,15,110,25,d40g,4,12/14/2021,ET,3,12/17/2021,LR,5.3300,2.0750,2.0650,2.2550,1.8200,1.7950,1.9860,360.7,LR,3300,LR,9.15,20211217,2657,W,2.1739,99.59,0.1505,2.2958,4.9680,7.4,0.163,100.15,100.15,98.051,100,N,N,,,LucasT,20211217.2,201.798,122.533,1.647,Mason,20211217.1,20211217.2,LucasT,,Mina,LucasT,LucasT,,12/17/2021,0,12/17/2021,5a,5a,5a,5a,5a,5a,5a,1,1,5a,4300,,,,,1.01,-0.508,-0.254,-0.2794,-0.2032,-0.0762,-0.508,-0.1016
4301,138,5,5,,,,,SG47,29-B,1.00,12/9/2020,Alexis,Caroline,HCS,HCS-145,9,1180,5135,3955,ET,1/30/2022,ET,16,110,25,d40g,2.5,1/31/2022,ET,11,2/11/2022,AW/LR,5.3450,2.0890,2.0720,2.2560,1.8170,1.7940,1.9980,363.6,AW,3308,AW,9.10,20220211,2639,W,0.2248,98.91,0.1516,0.7958,3.5999,4.5,0.124,99.7001,98.8006,98.051,99.1004,N,N,,,Mina,20220222.1,#NUM!,,,,,20220224,Mina,,,Mina,Mina,,2/22/2022,11,#NUM!,not finished testing,5a,5b,5a,5a,5a,#N/A,1,FALSE,5a,4301,,,,,1.016,-0.127,0.1016,-0.1016,-0.1778,-0.1524,-0.5334,0.2032
4302,161,4,7,31,1/11/2021,DBN reassigned; was double 4212,19,SG47,46-A,1.20,12/10/2020,Ian / Caroline,Daniel,HCS,HCS-57,6,1220,5120,3900,ET,12/18/2020,ET,9,110,25,d40g,2.5,12/18/2020,ET,18,1/5/2021,AW,5.4470,2.0900,2.0690,2.2720,1.8300,1.8030,1.9940,372.6,AW,3404,AW,9.14,20200105,2661,W,0.1499,99.74,0.0376,0.7140,5.7497,6.5,0.141,100.3,99.4003,98.6507,100.6,N,N,,,Mason,20210107.1,205.366,159.465,1.288,Adin,20210106,20210107,Mason,,Adin,Adin,Adin,19A4,1/7/2021,2,1/6/2021,5a,5a,5a,5a,5a,5a,5a,1,1,5a,4302,1,9,A,4,0.976,0.0254,0.127,-0.3302,-0.0508,0.3048,-0.3048,0.1016
4303,139,5,7,64,9/22/2021,,,SG47,29-B,1.25,12/10/2020,Alexis,Erin,HCS,HCS-128,8,1190,5165,3975,WW,9/15/2021,SA,12,110,25,d40g,1.5,9/15/2021,ET,5,9/20/2021,AW/LR,5.3430,2.0880,2.0650,2.2540,1.8240,1.8080,1.9870,362.9,AW,3324,AW,9.16,20210920,2625,W,0.9745,98.39,0.2286,0.7619,4.1143,5.1,0.145,98.2009,98.051,98.9505,98.3508,N,N,,,LucasT,20210921.3,160.969,102.625,1.569,Mason,20210921.1,20210921,Mason,,Erin,Erin,Erin,,9/21/2021,1,9/21/2021,5a,5a,5a,5a,5a,5a,5a,1,1,5a,4303,,,,,1.022,-0.1778,0.0762,-0.2794,-0.2286,0.0254,-0.1778,-0.0762
4304,140,5,7,67,10/12/2021,29-B/45-B,,SG47,45-B,2.00,12/11/2020,Caroline,Erin,HCS,HCS-131,7,1230,5080,3850,SA,9/28/2021,SA,12,110,25,d40g,2,9/28/2021,SA,7,10/5/2021,AW/LR,5.3430,2.0920,2.0780,2.2580,1.8280,1.8010,1.9910,364.3,AW,3326,AW,9.13,20211005,2654,W,0.1125,99.48,0.0000,0.5652,3.9940,4.6,0.137,100,100,98.5007,99.4003,N,N,,,Mason,20211005.2,165.541,88.5293,1.870,EricH,20211006,20211005,Mason,,Erin,EricH,EricH,,10/5/2021,0,10/6/2021,5a,5a,5a,5a,5a,5a,5a,1,1,5a,4304,,,,,0.989,-0.1778,0.1778,0.0508,-0.127,0.127,-0.3556,0.0254
4305,141,5,7,32,1/26/2021,,25,SG47,29-B,1.00,12/11/2020,Daniel,Caroline,HCS,HCS-57,7,1215,5055,3840,ET,12/22/2020,GP,9,110,25,d40g,2,12/23/2020,ET,16,1/8/2021,AW,5.3380,2.0850,2.0700,2.2560,1.8260,1.8050,1.9910,363.1,AW,3406,AW,9.38,20210108,2652,W,0.7871,99.40,0.1131,1.7723,6.2971,8.2,0.186,99.1004,100.6,98.6507,99.2504,N,N,,,Mason,20210111,239.649,232.885,1.029,Adin,20210111.1,20210111,Mason,,Adin,Adin,Adin,25B5,1/11/2021,3,1/11/2021,5a,5a,5a,5a,5a,5a,5a,1,1,5a,4305,2,5,B,5,0.987,-0.3048,0,-0.1524,-0.1778,0.0762,-0.254,0.0254
4306,142,5,7,67,10/12/2021,,,SG47,29-B,1.08,12/11/2020,Daniel,Caroline,HCS,HCS-131,6,1205,5135,3930,SA,9/30/2021,SA,12,110,25,d40g,2,9/30/2021,SA,6,10/6/2021,AW/LR,5.3530,2.0920,2.0810,2.2520,1.8180,1.8050,1.9890,364.2,AW,3374,AW,9.26,20211006,2650,W,0.0749,99.33,0.2264,1.3208,3.6604,5.2,0.158,101.049,98.3508,98.6507,99.2504,N,N,,,LucasT,20211007.1,131.311,80.7633,1.626,Mina,20211006.1,20211007,LucasT,,Erin,Erin,Erin,,10/7/2021,1,10/6/2021,5a,5a,5a,5a,5a,5a,5a,1,1,5a,4306,,,,,1.01,0.0762,0.1778,0.127,-0.2794,-0.127,-0.254,-0.0254
4307,143,5,7,50,6/15/2021,,40,SG47,29-B,0.92,12/11/2020,Daniel,Caroline,HCS,HCS-90,6,1220,5315,4095,VM,6/2/2021,VM,11,110,25,d40g,2,6/2/2021,SA,8,6/10/2021,AW/LR,5.3400,2.0870,2.0520,2.2610,1.8420,1.8050,1.9890,363.5,AW,3432,AW,9.44,20210610,2635,W,1.1994,98.76,0.0380,1.5180,7.4763,9.0,0.180,99.2504,97.901,99.2504,98.6507,N,N,,,Zander,20210610.1,150.547,140.163,1.074,Zander,20210610.2,20210611,Zander,,Erin,Erin,Erin,40D5,6/10/2021,0,6/10/2021,5b,5a,5b,5a,5a,5a,5a,1,1,5a,4307,4,0,D,5,1.052,-0.254,0.0508,-0.6096,-0.0508,0.4826,-0.254,-0.0254
4308,144,5,7,47,5/25/2021,,34,SG47,29-B,1.66,12/11/2020,Nicholas,Caroline,HCS,HCS-80,8,1185,5165,3980,VM,5/7/2021,VM,10,110,25,d40g,10+,5/7/2021,SA,6,5/13/2021,LR,5.3380,2.1040,2.0670,2.2590,1.8280,1.8100,1.9780,363.5,LR,3296,LR,9.07,20210513,2653,W,0.0750,99.44,0.0000,0.7539,7.5009,8.3,0.141,99.5502,99.2504,98.6507,100.3,N,N,,,Jerome,20210514,273.06,169.429,1.612,Jerome,20210513.1,20210514,Jerome,,Mason,Mason,Mason,34D5,5/14/2021,1,5/13/2021,5a,5a,5a,5a,5a,5a,5a,1,1,5a,4308,3,4,D,5,1.023,-0.3048,0.4826,-0.2286,-0.1016,0.127,-0.127,-0.3048
4309,145,5,7,49,6/8/2021,,38,SG47,28-B,2.25,12/11/2020,Caroline,Eric / Caroline,HCS,HCS-83,9,1170,4870,3700,SA,5/20/2021,VM,10,110,25,d40g,1.5,5/20/2021,SA,6,5/26/2021,AW/LR,5.3470,2.0830,2.0650,2.2670,1.8220,1.8100,1.9870,364.1,AW,3220,AW,8.84,20210526,2614,W,2.3238,97.98,0.3443,3.2900,7.6511,11.3,0.207,99.7001,95.952,97.901,98.3508,N,N,,,Erin,20210526.3,414.628,213.092,1.946,Erin,20210527,20210526,Erin,,Adin,Adin,Adin,38D5,5/26/2021,0,5/27/2021,5b,5a,5a,5b,5b,5a,5a,1,1,5b,4309,3,8,D,5,0.951,-0.0762,-0.0508,-0.2794,0.1016,-0.0254,-0.127,-0.0762
4310,146,5,7,69,10/27/2021,,,SG47,29-B,0.75,12/11/2020,Daniel,Caroline,HCS,HCS-133,8,1180,5060,3880,SA,10/12/2021,ET,12,110,25,d40g,1.5,10/12/2021,SA,7,10/19/2021,LR,5.3510,2.0910,2.0650,2.2530,1.8340,1.8070,1.9900,364.2,LR,3296,LR,9.05,20211019,2661,W,0.5247,99.74,0.0376,1.0147,2.8185,3.9,0.122,100.6,98.9505,99.5502,99.8501,N,N,,,LucasT,20211020.3,158.381,85.1379,1.860,EricH,20211020,20211020,Mina,,Erin,Erin,Erin,,10/20/2021,1,10/20/2021,5a,5a,5a,5a,5a,5a,5a,1,1,5a,4310,,,,,0.997,0.0254,0.1524,-0.2794,-0.254,0.2794,-0.2032,0
4311,105,15,7,33,2/2/2021,,23,SG47,40-C,0.75,12/10/2020,Jerome,Erin,HCS,HCS-59,5,1135,4945,3810,EC,1/12/2021,JL,9,110,25,d40g,3,1/12/2021,ET,13,1/25/2021,AW,5.1400,2.0790,2.0300,2.1640,1.8660,1.8150,1.9930,341.8,AW,3172,AW,9.28,20210126,2640,W,0.4123,98.95,0.0000,0.5303,3.3712,3.9,0.139,101.199,97.7511,97.4513,99.4003,N,N,,,Mason,20210129,305.026,190.298,1.603,Mina,20210127.2,20210129,Mason,,Adin,Adin,Adin,23B15,1/29/2021,4,1/27/2021,5a,5a,5a,5a,5a,5a,5a,1,1,5a,4311,2,3,B,15,1.028,0.0254,-0.1524,-0.0508,-0.4064,0.0508,0,0.1016
4312,147,5,7,36,3/2/2021,,25,SG47,48-A,2.00,12/11/2020,Nicholas,Caroline,HCS,HCS-64,7,1225,5080,3855,JT,2/9/2021,SA,9,110,25,d40g,3,2/9/2021,ET,15,2/24/2021,AW,5.3470,2.0900,2.0590,2.2620,1.8270,1.8140,1.9870,364.1,AW,3322,AW,9.12,20210225,2657,W,0.8995,99.59,0.0753,0.7151,3.9895,4.8,0.147,100,99.7001,98.051,100.6,N,N,,,Mason,20210226.1,388.806,246.549,1.577,Erin,20210226.1,20210301,Zander,,Adin,Adin,Adin,25D5,2/26/2021,2,2/26/2021,5a,5a,5a,5a,5a,5a,5a,1,1,5a,4312,2,5,D,5,0.991,-0.0762,0.127,-0.4318,-0.0254,0.1016,-0.0254,-0.0762
4313,148,5,7,57,8/4/2021,,,SG47,47-A,0.45,12/13/2020,Saad,Saad,HCS,HCS-99,9,1180,5070,3890,SA,7/23/2021,CC,11,110,25,d40g,2,7/23/2021,ET,5,7/28/2021,AW/LR,5.3410,2.0780,2.0680,2.2640,1.8110,1.7960,1.9860,362.2,AW,3328,AW,9.19,20210728,2660,W,1.7616,99.70,0.1128,1.2030,2.0301,3.3,0.124,99.7001,99.4003,100,99.7001,N,N,,,LucasT,20210729.4,104.951,80.8372,1.298,LucasT,20210729.2,20210729,Mason,,Mason,Adin,Adin,,7/29/2021,1,7/29/2021,5a,5a,5a,5a,5a,5a,5a,1,1,5a,4313,,,,,1,-0.2286,-0.1778,-0.2032,0.0254,-0.3048,-0.4826,-0.1016
4314,149,5,7,57,8/4/2021,,,SG47,47-A,0.50,12/13/2020,Saad,Saad,HCS,HCS-99,6,1205,5090,3885,SA,7/21/2021,CC,11,110,25,d40g,2.5,7/21/2021,SA,7,7/28/2021,AW/LR,5.3500,2.0860,2.0732,2.2540,1.8180,1.7970,1.9880,363.1,AW,3386,AW,9.33,20210728,2657,W,1.9115,99.59,0.1882,0.5645,2.3711,3.1,0.115,99.7001,99.1004,99.8501,99.7001,N,N,,,LucasT,20210729.3,90.36,80.8372,1.118,LucasT,20210729.2,20210729,Mason,,Mason,Adin,Adin,,7/29/2021,1,7/29/2021,5a,5a,5a,5a,5a,5a,5a,1,1,5a,4314,,,,,0.998,0,0.0254,-0.07112,-0.2286,-0.127,-0.4572,-0.0508
4315,150,5,7,55,7/21/2021,,46,SG47,47-A,0.40,12/13/2020,Saad,Saad,HCS,HCS-96,9,1175,4915,3740,CC,7/7/2021,GP,11,110,25,d40g,1.5,7/9/2021,SA,6,7/15/2021,AW/LR,5.3000,2.0790,2.0560,2.2570,1.8320,1.8160,1.9890,360.2,AW,3270,AW,9.08,20210715,2649,W,1.3494,99.29,0.0378,2.5670,23.5561,26.2,0.136,99.1004,99.2504,99.7001,99.1004,N,N,,,Erin,20210719.1,121.928,96.1812,1.268,Erin,20210719.1,20210719,Erin,,Erin,Adin,Adin,46C5,7/19/2021,4,7/19/2021,5b,5a,5b,5a,5a,5a,5a,1,1,5a,4315,4,6,C,5,0.961,-1.27,-0.1524,-0.508,-0.1524,0.2286,0.0254,-0.0254
4316,151,5,7,56,7/27/2021,,46,SG47,47-A,0.47,12/13/2020,Saad,Saad,HCS,HCS-98,8,1180,4920,3740,SA,7/20/2021,CC,11,110,25,d40g,6.5,7/20/2021,SA,3,7/23/2021,AW/LR,5.3470,2.0980,2.0830,2.2560,1.8290,1.8080,1.9860,364.9,AW,3308,AW,9.07,20210723,2651,W,1.4618,99.36,0.1509,1.9993,5.4319,7.6,0.176,98.6507,98.9505,99.4003,100.45,N,N,,,Mason,20210723.2,141.654,68.2648,2.075,Mina,20210726.1,20210723,Mason,,Adin,Adin,Adin,46D5,7/23/2021,0,7/26/2021,5a,5a,5a,5a,5a,5a,5a,1,1,5a,4316,4,6,D,5,0.961,-0.0762,0.3302,0.1778,-0.1778,0.1524,-0.1778,-0.1016
4317,152,5,8,,,Potential,,SG47,47-A,0.42,12/13/2020,Saad,Saad,HCS,HCS-96,6,1205,5085,3880,SA,7/6/2021,GP,11,110,25,d40g,6,7/6/2021,SA,7,7/13/2021,AW/LR,5.3480,2.0900,2.0670,2.2520,1.8180,1.8090,1.9920,363.5,AW,3402,AW,9.36,20210713,2571,W,1.4992,96.36,1.0502,98.9498,0.0000,100.0,0.100,94.7526,97.6012,96.5517,96.5517,N,Y,,,Mina,20210907.1,246.52,117.493,2.098,Mina,20210713.1,20210713,Mina,,Erin,Erin/Nicholas,Erin,,9/7/2021,56,7/13/2021,8,5a,5a,5c,5b,8,5a,1,1,8,4317,,,,,0.997,-0.0508,0.127,-0.2286,-0.2794,-0.127,-0.1524,0.0508
4318,153,5,7,56,7/27/2021,,45,SG47,47-A,0.42,12/13/2020,Saad,Saad,HCS,HCS-97,8,1185,4935,3750,SA,7/13/2021,GP,11,110,25,d40g,1.5,7/13/2021,SA,6,7/19/2021,AW/LR,5.3300,2.0920,2.0660,2.2540,1.8220,1.7940,1.9900,361.8,AW,3276,AW,9.05,20210719,2663,W,1.7241,99.81,0.0751,94.8179,4.9568,99.8,0.135,100.75,98.8006,100,99.7001,N,N,,,Erin,20210720.1,214.603,110.271,1.946,Mina,20210720,20210720,Mina,,Adin,Mina,Erin,45A5,7/20/2021,1,7/20/2021,5b,5a,5b,5a,5a,5a,5a,1,1,5a,4318,4,5,A,5,0.964,-0.508,0.1778,-0.254,-0.2286,-0.0254,-0.5334,0
4319,154,5,7,31,1/11/2021,,23,SG47,48-A,1.50,12/14/2020,Alexis,Caroline,HCS,HCS-57,7,1215,5005,3790,JT,12/16/2020,ET,9,110,25,d40g,3.5,12/16/2020,ET,20,1/5/2021,AW,5.3510,2.1030,2.0650,2.2570,1.8330,1.8020,1.9830,364.3,AW,3318,AW,9.11,20210105,2660,W,0.5997,99.70,0.0376,0.9023,5.4887,6.4,0.148,99.8501,99.7001,99.1004,100.15,N,N,,,Mason,20210107.1,199.914,159.465,1.254,Adin,20210106,20210107,Mason,,Adin,Adin,Adin,23A5,1/7/2021,2,1/6/2021,5a,5a,5a,5a,5a,5a,5a,1,1,5a,4319,2,3,A,5,0.974,0.0254,0.4572,-0.2794,-0.1524,0.254,-0.3302,-0.1778
4320,155,5,7,57,8/4/2021,,,SG47,48-A,1.50,12/14/2020,Alexis,Caroline,HCS,HCS-99,7,1215,5100,3885,CC,7/22/2021,CC,11,110,25,d40g,1.5,7/22/2021,SA,6,7/28/2021,AW/LR,5.3490,2.0890,2.0730,2.2630,1.8210,1.8180,1.9890,365.1,AW,3408,AW,9.34,20210728,2657,W,0.4498,99.59,0.0753,1.1291,1.9947,3.2,0.121,99.2504,101.049,97.7511,100.3,N,N,,,Nicholas,20210729.2,165.604,91.49,1.810,Nicholas,20210729,20210729,Mason,,Mason,Mason,Adin,,7/29/2021,1,7/29/2021,5a,5a,5a,5a,5a,5a,5a,1,1,5a,4320,,,,,0.998,-0.0254,0.1016,-0.0762,0,-0.0508,0.0762,-0.0254
4321,156,5,7,73,11/30/2021,,,SG47,48-A,1.50,12/14/2020,Alexis,Ian,HCS,HCS-139,6,1205,5215,4010,SA,11/9/2021,ET,12,110,25,d40g,1.5,11/9/2021,SA,3,11/12/2021,AW/LR,5.3490,2.0880,2.0720,2.2610,1.8250,1.8090,1.9880,364.5,AW,3340,AW,9.16,20211112,2660,W,0.8995,99.70,0.0752,1.2406,1.9925,3.3,0.126,99.7001,100,99.5502,99.5502,N,N,,,Mina,20211112.6,149.719,103.282,1.450,Mason,20211116.1,20211115,LucasT,,Caroline,LucasT,LucasT,,11/12/2021,0,11/16/2021,5a,5a,5a,5a,5a,5a,5a,1,1,5a,4321,,,,,1.031,-0.0254,0.0762,-0.1016,-0.0508,0.0508,-0.1524,-0.0508
4322,650,123,0,,,S1-12 FS,,SG47,13-B,0.40,6/20/2019,Emily,Mason,HCS,,,,,0,,,,,,,d40g,,,,0,,,,,,,,,,0.0,,,,#DIV/0!,,#NUM!,,,,,,,,,,,,,,,,,,#NUM!,#NUM!,,,,,,,,,,,,#NUM!,#NUM!,#NUM!,not finished testing,#DIV/0!,#N/A,#N/A,#N/A,#N/A,#N/A,FALSE,FALSE,#N/A,4322,,,,,0,#N/A,#N/A,#N/A,#N/A,#N/A,#N/A,#N/A
4323,651,123,0,,,S1-12 FS,,SG47,14-B,0.42,8/19/2020,Erin,Mason,HCS,,,,,0,,,,,,,d40g,,,,0,,,,,,,,,,0.0,,,,#DIV/0!,,#NUM!,,,,,,,,,,,,,,,,,,#NUM!,#NUM!,,,,,,,,,,,,#NUM!,#NUM!,#NUM!,not finished testing,#DIV/0!,#N/A,#N/A,#N/A,#N/A,#N/A,FALSE,FALSE,#N/A,4323,,,,,0,#N/A,#N/A,#N/A,#N/A,#N/A,#N/A,#N/A
4324,157,5,5,,,S1-12 FS,,SG47,15-B,0.50,8/28/2020,Erin,Saad,HCS,HCS-145,7,1120,5210,4090,ET,1/30/2022,ET,16,110,25,d40g,2,1/31/2022,ET,9,2/9/2022,AW/LR,5.3520,2.0720,2.0800,2.2650,1.8110,1.8000,1.9920,364.0,AW,3340,AW,9.18,20220209,2651,W,0.4872,99.36,0.0377,0.3018,2.0747,2.4,0.110,99.8501,100.3,98.5007,98.8006,N,N,,,Mina,20220221.1,#NUM!,,,,,20220224,Mina,,,Mina,Mina,,2/21/2022,12,#NUM!,not finished testing,5a,5a,5a,5a,5a,#N/A,1,FALSE,5a,4324,,,,,1.051,0.0508,-0.3302,0.1016,0.0508,-0.3048,-0.381,0.0508
4325,105,9,7,55,7/21/2021,S1-12 FS,44,SG47,15-B,0.38,8/31/2020,Erin,Saad,HCS,HCS-97,8,1170,4850,3680,SA,7/13/2021,GP,11,110,25,d40g,2,7/13/2021,SA,6,7/19/2021,AW/LR,5.1150,2.0800,2.0440,2.2240,1.8320,1.8000,1.9900,343.7,AW,3172,AW,9.23,20210719,2658,W,2.1364,99.63,0.0000,100.0000,0.0000,100.0,0.111,99.8501,98.9505,99.8501,99.8501,N,N,,,Erin,20210719.1,131.581,96.1812,1.368,Erin,20210719.1,20210719,Erin,,Adin,Adin,Adin,44A9,7/19/2021,0,7/19/2021,5a,5a,5a,5a,5a,5a,5a,1,1,5a,4325,4,4,A,9,0.988,-0.0762,-0.127,-0.3048,-0.0254,-0.2286,-0.381,0.0254
4326,105,10,7,52,6/29/2021,S1-12 FS,40,SG47,16-A,0.50,9/1/2020,Erin,Saad,HCS,HCS-93,9,1130,4795,3665,SA,6/21/2021,GP,11,110,25,d40g,1.5,6/21/2021,SA,4,6/25/2021,AW/LR,5.0960,2.0830,2.0350,2.2040,1.8520,1.7990,1.9900,341.2,AW,3144,AW,9.21,20210625,2658,W,0.7496,99.63,0.0376,0.4515,3.3108,3.8,0.130,100.6,98.3508,100,99.5502,N,N,,,Zander,20210628,196.101,117.455,1.670,Erin,20210625,20210628,Zander,,Adin,Erin,Erin,40A10,6/28/2021,3,6/25/2021,5a,5a,5a,5a,5a,5a,5a,1,1,5a,4326,4,0,A,10,0.989,0.0508,-0.0508,-0.4064,-0.3048,0.1524,-0.4064,0.0254
4327,105,11,7,54,7/13/2021,S1-12 FS,38,SG47,16-A,0.83,9/4/2020,Vishwa,Saad,HCS,HCS-95,7,1160,4940,3780,SA,6/25/2021,JL,11,110,25,d40g,2,6/25/2021,LR,6,7/1/2021,AW/LR,5.0810,2.0780,2.0460,2.1900,1.8350,1.7970,1.9890,338.4,AW,3062,AW,9.05,20210701,2654,W,1.6117,99.48,0.0377,0.7536,6.7822,7.6,0.153,99.5502,99.8501,98.9505,99.5502,N,N,,,Mina,20210707,229.711,130.173,1.765,Erin,20210702.2,20210706,Mina,,Erin,Erin,Erin,38A11,7/7/2021,6,7/2/2021,5a,5a,5a,5a,5a,5a,5a,1,1,5a,4327,3,8,A,11,1.021,-0.0254,-0.1778,-0.0254,-0.4572,-0.381,-0.4572,0
4328,106,11,7,35,2/23/2021,S1-12 FS,24,SG47,16-A,0.80,9/4/2020,Vishwa,Saad,HCS,HCS-63,6,1170,4855,3685,JT,2/1/2021,JL,9,110,25,d40g,2,2/1/2021,ET,18,2/19/2021,AW,5.0810,2.1020,2.0420,2.2000,1.8560,1.8000,1.9850,340.9,AW,3052,AW,8.95,20210219,2643,W,2.9236,99.06,0.2649,4.2376,8.0590,12.6,0.214,99.8501,98.5007,98.8006,99.1004,N,N,,,Zander,20210222.3,228.787,192.46,1.189,Erin,20210222.2,20210222,Jerome,,Adin,Mason,Zander,24C11,2/22/2021,3,2/22/2021,5a,5a,5a,5a,5a,5a,5a,1,1,5a,4328,2,4,C,11,0.995,-0.0254,0.4318,-0.127,-0.2032,0.1524,-0.381,-0.1016
4329,105,12,7,37,3/15/2021,S1-12 FS PATCH JOB,24,SG47,16-A,0.50,9/4/2020,Erin,Saad,HCS,HCS-63,6,1175,4820,3645,JT,2/1/2021,JL,9,110,25,d40g,2,2/1/2021,ET,35,3/8/2021,AW,5.0610,2.0590,2.0300,2.2040,1.8420,1.8050,1.9980,338.0,AW,3026,AW,8.95,20210308,2608,W,5.5097,97.75,0.0767,2.1856,9.8543,12.1,0.179,99.1004,99.4003,96.1019,96.4018,N,N,,,Zander,20210310.3,131.251,132.732,0.989,Vrishin,20210309,20210309,Mina,,Mason,Adin,Zander,24D12,3/10/2021,2,3/9/2021,5b,5a,5b,5b,5a,5a,5a,1,1,5b,4329,2,4,D,12,0.986,-0.508,-0.6604,-0.3048,0.0762,-0.2794,-0.254,0.2286
4330,105,13,7,31,1/11/2021,S1-12 FS,23,SG47,16-A,0.95,9/14/2020,Vishwa,Mason,HCS,HCS-57,7,1150,4760,3610,JT,12/17/2020,JL,9,110,25,d40g,4.5,12/17/2020,ET,20,1/6/2021,AW,5.0930,2.0880,2.0190,2.1860,1.8670,1.8150,1.9930,340.5,AW,3106,AW,9.12,20210106,2631,W,1.1244,98.61,0.1520,1.1783,3.6488,5.0,0.142,98.5007,97.4513,98.9505,99.5502,N,N,,,Mason,20210107.3,212.287,248.566,0.854,Mason,20210107,20210107,Mason,,Adin,Adin,Adin,23A13,1/7/2021,1,1/7/2021,5a,5a,5a,5a,5a,5a,5a,1,1,5a,4330,2,3,A,13,0.978,0.0762,0.0762,-0.508,-0.1778,0.254,0,0.1016
4331,105,14,7,33,2/2/2021,S1-12 FS,21,SG47,16-B,0.65,10/15/2020,Vishwa,Caroline,HCS,HCS-59,6,1160,4715,3555,SA,1/8/2021,JL,9,110,25,d40g,2,1/8/2021,ET,14,1/22/2021,AW,5.1120,2.0560,2.0330,2.1880,1.8350,1.8090,2.0000,340.1,AW,3034,AW,8.92,20210122,2648,W,1.1619,99.25,0.3399,2.4169,4.1918,6.9,0.169,100.3,99.5502,96.7016,100.45,N,N,,,Mason,20210127,335.226,190.298,1.762,Mina,20210127.2,20210127,Mason,,Adin,Adin,Adin,21A14,1/27/2021,5,1/27/2021,5b,5a,5b,5a,5a,5a,5a,1,1,5a,4331,2,1,A,14,0.961,0.0508,-0.7366,-0.0508,0.0508,-0.635,-0.1524,0.2794
4332,158,5,7,72,11/16/2021,47-B/48-A,,SG47,47-B,0.50,12/15/2020,Erin,Caroline,HCS,HCS-137,8,1190,5210,4020,SA,11/1/2021,ET,12,110,25,d40g,2,11/1/2021,ET,7,11/8/2021,AW/LR,5.3540,2.1000,2.0720,2.2470,1.8410,1.8140,1.9880,365.1,AW,3342,AW,9.15,20211108,2650,W,1.3118,99.33,0.0000,1.0189,1.8868,2.9,0.121,99.8501,99.4003,98.5007,99.5502,N,N,,,Mason,20211109.1,140.85,110.765,1.272,Erin,20211109,20211109,Mason,,Mason,Erin,Erin,,11/9/2021,1,11/9/2021,5a,5a,5a,5a,5a,5a,5a,1,1,5a,4332,,,,,1.033,0.1016,0.381,-0.1016,-0.4064,0.4572,-0.0254,-0.0508
4333,159,5,7,49,6/8/2021,,39,SG47,48-A,0.58,12/15/2020,Erin,Caroline,HCS,HCS-83,7,1210,4870,3660,SA,5/24/2021,VM,10,110,25,d40g,2,5/24/2021,SA,10,6/3/2021,AW/LR,5.3550,2.0850,2.0650,2.2570,1.8100,1.8010,1.9910,363.3,AW,3186,AW,8.77,20210603,2661,W,1.9490,99.74,0.0000,0.6389,4.2465,4.9,0.138,100,99.7001,99.8501,99.4003,N,N,,,Zander,20210603.1,405.757,255.746,1.587,Zander,20210604,20210604,Erin,,Mason,Mina,Mason,39A5,6/3/2021,0,6/4/2021,5b,5b,5a,5a,5a,5a,5a,1,1,5a,4333,3,9,A,5,0.941,0.127,0,-0.2794,-0.1524,-0.3302,-0.3556,0.0254
4334,160,5,7,36,3/2/2021,not to be confused with 4834 sent in shipment 75,24,SG47,48-A,0.50,12/15/2020,Erin,Ian,HCS,HCS-63,6,1210,5125,3915,JT,2/1/2021,JL,9,110,25,d40g,2.5,2/1/2021,ET,23,2/24/2021,AW,5.3460,2.0910,2.0720,2.2630,1.8410,1.8110,1.9940,365.9,AW,3320,AW,9.07,20210225,2655,W,0.4872,99.51,0.0377,1.2806,8.3616,9.7,0.180,99.8501,99.7001,97.6012,100.9,N,N,,,Mason,20210226.1,408.165,246.549,1.656,Erin,20210226.1,20210301,Zander,,Adin,Adin,Adin,24A5,2/26/2021,2,2/26/2021,5a,5a,5a,5a,5a,5a,5a,1,1,5a,4334,2,4,A,5,1.006,-0.1016,0.1524,-0.1016,0,0.4572,-0.1016,0.1016
4335,161,5,7,66,10/6/2021,,,SG47,48-A,0.58,12/15/2020,Erin,Mason,HCS,HCS-130,9,1180,5075,3895,SA,9/22/2021,SA,12,110,25,d40g,2.5,9/22/2021,ET,7,9/29/2021,AW/LR,5.3490,2.0740,2.0680,2.2550,1.8180,1.8140,1.9870,362.9,AW,3324,AW,9.16,20210929,2656,W,0.2623,99.55,0.0000,0.3765,2.5979,3.0,0.116,99.7001,98.9505,99.4003,100.15,N,N,,,Mina,20210929.4,128.506,87.8297,1.463,Vrishin,20210929.2,20210929,Erin,,Mina,Mina,Erin,,9/29/2021,0,9/29/2021,5a,5a,5a,5a,5a,5a,5a,1,1,5a,4335,,,,,1.001,-0.0254,-0.2794,-0.2032,-0.2032,-0.127,-0.0254,-0.0762
4336,105,6,7,32,1/26/2021,,21,SG47,30-B,1.30,12/15/2020,Alexis,Caroline,HCS,HCS-57,6,1195,4900,3705,EC,12/18/2020,ET,9,110,25,d40g,2.5,12/18/2020,ET,27,1/14/2021,AW,5.2700,2.0770,2.0560,2.2510,1.8170,1.8040,1.9980,357.1,AW,3246,AW,9.09,20210114,2657,W,0.3748,99.59,0.0000,0.4516,4.5540,5.0,0.133,101.949,98.9505,98.6507,98.8006,N,N,,,Mason,20210115,268.704,245.936,1.093,Mason,20210115.2,20210115,Mason,,Adin,Adin,Adin,21A6,1/15/2021,1,1/15/2021,5a,5a,5a,5a,5a,5a,5a,1,1,5a,4336,2,1,A,6,0.964,0,-0.2032,-0.381,-0.0508,-0.2794,-0.2794,0.2032
4337,106,6,7,50,6/15/2021,,37,SG47,47-B,1.00,12/15/2020,Ian,Caroline,HCS,HCS-83,7,1200,5005,3805,SA,5/24/2021,VM,10,110,25,d40g,2,5/24/2021,SA,11,6/4/2021,AW/LR,5.2650,2.0650,2.0520,2.2460,1.8150,1.7990,1.9900,354.6,AW,3184,AW,8.98,20210604,2658,W,2.4738,99.63,0.0376,0.6396,7.4868,8.2,0.129,99.4003,99.7001,99.5502,99.8501,N,N,,,Erin,20210604.2,428.385,286.729,1.494,Zander,20210604.2,20210607,Zander,,Mason,Mason,Mina,37D6,6/4/2021,0,6/4/2021,5a,5a,5a,5a,5a,5a,5a,1,1,5a,4337,3,7,D,6,0.99,-0.127,-0.508,-0.4826,-0.1778,-0.3302,-0.4064,0
4338,107,6,7,42,4/20/2021,,30,SG47,47-B,1.50,12/15/2020,Ian,Caroline,HCS,HCS-73,6,1195,5155,3960,EC,3/26/2021,ET,10,110,25,d40g,2,3/26/2021,ET,18,4/13/2021,AW,5.2720,2.0780,2.0490,2.2380,1.8320,1.7840,1.9890,354.9,LR,3286,LR,9.26,20210413,2660,W,0.5247,99.70,0.0376,0.9774,5.1504,6.2,0.144,93.1034,102.849,97.1514,105.697,N,N,,,Mina,20210414.4,255.841,229.391,1.115,Jerome,20210415,20210415,Jerome,,Mason,Mason,Mason,30D6,4/14/2021,1,4/15/2021,5c,5a,5b,5a,5c,5a,5a,1,1,5c,4338,3,0,D,6,1.031,0.0508,-0.1778,-0.5588,-0.381,0.1016,-0.7874,-0.0254
4339,108,6,7,45,5/10/2021,,35,SG47,30-B,1.25,12/15/2020,Alexis,Erin,HCS,HCS-78,7,1195,5085,3890,EC,4/22/2021,ET,10,110,25,d40g,2.5,4/22/2021,ET,11,5/3/2021,LR,5.2700,2.0610,2.0610,2.2550,1.8070,1.8050,1.9850,355.5,LR,3232,LR,9.09,20210503,2608,N,0.7496,97.75,0.1150,2.4540,8.2822,10.9,0.181,97.1514,97.0015,99.1004,97.7511,N,N,,,Jerome,20210504,232.464,166.377,1.397,Jerome,20210504,20210504,Jerome,,Mason,Mason,Mina,35B6,5/4/2021,1,5/4/2021,5b,5a,5b,5b,5a,5a,5a,1,1,5b,4339,3,5,B,6,1.012,0,-0.6096,-0.254,0.0508,-0.5334,-0.254,-0.127
4340,109,6,7,73,11/30/2021,,,SG47,47-B,1.75,12/16/2020,Caroline,Ian,HCS,HCS-141,6,1185,5125,3940,SA,11/19/2021,ET,13,110,25,d40g,1.5,11/19/2021,ET,5,11/24/2021,AW/LR,5.2690,2.0840,2.0610,2.2430,1.8310,1.8070,1.9870,356.8,AW,3240,AW,9.08,20211124,2655,W,1.2743,99.51,0.0377,1.0923,2.7495,3.9,0.134,99.7001,99.7001,99.2504,99.4003,N,N,,,LucasT,20211129.1,135.05,113.051,1.195,Mason,20211124,20211124,Nicholas,,Erin,LucasT,Erin,,11/29/2021,5,11/24/2021,5a,5a,5a,5a,5a,5a,5a,1,1,5a,4340,,,,,1.026,-0.0254,-0.0254,-0.254,-0.254,0.0762,-0.2032,-0.0762
4341,110,6,7,65,9/29/2021,,,SG47,47-B,0.48,12/16/2020,Saad/Fyodor,Saad,HCS,HCS-129,6,1195,5010,3815,SA,9/21/2021,SA,12,110,25,d40g,1.5,9/21/2021,SA,3,9/24/2021,AW/LR,5.2720,2.0890,2.0600,2.2420,1.8340,1.7990,1.9890,357.0,AW,3260,AW,9.13,20210924,2659,W,0.8246,99.66,0.0000,0.3761,1.3915,1.8,0.098,99.4003,100,99.2504,100,N,N,,,Erin,20210924.2,143.271,76.0449,1.884,Mina,20210927,20210924,Mina,,Erin,Mina,Mina,,9/24/2021,0,9/27/2021,5a,5a,5a,5a,5a,5a,5a,1,1,5a,4341,,,,,0.993,0.0508,0.1016,-0.2794,-0.2794,0.1524,-0.4064,-0.0254
4342,111,6,7,53,7/7/2021,,42,SG47,47-B,0.43,12/16/2020,Saad,Saad,HCS,HCS-93,7,1205,5140,3935,CC,6/16/2021,GP,11,110,25,d40g,2,6/16/2021,SA,8,6/24/2021,AW/LR,5.2790,2.0750,2.0640,2.2470,1.8230,1.8100,1.9910,357.6,AW,3388,AW,9.47,20210624,2649,W,0.2249,99.29,0.0000,0.7173,4.8320,5.5,0.127,99.5502,99.7001,98.3508,99.5502,N,N,,,Erin,20210625,190.057,101.188,1.878,Zander,20210624.1,20210625,Erin,,Erin,Adin,Adin,42B6,6/25/2021,1,6/24/2021,5a,5a,5a,5a,5a,5a,5a,1,1,5a,4342,4,2,B,6,1.024,0.2286,-0.254,-0.1778,-0.1524,-0.127,-0.127,0.0254
4343,112,6,7,67,10/12/2021,,,SG47,47-B,0.47,12/16/2020,Saad,Saad,HCS,HCS-131,8,1205,5055,3850,SA,9/27/2021,SA,12,110,25,d40g,2.5,9/27/2021,SA,8,10/5/2021,AW/LR,5.2680,2.0920,2.0650,2.2370,1.8330,1.8110,1.9930,357.5,AW,3280,AW,9.17,20211005,2661,W,0.2623,99.74,0.0000,0.8268,7.2529,8.1,0.162,100.75,99.1004,99.1004,100,N,N,,,Mason,20211005.2,179.64,88.5293,2.029,EricH,20211006,20211005,Mason,,Erin,EricH,EricH,,10/5/2021,0,10/6/2021,5a,5a,5a,5a,5a,5a,5a,1,1,5a,4343,,,,,1.002,-0.0508,0.1778,-0.1524,-0.4064,0.127,-0.1016,0.0762
4344,113,6,7,52,6/29/2021,sean effect,42,SG47,47-B,1.00,12/16/2020,Ian,Caroline,HCS,HCS-90,9,1160,5135,3975,VM,6/1/2021,SA,11,110,25,d40g,1.5,6/1/2021,ET,9,6/10/2021,AW/LR,5.2700,2.0790,2.0580,2.2590,1.8240,1.8140,1.9890,358.1,AW,3358,AW,9.38,20210610,2659,W,0.0750,99.66,0.0000,0.3009,2.3693,2.7,0.101,99.5502,99.8501,99.4003,99.8501,N,N,,,Mina,20210622,112.055,93.5407,1.198,Zander,20210622,20210622,Erin,,Erin,Erin,Mina,42C6,6/22/2021,12,6/22/2021,5a,5a,5a,5a,5a,5a,5a,1,1,5a,4344,4,2,C,6,1.035,0,-0.1524,-0.3302,0.1524,-0.1016,-0.0254,-0.0254
4345,114,6,7,71,11/9/2021,,,SG47,47-B,0.45,12/16/2020,Saad,Saad,HCS,HCS-135,9,1165,5160,3995,SA,10/19/2021,ET,12,110,25,d40g,2,10/19/2021,SA,14,11/2/2021,AW/LR,5.2740,2.0910,2.0760,2.2490,1.8240,1.8100,1.9860,358.5,AW,3284,AW,9.16,20211102,2656,W,1.5367,99.55,0.0000,0.3389,3.2756,3.6,0.160,100.75,98.8006,99.1004,99.5502,N,N,,,LucasT,20211103.1,119.369,90.6283,1.317,Vrishin,20211103.2,20211103,LucasT,,Erin,EricH,EricH,,11/3/2021,1,11/3/2021,5a,5a,5a,5a,5a,5a,5a,1,1,5a,4345,,,,,1.04,0.1016,0.1524,0.127,-0.1016,-0.1016,-0.127,-0.1016
4346,115,6,7,74,12/8/2021,,,SG47,47-B,0.45,12/16/2020,Saad,Saad,HCS,HCS-142,6,1190,5210,4020,SA,11/24/2021,ET,13,110,25,d40g,3,11/24/2021,ET,12,12/6/2021,AW/LR,5.2440,2.0620,2.0530,2.2250,1.8260,1.8100,1.9750,351.0,AW,3198,AW,9.11,20211206,2628,W,2.0239,98.50,0.1142,1.7884,6.2785,8.2,0.159,98.6507,96.8516,99.2504,99.2504,N,N,,,Mina,20211206,158.388,139.105,1.139,Mina,20211206.1,20211206,Mina,,Caroline,Mina,Mina,,12/6/2021,0,12/6/2021,5b,5a,5b,5a,5a,5a,5a,1,1,5a,4346,,,,,1.046,-0.6604,-0.5842,-0.4572,-0.7112,-0.0508,-0.127,-0.381
4347,116,6,7,71,11/9/2021,,,SG47,47-B,0.40,12/16/2020,Saad,Saad,HCS,HCS-137,7,1215,5135,3920,SA,10/29/2021,ET,12,110,25,d40g,2,10/29/2021,ET,5,11/3/2021,AW/LR,5.2730,2.0690,2.0610,2.2440,1.8030,1.8070,1.9930,355.7,AW,3230,AW,9.08,20211103,2611,W,1.5742,97.86,0.4596,3.1023,7.7365,11.3,0.198,97.7511,95.952,99.4003,98.3508,N,N,,,LucasT,20211104.2,95.2963,56.1536,1.697,Vrishin,20211103.3,20211104,LucasT,,Erin,Erin,Erin,,11/4/2021,1,11/3/2021,5b,5a,5b,5b,5b,5a,5a,1,1,5b,4347,,,,,1.02,0.0762,-0.4064,-0.254,-0.2286,-0.635,-0.2032,0.0762
4348,117,6,7,63,9/15/2021,,,SG47,47-B,4.50,12/17/2020,Gautam,Caroline,HCS,HCS-126,6,1195,5045,3850,SA,8/31/2021,SA,11,110,25,d40g,3,8/31/2021,ET,7,9/7/2021,AW/LR,5.2720,2.0790,2.0630,2.2380,1.8310,1.7940,1.9860,355.8,AW,3266,AW,9.18,20210907,2650,W,1.7616,99.33,0.3396,99.5849,0.0000,99.9,0.112,99.5502,99.4003,98.9505,99.4003,N,N,,,LucasT,20210908,94.0358,89.066,1.056,EricH,20210908.1,20210908,LucasT,,Erin,EricH,Mina,,9/8/2021,1,9/8/2021,5b,5a,5b,5a,5a,5a,5a,1,1,5a,4348,,,,,1.002,0.0508,-0.1524,-0.2032,-0.381,0.0762,-0.5334,-0.1016
4349,118,6,7,50,6/15/2021,,37,SG47,30-B,1.25,12/18/2020,Alexis,Erin,HCS,HCS-81,8,1190,4995,3805,SA,5/12/2021,JL,10,110,25,d40g,2,5/12/2021,ET,29,6/10/2021,AW/LR,5.2710,2.0860,2.0560,2.2440,1.8270,1.8080,1.9890,356.9,AW,3150,AW,8.83,20210610,2663,W,1.5367,99.81,0.0376,0.6384,3.2670,3.9,0.133,100,99.2504,98.3508,101.649,N,N,,,Zander,20210610.1,191.484,140.163,1.366,Zander,20210610.2,20210611,Zander,,Erin,Erin,Erin,37C6,6/10/2021,0,6/10/2021,5a,5a,5a,5a,5a,5a,5a,1,1,5a,4349,3,7,C,6,0.99,0.0254,0.0254,-0.381,-0.2286,-0.0254,-0.1778,-0.0254
4350,119,6,7,48,6/1/2021,,36,SG47,30-B,1.20,12/18/2020,Alexis,Erin,HCS,HCS-77,9,1165,5010,3845,JT,4/21/2021,JL,10,110,25,d40g,3,4/21/2021,ET,28,5/19/2021,AW/LR,5.2540,2.1030,2.0600,2.2530,1.8450,1.8000,1.9890,358.0,AW,3218,AW,8.99,20210519,2654,W,1.3119,99.48,0.0754,0.6029,3.5418,4.2,0.131,99.5502,99.4003,98.9505,100,N,N,,,Zander,20210521,173.846,141.629,1.227,Zander,20210520,20210521,Zander,,Adin,Mason,Adin,36C6,5/21/2021,2,5/20/2021,5a,5a,5a,5a,5a,5a,5a,1,1,5a,4350,3,6,C,6,1.001,-0.4064,0.4572,-0.2794,0,0.4318,-0.381,-0.0254
4351,120,6,7,52,6/29/2021,,41,SG47,30-B,1.25,12/18/2020,Alexis,Erin,HCS,HCS-91,8,1190,4940,3750,VM,6/8/2021,JL,11,110,25,d40g,2,6/8/2021,SA,9,6/17/2021,LR,5.2630,2.1000,2.0590,2.2470,1.8400,1.8070,1.9850,357.6,LR,3304,LR,9.24,20210617,2651,W,0.5622,99.36,0.0377,0.7544,3.5836,4.4,0.144,98.8006,99.4003,99.7001,99.5502,N,N,,,Mason,20210618.2,180.156,138.273,1.303,Erin,20210618.2,20210621,Zander,,Erin,Zander,Erin,41D6,6/18/2021,1,6/18/2021,5a,5a,5a,5a,5a,5a,5a,1,1,5a,4351,4,1,D,6,0.976,-0.1778,0.381,-0.3048,-0.1524,0.3048,-0.2032,-0.127
4352,121,6,7,32,1/26/2021,,23,SG47,47-B,3.00,12/18/2020,Jeremy,Erin,HCS,HCS-57,7,1195,4950,3755,ET,12/22/2020,GP,9,110,25,d40g,2,12/23/2020,ET,22,1/14/2021,AW,5.2730,2.0610,2.0650,2.2450,1.8120,1.8160,1.9940,356.4,AW,3308,AW,9.28,20210114,2655,W,0.4123,99.51,0.0753,1.1676,3.6158,4.9,0.141,99.7001,99.8501,99.1004,99.4003,N,N,,,Mason,20210115,272.582,245.936,1.108,Mason,20210115.2,20210115,Mason,,Adin,Adin,Adin,23A6,1/15/2021,1,1/15/2021,5b,5a,5b,5a,5a,5a,5a,1,1,5a,4352,2,3,A,6,0.977,0.0762,-0.6096,-0.1524,-0.2032,-0.4064,0.0254,0.1016
4353,122,6,7,52,6/29/2021,,41,SG47,30-B,1.25,12/18/2020,Alexis,Erin,HCS,HCS-92,9,1160,5045,3885,SA,6/15/2021,ET,11,110,25,d40g,1.5,6/15/2021,ET,9,6/24/2021,AW/LR,5.2700,2.0790,2.0600,2.2480,1.8270,1.8130,1.9820,356.7,AW,3300,AW,9.25,20210624,2627,W,0.5248,98.46,0.2665,2.5124,5.9764,8.8,0.177,98.5007,98.051,98.3508,98.9505,N,N,,,Erin,20210625,198.401,101.188,1.961,Zander,20210624.1,20210625,Erin,,Erin,Adin,Adin,41C6,6/25/2021,1,6/24/2021,5a,5a,5a,5a,5a,5a,5a,1,1,5a,4353,4,1,C,6,1.011,0,-0.1524,-0.2794,-0.127,-0.0254,-0.0508,-0.2032
4354,123,6,7,57,8/4/2021,,45,SG47,30-B,1.25,12/18/2020,Alexis / Caroline,Erin,HCS,HCS-99,6,1190,4965,3775,SA,7/21/2021,CC,11,110,25,d40g,2,7/21/2021,SA,7,7/28/2021,AW/LR,5.2660,2.0890,2.0660,2.2510,1.8280,1.8300,1.9870,358.6,AW,3306,AW,9.22,20210728,2655,W,1.6866,99.51,0.0377,0.6403,2.1846,2.9,0.117,99.4003,99.8501,99.8501,98.9505,N,N,,,LucasT,20210729.3,108.766,80.8372,1.345,LucasT,20210729.2,20210729,Mason,,Mason,Adin,Adin,45D6,7/29/2021,1,7/29/2021,5a,5a,5a,5a,5a,5a,5a,1,1,5a,4354,4,5,D,6,0.983,-0.1016,0.1016,-0.127,-0.0508,0,0.381,-0.0762
4355,124,6,7,54,7/13/2021,47-B/30-B ,43,SG47,47-B,1.80,12/18/2020,Nicholas / Caroline,Erin,HCS,HCS-95,8,1190,4955,3765,SA,6/30/2021,JL,11,110,25,d40g,2.5,6/30/2021,ET,8,7/8/2021,AW/LR,5.2710,2.0930,2.0680,2.2440,1.8300,1.8180,1.9850,358.1,AW,3264,AW,9.12,20210708,2657,W,1.5742,99.59,0.0753,1.0538,5.8337,7.0,0.172,99.8501,100,98.2009,100.3,N,N,,,Mason,20210709,191.042,112.441,1.699,Erin,20210712.1,20210709,Erin,,Mason,Erin,Mason,43B6,7/9/2021,1,7/12/2021,5a,5a,5a,5a,5a,5a,5a,1,1,5a,4355,4,3,B,6,0.98,0.0254,0.2032,-0.0762,-0.2286,0.0508,0.0762,-0.127
4356,125,6,7,37,3/15/2021,,,SG47,47-B,1.63,12/18/2020,Caroline,Erin,HCS,HCS-64,7,1205,5040,3835,JT,2/9/2021,SA,9,110,25,d40g,3.5,2/9/2021,ET,24,3/5/2021,AW,5.2710,2.0910,2.0650,2.2510,1.8350,1.8100,1.9870,358.5,AW,3250,AW,9.07,20210305,2653,W,3.3359,99.44,0.1508,3.2416,6.7848,10.2,0.183,99.1004,99.1004,99.5502,100,N,N,,,Jerome,20210309,159.31,139.374,1.143,Mina,20210310.1,20210309.2,Mina,,Mason,Zander,Zander,,3/9/2021,4,3/10/2021,5a,5a,5a,5a,5a,5a,5a,1,1,5a,4356,,,,,0.998,0.0254,0.1524,-0.1524,-0.0508,0.1778,-0.127,-0.0762
4357,126,6,7,36,3/2/2021,,24,SG47,47-B,1.67,12/18/2020,Caroline,Mason,HCS,HCS-63,6,1190,5085,3895,JT,2/1/2021,JL,9,110,25,d40g,2,2/1/2021,ET,24,2/25/2021,AW,5.2680,2.0960,2.0560,2.2450,1.8440,1.8070,1.9850,357.6,AW,3252,AW,9.09,20210225,2631,W,0.8246,98.61,0.0380,1.4443,7.7157,9.2,0.182,100.75,99.1004,98.051,96.5517,N,N,,,Mason,20210226.1,408.059,246.549,1.655,Erin,20210226.1,20210301,Zander,,Adin,Adin,Adin,24A6,2/26/2021,1,2/26/2021,5a,5a,5a,5a,5a,5a,5a,1,1,5a,4357,2,4,A,6,1.014,-0.0508,0.2794,-0.381,-0.2032,0.4064,-0.2032,-0.127
4358,127,6,7,72,11/16/2021,,,SG47,47-B,0.50,12/20/2020,Saad,Saad,HCS,HCS-138,7,1215,5075,3860,SA,11/4/2021,SA,12,110,25,d40g,2,11/4/2021,SA,5,11/9/2021,AW/LR,5.2720,2.0720,2.0650,2.2500,1.8190,1.8160,1.9870,357.1,AW,3238,AW,9.07,20211109,2653,W,0.2624,99.44,0.0377,0.2639,2.1108,2.4,0.110,99.7001,99.4003,99.4003,99.2504,N,N,,,Mason,20211109.2,141.471,94.1268,1.503,EricH,20211110,20211109,Mason,,Erin,Erin,Erin,,11/9/2021,0,11/10/2021,5a,5a,5a,5a,5a,5a,5a,1,1,5a,4358,,,,,1.005,0.0508,-0.3302,-0.1524,-0.0762,-0.2286,0.0254,-0.0762
4359,128,6,7,73,11/30/2021,PATCH JOB,,SG47,47-B,0.47,12/20/2020,Saad,Saad,HCS,HCS-140,9,1165,4925,3760,SA,11/12/2021,ET,12,110,25,d40g,4,11/12/2021,ET,10,11/22/2021,AW/LR,5.2600,2.0970,2.0730,2.2420,1.8230,1.8020,1.9890,356.9,AW,3276,AW,9.18,20211122,2633,W,1.0870,98.69,0.1139,0.9875,3.3422,4.4,0.138,98.3508,99.4003,98.6507,98.3508,N,N,,,Nicholas,20211123.1,133.6,106.454,1.255,Mason,20211123.1,20211123,Nicholas,,Mason,Mason,Mason,,11/23/2021,1,11/23/2021,5a,5a,5a,5a,5a,5a,5a,1,1,5a,4359,,,,,0.979,-0.254,0.3048,0.0508,-0.2794,-0.127,-0.3302,-0.0254
4360,129,6,7,71,11/9/2021,,,SG47,47-B,0.47,12/20/2020,Saad,Saad,HCS,HCS-137,6,1190,5120,3930,SA,10/28/2021,SA,12,110,25,d40g,2.5,10/28/2021,SA,5,11/2/2021,AW/LR,5.2710,2.0880,2.0770,2.2500,1.8300,1.8080,1.9900,358.8,AW,3284,AW,9.15,20211102,2653,W,1.7616,99.44,0.0377,0.1885,5.5032,5.7,0.160,100.45,98.9505,99.5502,98.8006,N,N,,,LucasT,20211103.1,126.509,90.6283,1.396,Vrishin,20211103.2,20211103,LucasT,,Erin,EricH,EricH,,11/3/2021,1,11/3/2021,5a,5a,5a,5a,5a,5a,5a,1,1,5a,4360,,,,,1.023,0.0254,0.0762,0.1524,-0.0762,0.0508,-0.1778,0
4361,130,6,7,67,10/12/2021,,,SG47,47-B,0.45,12/20/2020,Saad,Saad,HCS,HCS-131,9,1170,5100,3930,SA,9/29/2021,ET,12,110,25,d40g,2,9/29/2021,ET,7,10/6/2021,AW/LR,5.2700,2.0850,2.0710,2.2510,1.8380,1.8200,1.9930,359.4,AW,3304,AW,9.19,20211006,2654,W,0.2999,99.48,0.0000,0.4521,2.1854,2.6,0.117,98.8006,101.349,99.2504,98.5007,N,N,,,LucasT,20211007.1,121.937,77.9635,1.564,Nicholas,20211007.1,20211007,LucasT,,Erin,Erin,Erin,,10/7/2021,1,10/7/2021,5a,5a,5a,5a,5a,5a,5a,1,1,5a,4361,,,,,1.023,0,0,0,-0.0508,0.254,0.127,0.0762
4362,131,6,7,49,6/8/2021,,35,SG47,47-B,0.42,12/21/2020,Erin,Mason,HCS,HCS-82,7,1210,4970,3760,JL,5/17/2021,VM,10,110,25,d40g,3,5/17/2021,SA,9,5/26/2021,AW/LR,5.2600,2.0940,2.0620,2.2470,1.8340,1.8070,1.9910,357.5,AW,3214,AW,8.99,20210526,2661,W,2.6611,99.74,0.1503,1.3905,4.1714,5.7,0.142,100.15,99.5502,99.5502,99.7001,N,N,,,Erin,20210527,266.3,132.561,2.009,Erin,20210526.2,20210526,Erin,,Adin,Adin,Adin,35C6,5/27/2021,1,5/26/2021,5a,5a,5a,5a,5a,5a,5a,1,1,5a,4362,3,5,C,6,0.979,-0.254,0.2286,-0.2286,-0.1524,0.1524,-0.2032,0.0254
4363,132,6,7,44,5/4/2021,,29,SG47,47-B,0.42,12/21/2020,Erin,Mason,HCS,HCS-76,7,1205,5085,3880,SA,4/12/2021,JL,10,110,25,d40g,1.5,4/12/2021,ET,7,4/19/2021,AW/LR,5.2700,2.0700,2.0620,2.2470,1.8100,1.8100,1.9800,355.3,AW,3280,AW,9.23,20210419,2659,W,0.4123,99.66,0.0376,0.3009,3.9489,4.3,0.135,99.1004,99.8501,99.8501,99.8501,N,N,,,Mina,20210420.1,205.184,250.99,0.818,Erin,20210419.1,20210420,Mina,,Adin,Adin,Adin,29D6,4/20/2021,1,4/19/2021,5a,5a,5a,5a,5a,5a,5a,1,1,5a,4363,2,9,D,6,1.01,0,-0.381,-0.2286,-0.1524,-0.4572,-0.127,-0.254
4364,133,6,7,56,7/27/2021,,45,SG47,47-B,0.42,12/21/2020,Erin,Mason,HCS,HCS-97,8,1195,4835,3640,SA,7/13/2021,GP,11,110,25,d40g,1.5,7/13/2021,SA,6,7/19/2021,AW/LR,5.2690,2.0780,2.0600,2.2410,1.8200,1.8060,1.9900,356.0,AW,3244,AW,9.11,20210719,2658,W,0.8246,99.63,0.0000,60.1956,39.4281,99.6,0.101,99.8501,99.1004,99.8501,99.7001,N,N,,,Erin,20210720.1,175.601,110.271,1.592,Mina,20210720,20210720,Mina,,Adin,Mina,Erin,45C6,7/20/2021,1,7/20/2021,5a,5a,5a,5a,5a,5a,5a,1,1,5a,4364,4,5,C,6,0.947,-0.0254,-0.1778,-0.2794,-0.3048,-0.2032,-0.2286,0
4365,134,6,7,49,6/8/2021,,39,SG47,30-B,1.48,12/22/2020,Caroline,Erin,HCS,HCS-83,9,1160,4840,3680,SA,5/20/2021,VM,10,110,25,d40g,2,5/20/2021,SA,6,5/26/2021,AW/LR,5.2660,2.1000,2.0600,2.2520,1.8170,1.8160,1.9930,358.4,AW,3150,AW,8.79,20210526,2653,W,2.6987,99.44,0.0754,4.5232,52.5820,57.2,0.146,100.3,99.2504,99.1004,99.1004,N,N,,,Erin,20210527,221.066,132.561,1.668,Erin,20210526.2,20210526,Erin,,Adin,Adin,Adin,39C6,5/27/2021,1,5/26/2021,5b,5b,5a,5a,5a,5a,5a,1,1,5a,4365,3,9,C,6,0.958,-0.1016,0.381,-0.2794,-0.0254,-0.2794,0.0254,0.0762
4366,135,6,7,45,5/10/2021,,35,SG47,47-B,0.50,12/22/2020,Erin,Mason,HCS,HCS-76,8,1185,4900,3715,EC,4/13/2021,SA,10,110,25,d40g,2,4/13/2021,ET,20,5/3/2021,LR,5.2680,2.0910,2.0560,2.2500,1.8410,1.8080,1.9830,357.6,LR,3232,LR,9.04,20210503,2650,N,0.2249,99.33,0.0377,1.6981,6.8679,8.6,0.177,98.9505,98.9505,99.7001,99.7001,N,N,,,Jerome,20210504,204.168,166.377,1.227,Jerome,20210504,20210504,Jerome,,Mason,Mason,Mina,35D6,5/4/2021,1,5/4/2021,5a,5a,5a,5a,5a,5a,5a,1,1,5a,4366,3,5,D,6,0.967,-0.0508,0.1524,-0.381,-0.0762,0.3302,-0.1778,-0.1778
4367,136,6,7,52,6/29/2021,,41,SG47,47-B,0.58,12/22/2020,Erin,Mason,HCS,HCS-93,8,1195,5090,3895,VM,6/17/2021,GP,11,110,25,d40g,1.5,6/17/2021,SA,7,6/24/2021,AW/LR,5.2730,2.0740,2.0570,2.2460,1.8450,1.8120,1.9920,357.9,AW,3404,AW,9.51,20210624,2663,W,0.3373,99.81,0.0376,0.3755,2.7413,3.2,0.108,99.7001,100,99.7001,99.8501,N,N,,,Erin,20210625,171.608,101.188,1.696,Zander,20210624.1,20210625,Erin,,Erin,Adin,Adin,41B6,6/25/2021,1,6/24/2021,5a,5a,5a,5a,5a,5a,5a,1,1,5a,4367,4,1,B,6,1.014,0.0762,-0.2794,-0.3556,-0.1778,0.4318,-0.0762,0.0508
4368,137,6,7,52,6/29/2021,,42,SG47,47-B,0.58,12/22/2020,Erin,Mason,HCS,HCS-90,8,1185,5085,3900,VM,6/2/2021,VM,11,110,25,d40g,1.5,6/2/2021,SA,15,6/17/2021,LR,5.2650,2.0950,2.0660,2.2450,1.8300,1.8060,1.9750,356.4,LR,3342,LR,9.38,20210617,2660,W,0.0749,99.70,0.0000,0.2632,3.9098,4.2,0.132,99.8501,99.8501,99.1004,100,N,N,,,Mason,20210618.2,211.878,138.273,1.532,Erin,20210618.2,20210621,Zander,,Erin,Zander,Erin,42D6,6/18/2021,1,6/18/2021,5a,5a,5a,5a,5a,5a,5a,1,1,5a,4368,4,2,D,6,1.015,-0.127,0.254,-0.127,-0.2032,0.0508,-0.2286,-0.381
4369,138,6,7,50,6/15/2021,,37,SG47,47-B,0.50,12/22/2020,Erin,Mason,HCS,HCS-84,7,1205,5145,3940,VM,5/27/2021,JL,11,110,25,d40g,3,5/27/2021,SA,14,6/10/2021,AW/LR,5.2640,2.0730,2.0680,2.2390,1.8240,1.8140,1.9900,356.1,AW,3302,AW,9.27,20210610,2664,W,0.5622,99.85,0.0375,0.3003,3.1907,3.5,0.132,99.7001,100,99.8501,99.8501,N,N,,,Zander,20210610.1,165.699,140.163,1.182,Zander,20210610.2,20210611,Zander,,Erin,Erin,Erin,37B6,6/10/2021,0,6/10/2021,5a,5a,5a,5a,5a,5a,5a,1,1,5a,4369,3,7,B,6,1.026,-0.1524,-0.3048,-0.0762,-0.3556,-0.1016,-0.0254,0
4370,139,6,7,50,6/15/2021,,38,SG47,48-A,1.50,12/22/2020,Adin,Caroline,HCS,HCS-80,8,1190,4880,3690,SA,5/4/2021,VM,10,110,25,d40g,3,5/4/2021,SA,37,6/10/2021,AW/LR,5.2590,2.0850,2.0580,2.2420,1.8400,1.8150,1.9910,357.0,AW,3148,AW,8.82,20210610,2656,W,1.5742,99.55,0.2259,1.3178,2.6355,4.2,0.150,100.45,98.2009,99.4003,100.15,N,N,,,Zander,20210610.1,190.936,140.163,1.362,Zander,20210610.2,20210611,Zander,,Erin,Erin,Erin,38A6,6/10/2021,0,6/10/2021,5a,5a,5a,5a,5a,5a,5a,1,1,5a,4370,3,8,A,6,0.96,-0.2794,0,-0.3302,-0.2794,0.3048,0,0.0254
4371,140,6,7,56,7/27/2021,,45,SG47,48-A,3.00,12/22/2020,Jeremy,Erin,HCS,HCS-97,7,1215,4890,3675,SA,7/14/2021,GP,11,110,25,d40g,2,7/14/2021,SA,5,7/19/2021,AW/LR,5.2700,2.0580,2.0610,2.2510,1.8140,1.8060,1.9890,355.7,AW,3256,AW,9.15,20210719,2660,W,1.9865,99.70,0.0752,0.6391,6.9925,7.7,0.152,99.5502,99.7001,99.5502,100,N,N,,,Erin,20210720.1,207.041,110.271,1.878,Mina,20210720,20210720,Mina,,Adin,Mina,Erin,45B6,7/20/2021,1,7/20/2021,5b,5a,5b,5a,5a,5a,5a,1,1,5a,4371,4,5,B,6,0.957,0,-0.6858,-0.254,-0.0508,-0.3556,-0.2286,-0.0254
4372,141,6,7,50,6/15/2021,,38,SG47,48-A,0.75,12/22/2020,Mason,Erin,HCS,HCS-83,9,1160,5005,3845,SA,5/25/2021,JL,10,110,25,d40g,1.5,5/25/2021,SA,10,6/4/2021,AW/LR,5.2720,2.0850,2.0650,2.2470,1.8060,1.7860,1.9920,356.0,AW,3216,AW,9.03,20210604,2656,W,1.7241,99.55,0.1130,99.7364,0.0753,99.9,0.128,99.1004,99.8501,99.5502,99.7001,N,N,,,Erin,20210604.2,355.433,286.729,1.240,Zander,20210604.2,20210607,Zander,,Mason,Mason,Mina,38B6,6/4/2021,0,6/4/2021,5b,5a,5b,5a,5a,5a,5a,1,1,5a,4372,3,8,B,6,1.001,0.0508,0,-0.1524,-0.1524,-0.5588,-0.7366,0.0508
4373,142,6,7,54,7/13/2021,,40,SG47,48-A,0.66,12/23/2020,Mason,Erin,HCS,HCS-94,7,1210,5100,3890,SA,6/25/2021,JL,11,110,25,d40g,1.5,6/25/2021,LR,5,6/30/2021,AW/LR,5.2700,2.0630,2.0550,2.2520,1.8120,1.8110,1.9890,355.9,AW,3238,AW,9.10,20210630,2656,W,0.4498,99.55,0.2259,99.7741,0.0000,100.0,0.108,99.4003,99.7001,100.6,98.5007,N,N,,,Mina,20210701.2,207.379,106.592,1.946,Mina,20210630.1,20210701,Mina,,Erin,Mason,Mason,40C6,7/1/2021,1,6/30/2021,5b,5a,5b,5a,5a,5a,5a,1,1,5a,4373,4,0,C,6,1.012,0,-0.5588,-0.4064,-0.0254,-0.4064,-0.1016,-0.0254
