Repository: masonrh2/sphenix_cosmics

File: files/blocks_13-64.csv (part 33 of 56)
 DBN,Don't edit Block occurance,BL,Status,BNL shipment,Shipping date,Comment,Sector,Fiber type,Fiber batch,Filling time (h),FF date,Filled by,Checked by,W powder,W bucket number,Mold number,Empty mold (g),Filled mold (g),W filling mass (g),fibers loaded by,W filling date,W filled by,Epoxy batch,Resin mass (g),Hardener mass (g),potting notes,Epoxy filling time (min),Epoxy filling date,Epoxy preparer,Delta Mach-Pot,Machining date,Machined by,L (in),BT (in),BB (in),BH (in),ST (in),SB (in),SH (in),Volume (mL),Measured by,Mass (g),Measured by,Density(g/mL),Tested on,# Fibers N,Good end,ABS N-W (%),# Fibers / # Holes (%),10-15(%),15-50(%),50-75(%),r75 (%),R,T1(BL) Fiber %,T2(BR) Fiber %,T3(TL) Fiber %,T4(TR) Fiber %, missing row?,13 connected holes?,FOM_N,FOM_I,Tested by,Tested on,Scintillation (mV),Calibration (mV),Ratio (Calibrated Twice),Tested by,Tested on,Natural Pictures,Tested by,Retouch,Density Result Checked?,Light Checked?,Natural Pictures checked?,Sector ID (SSBBR),LT M/D/YYYY,Days Mach-LT,Scint M/D/YYYY,Block Grade,De,Di,LT,LTQ,Vi,Sci,Pic,X,LT-all,DBN,S-left,S-right,column,row,relative W weight,Δ(L) [mm],Δ(BT) [mm],Δ(BB) [mm],Δ(BH) [mm],Δ(ST) [mm],Δ(SB) [mm],Δ(SH) [mm]
4374,143,6,7,49,6/8/2021,,38,SG47,48-A,0.75,12/23/2020,Mason,Erin,HCS,HCS-80,8,1190,5080,3890,VM,5/7/2021,VM,10,110,25,d40g,7,5/7/2021,SA,19,5/26/2021,AW/LR,5.2650,2.0970,2.0670,2.2420,1.8160,1.8070,1.9860,356.6,AW,3218,AW,9.02,20210526,2646,W,1.3493,99.18,0.1512,2.4943,6.4248,9.1,0.179,99.7001,98.051,99.4003,99.5502,N,N,,,Erin,20210526.3,407.966,213.092,1.915,Erin,20210527,20210526,Erin,,Adin,Adin,Adin,38C6,5/26/2021,0,5/27/2021,5a,5a,5a,5a,5a,5a,5a,1,1,5a,4374,3,8,C,6,1.012,-0.127,0.3048,-0.1016,-0.2794,-0.3048,-0.2032,-0.1016
4375,144,6,7,55,7/21/2021,,,SG47,47-B,0.50,12/23/2020,Erin,Mason,HCS,HCS-96,6,1185,5050,3865,SA,7/6/2021,GP,11,110,25,d40g,2,7/6/2021,SA,7,7/13/2021,AW/LR,5.2590,2.0850,2.0620,2.2400,1.8320,1.8110,1.9890,356.3,AW,3360,AW,9.43,20210713,2650,W,1.2743,99.33,0.0000,1.6604,6.5660,8.2,0.163,99.4003,99.1004,99.8501,98.9505,N,N,,,Mina,20210714,190.096,117.493,1.618,Mina,20210713.1,20210713,Mina,,Erin,Erin,Erin,,7/14/2021,1,7/13/2021,5a,5a,5a,5a,5a,5a,5a,1,1,5a,4375,,,,,1.006,-0.2794,0,-0.2286,-0.3302,0.1016,-0.1016,-0.0254
4376,145,6,7,55,7/21/2021,,,SG47,48-A,0.75,12/23/2020,Mason,Erin,HCS,HCS-96,9,1165,4920,3755,SA,7/7/2021,GP,11,110,25,d40g,2,7/9/2021,SA,6,7/15/2021,AW/LR,5.2660,2.0660,2.0590,2.2450,1.8310,1.8120,1.9910,356.3,AW,3268,AW,9.17,20210715,2668,W,1.3493,100.00,0.0000,1.2369,5.6222,6.9,0.156,99.4003,100,98.8006,101.799,N,N,,,Mason,20210716,120.45,79.1772,1.521,Erin,20210716,20210716,Erin,,Erin,Erin,Adin,,7/16/2021,1,7/16/2021,5a,5a,5a,5a,5a,5a,5a,1,1,5a,4376,,,,,0.977,-0.1016,-0.4826,-0.3048,-0.2032,0.0762,-0.0762,0.0254
4377,146,6,7,54,7/13/2021,,40,SG47,47-B,0.50,12/23/2020,Erin,Caroline,HCS,HCS-94,6,1210,5045,3835,VM,6/22/2021,GP,11,110,25,d40g,5,6/22/2021,LR,8,6/30/2021,AW/LR,5.2670,2.0710,2.0360,2.2500,1.8450,1.7990,1.9930,356.2,AW,3344,AW,9.39,20210630,2657,W,1.2744,99.59,0.0376,0.2635,1.2420,1.5,0.117,99.8501,99.5502,99.8501,99.1004,N,N,,,Erin,20210707.2,193.703,115.434,1.678,Erin,20210701.2,20210701,Mina,,Erin,Mason,Mason,40D6,7/7/2021,7,7/1/2021,5b,5a,5b,5a,5a,5a,5a,1,1,5a,4377,4,0,D,6,0.998,-0.0762,-0.3556,-0.889,-0.0762,0.4318,-0.4064,0.0762
4378,147,6,7,50,6/15/2021,48-A & B,37,SG47,48-A,1.00,12/23/2020,Mason / Zander,Mina,HCS,HCS-83,8,1190,4970,3780,VM,5/21/2021,JL,10,110,25,d40g,2,5/21/2021,ET,14,6/4/2021,AW/LR,5.2760,2.0980,2.0680,2.2570,1.8290,1.7980,1.9950,359.7,AW,3210,AW,8.92,20210604,2650,W,1.7241,99.33,0.1509,3.8868,11.8113,15.8,0.209,99.1004,99.4003,99.4003,99.4003,N,N,,,Erin,20210604.3,257.416,286.729,0.898,Zander,20210604.2,20210607,Zander,,Mason,Mason,Mina,37A6,6/4/2021,0,6/4/2021,5a,5a,5a,5a,5a,5a,5a,1,1,5a,4378,3,7,A,6,0.984,0.1524,0.3302,-0.0762,0.1016,0.0254,-0.4318,0.127
4379,148,6,7,32,1/26/2021,,24,SG47,47-B,0.50,12/23/2020,Erin,Caroline,HCS,HCS-58,6,1195,5025,3830,SA,12/30/2020,SA,9,110,25,d40g,3,1/4/2021,ET,15,1/19/2021,AW,5.2720,2.0790,2.0600,2.2610,1.8250,1.8080,1.9940,358.6,AW,3284,AW,9.16,20210119,2657,W,0.2998,99.59,0.0753,0.4893,3.2367,3.8,0.132,100.15,99.1004,99.7001,99.4003,N,N,,,Mason,20210119.1,248.604,231.107,1.076,Adin,20210119.1,20210120,Mason,,Adin,Adin,Adin,24C6,1/19/2021,0,1/19/2021,5a,5a,5a,5a,5a,5a,5a,1,1,5a,4379,2,4,C,6,0.997,0.0508,-0.1524,-0.2794,0.2032,-0.0762,-0.1778,0.1016
4380,149,6,5m,,,,,SG47,47-B,0.42,12/23/2020,Erin,Caroline,HCS,HCS-64,6,1205,5035,3830,JT,2/9/2021,JL,9,110,25,d40g,2,2/9/2021,ET,16,2/25/2021,AW,5.2470,2.0810,2.0670,2.2580,1.8050,1.8000,1.9900,355.6,AW,3238,AW,9.11,20210225,2596,W,1.1994,97.30,0.0770,1.6564,3.6595,5.4,0.153,97.4513,97.1514,99.5502,95.0525,N,Y,,,Mason,20210708.2,115.648,105.376,1.097,Erin,20210708,20210226,Mason,,Adin,Adin,Adin,,7/8/2021,133,7/8/2021,8,5a,5b,5b,5b,8,5a,1,1,8,4380,,,,,0.997,-0.5842,-0.1016,-0.1016,0.127,-0.5842,-0.381,0
4381,150,6,7,50,6/15/2021,,38,SG47,47-B,0.42,12/23/2020,Erin,Caroline,HCS,HCS-84,8,1195,5145,3950,VM,5/26/2021,JL,11,110,25,d40g,2,5/26/2021,SA,9,6/4/2021,AW/LR,5.2760,2.0950,2.0640,2.2480,1.8470,1.7910,1.9880,358.5,AW,3350,AW,9.35,20210604,2664,W,1.3119,99.85,0.0375,0.4505,4.5420,5.0,0.133,99.8501,100.15,99.5502,99.8501,N,N,,,Erin,20210604.3,474.07,286.729,1.653,Zander,20210604.2,20210607,Zander,,Mason,Mason,Mina,38D6,6/4/2021,0,6/4/2021,5b,5a,5b,5a,5a,5a,5a,1,1,5a,4381,3,8,D,6,1.028,0.1524,0.254,-0.1778,-0.127,0.4826,-0.6096,-0.0508
4382,151,6,7,75,12/15/2021,,,SG47,48-A,3.00,12/23/2020,Jeremy,Saad,HCS,HCS-142,7,1210,5130,3920,SA,11/30/2021,ET,13,110,25,d40g,3.5,11/30/2021,ET,8,12/8/2021,AW/LR,5.2710,2.0650,2.0720,2.2470,1.8110,1.8080,1.9980,356.9,AW,3198,AW,8.96,20211208,2661,W,0.4497,99.74,0.0000,0.6764,4.5096,5.2,0.122,100.3,99.5502,99.4003,99.7001,N,N,,,Erin,20211208,135.57,88.4855,1.532,EricH,20211208,20211209,LucasT,,Caroline,Erin,LucasT,,12/8/2021,0,12/8/2021,5a,5a,5a,5a,5a,5a,5a,1,1,5a,4382,,,,,1.02,0.0254,-0.508,0.0254,-0.1524,-0.4318,-0.1778,0.2032
4383,152,6,7,56,7/27/2021,,45,SG47,48-A,0.45,12/31/2020,Saad,Caroline,HCS,HCS-98,6,1165,4995,3830,SA,7/16/2021,CC,11,110,25,d40g,2,7/16/2021,SA,7,7/23/2021,AW/LR,5.2670,2.0930,2.0720,2.2400,1.8410,1.8070,1.9890,357.9,AW,3316,AW,9.26,20210723,2642,W,1.1245,99.03,0.3407,1.3626,7.0023,8.7,0.181,99.4003,97.7511,99.4003,99.5502,N,N,,,Mason,20210723.2,107.331,68.2648,1.572,Mina,20210726.1,20210723,Mason,,Adin,Adin,Adin,45A6,7/23/2021,0,7/26/2021,5a,5a,5a,5a,5a,5a,5a,1,1,5a,4383,4,5,A,6,0.997,-0.0762,0.2032,0.0254,-0.3302,0.3302,-0.2032,-0.0254
4384,153,6,7,51,6/22/2021,,43,SG47,48-A,0.40,12/31/2020,Saad,Caroline,HCS,HCS-91,9,1160,5050,3890,VM,6/9/2021,JL,11,110,25,d40g,1.5,6/9/2021,ET,8,6/17/2021,LR,5.2660,2.0790,2.0720,2.2490,1.8140,1.7940,1.9850,356.0,LR,3268,LR,9.18,20210617,2655,W,0.0749,99.51,0.0000,1.1299,7.6460,8.8,0.183,99.5502,99.7001,99.2504,99.5502,N,N,,,Mason,20210618.2,221.412,135.842,1.630,Erin,20210621,20210618,Adin,,Erin,Zander,Zander,43A6,6/18/2021,1,6/21/2021,5b,5a,5b,5a,5a,5a,5a,1,1,5a,4384,4,3,A,6,1.012,-0.1016,-0.1524,0.0254,-0.1016,-0.3556,-0.5334,-0.127
4385,154,6,7,48,6/1/2021,,36,SG47,48-B,0.35,12/31/2020,Saad,Caroline,HCS,HCS-78,8,1190,4935,3745,ET,4/23/2021,ET,10,110,25,d40g,3,4/23/2021,ET,26,5/19/2021,AW/LR,5.2560,2.0930,2.0610,2.2340,1.8400,1.8080,1.9880,356.0,AW,3218,AW,9.04,20210519,2658,W,1.0495,99.63,0.0376,0.4891,4.3266,4.9,0.134,99.7001,99.5502,99.5502,99.7001,N,N,,,Zander,20210521,127.305,141.629,0.899,Zander,20210520,20210521,Zander,,Adin,Mason,Adin,36D6,5/21/2021,2,5/20/2021,5a,5a,5a,5a,5a,5a,5a,1,1,5a,4385,3,6,D,6,0.975,-0.3556,0.2032,-0.254,-0.4826,0.3048,-0.1778,-0.0508
4386,155,6,7,56,7/27/2021,,44,SG47,48-B,0.42,12/31/2020,Saad,Caroline,HCS,HCS-97,6,1190,4885,3695,SA,7/15/2021,SA,11,110,25,d40g,1.5,7/15/2021,SA,8,7/23/2021,AW/LR,5.2650,2.0890,2.0700,2.2460,1.8280,1.8240,1.9860,358.0,AW,3246,AW,9.07,20210723,2661,W,2.4363,99.74,0.0376,1.0898,5.6370,6.8,0.153,100.9,98.9505,100,99.1004,N,N,,,Mason,20210723.2,89.4117,68.2648,1.310,Mina,20210726.1,20210723,Mason,,Adin,Adin,Adin,44B6,7/23/2021,0,7/26/2021,5a,5a,5a,5a,5a,5a,5a,1,1,5a,4386,4,4,B,6,0.962,-0.127,0.1016,-0.0254,-0.1778,0,0.2286,-0.1016
4387,156,6,7,49,6/8/2021,,39,SG47,48-B,0.42,12/31/2020,Saad,Caroline,HCS,HCS-81,9,1165,5005,3840,VM,5/13/2021,VM,10,110,25,d40g,2,5/14/2021,ET,12,5/26/2021,AW/LR,5.2660,2.0810,2.0660,2.2440,1.8140,1.8120,1.9880,356.3,AW,3194,AW,8.96,20210526,2658,W,3.0735,99.63,0.1881,1.8059,4.5523,6.5,0.155,101.049,97.901,99.8501,99.7001,N,N,,,Erin,20210526.3,256.054,132.561,1.932,Erin,20210526.2,20210526,Erin,,Adin,Adin,Adin,39B6,5/26/2021,0,5/26/2021,5a,5a,5a,5a,5a,5a,5a,1,1,5a,4387,3,9,B,6,0.999,-0.1016,-0.1016,-0.127,-0.2286,-0.3556,-0.0762,-0.0508
4388,157,6,7,54,7/13/2021,,44,SG47,30-B,1.40,1/5/2021,Caroline,Erin,HCS,HCS-95,6,1200,5195,3995,SA,6/28/2021,JL,11,110,25,d40g,2,6/28/2021,LR,10,7/8/2021,AW/LR,5.2670,2.0800,2.0490,2.2340,1.8420,1.8050,1.9910,355.8,AW,3340,AW,9.39,20210708,2628,W,0.5622,98.50,0.1522,1.0655,4.2999,5.5,0.161,99.8501,98.8006,97.4513,97.901,N,N,,,Mason,20210709.1,185.697,146.83,1.265,Erin,20210709,20210709,Erin,,Mason,Erin,Mason,44C6,7/9/2021,1,7/9/2021,5b,5a,5b,5a,5a,5a,5a,1,1,5a,4388,4,4,C,6,1.04,-0.0762,-0.127,-0.5588,-0.4826,0.3556,-0.254,0.0254
4389,158,6,7,52,6/29/2021,,41,SG47,30-B,1.70,1/5/2021,Caroline,Erin,HCS,HCS-92,8,1195,5040,3845,SA,6/14/2021,VM,11,110,25,d40g,2,6/14/2021,SA,10,6/24/2021,AW/LR,5.2720,2.0870,2.0570,2.2420,1.8380,1.8090,1.9890,357.4,AW,3296,AW,9.22,20210624,2643,W,1.3494,99.06,0.0757,1.1729,5.2213,6.5,0.136,99.2504,99.5502,98.3508,99.1004,N,N,,,Erin,20210625,171.861,101.188,1.698,Zander,20210624.1,20210625,Erin,,Erin,Adin,Adin,41A6,6/25/2021,1,6/24/2021,5a,5a,5a,5a,5a,5a,5a,1,1,5a,4389,4,1,A,6,1.001,0.0508,0.0508,-0.3556,-0.2794,0.254,-0.1524,-0.0254
4390,159,6,7,49,6/8/2021,,39,SG47,48-B,2.50,1/11/2021,Nicholas,Mason,HCS,HCS-82,6,1205,4940,3735,VM,5/17/2021,VM,10,110,25,d40g,3,5/17/2021,SA,9,5/26/2021,AW/LR,5.2660,2.0840,2.0520,2.2470,1.8270,1.8100,1.9890,356.6,AW,3228,AW,9.05,20210526,2653,W,2.4363,99.44,0.3392,1.7339,11.6095,13.7,0.141,100.3,100,98.5007,98.9505,N,N,,,Erin,20210527,220.674,132.561,1.665,Erin,20210526.2,20210526,Erin,,Adin,Adin,Adin,39A6,5/27/2021,1,5/26/2021,5a,5a,5a,5a,5a,5a,5a,1,1,5a,4390,3,9,A,6,0.972,-0.1016,-0.0254,-0.4826,-0.1524,-0.0254,-0.127,-0.0254
4391,160,6,8,,,Failed Sept 17 2021 too many patches,,SG47,48-B,0.50,1/11/2021,Erin,Saad,HCS,HCS-81,7,1195,4985,3790,VM,5/10/2021,SA,10,110,25,d40g,3,5/10/2021,ET,130,9/17/2021,,,,,,,,,0.0,,,,#DIV/0!,,#NUM!,,,,,,,,,,,,,,,,,,#NUM!,#NUM!,,,,,,,,,,,,#NUM!,#NUM!,#NUM!,8,#DIV/0!,8,#N/A,#N/A,#N/A,#N/A,FALSE,FALSE,#N/A,4391,,,,,0.986,-133.858,-52.959,-52.6034,-57.2262,-46.4312,-46.101,-50.546
4392,105,7,7,48,6/1/2021,,36,SG47,48-B,2.00,1/11/2021,Nicholas,Mason,HCS,HCS-79,7,1185,4945,3760,VM,4/29/2021,SA,10,110,25,d40g,5,4/29/2021,ET,14,5/13/2021,LR,5.1950,2.0650,2.0420,2.2420,1.8250,1.8180,1.9810,349.6,LR,3160,LR,9.04,20210513,2651,W,2.2114,99.36,0.1509,1.2825,4.2625,5.7,0.146,99.5502,98.8006,99.2504,99.8501,N,N,,,Zander,20210524,385.007,238.703,1.613,Zander,20210521.2,20210524,Zander,,Mason,Adin,Adin,36D7,5/24/2021,11,5/21/2021,5b,5a,5b,5a,5a,5a,5a,1,1,5a,4392,3,6,D,7,0.997,-0.254,-0.508,-0.5842,-0.0254,-0.1778,0.0762,-0.2286
4393,106,7,7,50,6/15/2021,,37,SG47,48-B,2.00,1/11/2021,Nicholas,Erin,HCS,HCS-90,8,1160,5010,3850,VM,6/2/2021,VM,11,110,25,d40g,1.5,6/2/2021,SA,9,6/11/2021,AW/LR,5.2030,2.0930,2.0590,2.2450,1.8430,1.8110,1.9890,353.7,AW,3274,AW,9.26,20210611,2644,W,0.6746,99.10,0.4539,1.0968,5.0303,6.6,0.163,98.2009,99.1004,99.8501,99.2504,N,N,,,Zander,20210611,160.136,137.018,1.169,Zander,20210614,20210611,Zander,,Erin,Erin,Mina,37C7,6/11/2021,0,6/14/2021,5a,5a,5a,5a,5a,5a,5a,1,1,5a,4393,3,7,C,7,1.021,-0.0508,0.2032,-0.1524,0.0508,0.2794,-0.1016,-0.0254
4394,107,7,7,48,6/1/2021,,38,SG47,48-B,0.75,1/12/2021,Mason / Caroline,Caroline,HCS,HCS-78,8,1160,4845,3685,ET,4/23/2021,ET,10,110,25,d40g,3,4/23/2021,ET,26,5/19/2021,AW/LR,5.1890,2.0810,2.0620,2.2470,1.8270,1.8120,1.9940,352.2,AW,3134,AW,8.90,20210519,2644,W,1.5367,99.10,0.1513,0.8699,4.8412,5.9,0.145,98.051,99.1004,99.5502,99.7001,N,N,,,Zander,20210521,152.976,141.629,1.080,Zander,20210520,20210521,Zander,,Adin,Mason,Adin,38A7,5/21/2021,2,5/20/2021,5a,5a,5a,5a,5a,5a,5a,1,1,5a,4394,3,8,A,7,0.977,-0.4064,-0.1016,-0.0762,0.1016,-0.127,-0.0762,0.1016
4395,108,7,7,58,8/11/2021,,47,SG47,48-B,1.75,1/12/2021,Nicholas,Erin,HCS,HCS-101,9,1150,5005,3855,CC,7/30/2021,JL,11,110,25,d40g,2.5,7/30/2021,SA,6,8/5/2021,AW/LR,5.1590,2.1000,2.0640,2.2360,1.8420,1.8090,1.9890,350.3,AW,3244,AW,9.26,20210805,2654,W,1.0120,99.48,0.0377,1.5072,5.2751,6.8,0.159,99.4003,99.5502,99.1004,99.8501,N,N,,,Mason,20210809.1,153.487,115.396,1.330,Erin,20210806.1,20210809,Mason,,Adin,Erin,Erin,47C7,8/9/2021,4,8/6/2021,5b,5a,5b,5a,5a,5a,5a,1,1,5a,4395,4,7,C,7,1.022,-1.1684,0.381,-0.0254,-0.1778,0.254,-0.1524,-0.0254
4396,109,7,7,54,7/13/2021,,41,SG47,48-C,0.58,1/12/2021,Erin,Saad,HCS,HCS-94,6,1185,5000,3815,VM,6/22/2021,GP,11,110,25,d40g,2,6/22/2021,LR,8,6/30/2021,AW/LR,5.2020,2.0900,2.0550,2.2470,1.8410,1.8060,1.9890,353.1,AW,3332,AW,9.44,20210630,2660,W,0.9370,99.70,0.7895,99.2105,0.0000,100.0,0.132,100,99.1004,100,99.7001,N,N,,,Nicholas,20210630.2,197.557,145.394,1.359,Zander,20210701,20210630,Nicholas,,Erin,Adin,Zander,41D7,6/30/2021,0,7/1/2021,5a,5a,5a,5a,5a,5a,5a,1,1,5a,4396,4,1,D,7,1.011,-0.0762,0.127,-0.254,0.1016,0.2286,-0.2286,-0.0254
4397,110,7,7,49,6/8/2021,,39,SG47,48-C,0.50,1/12/2021,Erin,Saad,HCS,HCS-82,7,1210,4810,3600,JL,5/17/2021,VM,10,110,25,d40g,1.5,5/17/2021,SA,10,5/27/2021,AW/LR,5.1950,2.1030,2.0610,2.2510,1.8440,1.8050,1.9890,354.0,AW,3124,AW,8.82,20210527,2592,W,0.0375,97.15,0.3086,2.6235,7.2145,10.1,0.200,99.4003,96.2519,96.5517,96.4018,N,N,,,Erin,20210528.1,303.969,156.186,1.946,Erin,20210527.1,20210528,Erin,,Adin,Adin,Adin,39A7,5/28/2021,1,5/27/2021,5b,5a,5a,5b,5a,5a,5a,1,1,5b,4397,3,9,A,7,0.954,-0.254,0.4572,-0.1016,0.2032,0.3048,-0.254,-0.0254
4398,111,7,7,58,8/11/2021,,46,SG47,48-B,1.50,1/12/2021,Nicholas,Erin,HCS,HCS-101,8,1165,4915,3750,SA,8/3/2021,JL,11,110,25,d40g,1.5,8/3/2021,SA,6,8/9/2021,AW/LR,5.2030,2.0690,2.0620,2.2440,1.8240,1.8100,1.9890,351.7,AW,3266,AW,9.29,20210809,2643,W,0.7122,99.06,0.1892,1.1351,4.6916,6.0,0.144,98.9505,99.7001,98.8006,98.8006,N,N,,,Mason,20210809.2,156.478,92.9785,1.683,Mina,20210810,20210809,Mason,,Mason,Erin,Erin,46C7,8/9/2021,0,8/10/2021,5a,5a,5a,5a,5a,5a,5a,1,1,5a,4398,4,6,C,7,0.994,-0.0508,-0.4064,-0.0762,0.0254,-0.2032,-0.127,-0.0254
4399,112,7,7,47,5/25/2021,,34,SG47,48-C,0.58,1/12/2021,Erin,Saad,HCS,HCS-78,9,1140,4940,3800,VM,4/26/2021,JL,10,110,25,d40g,2,4/26/2021,ET,23,5/19/2021,AW/LR,5.1650,2.0920,2.0550,2.2390,1.8490,1.8130,1.9920,350.9,AW,3206,AW,9.14,20210519,2660,W,1.3868,99.70,0.0376,0.5263,3.7594,4.3,0.129,99.7001,99.8501,98.9505,100.3,N,N,,,Zander,20210521,157.077,141.629,1.109,Zander,20210520,20210521,Zander,,Adin,Mason,Adin,34B7,5/21/2021,2,5/20/2021,5b,5a,5b,5a,5a,5a,5a,1,1,5a,4399,3,4,B,7,1.007,-1.016,0.1778,-0.254,-0.1016,0.4318,-0.0508,0.0508
4400,113,7,7,50,6/15/2021,,37,SG47,48-C,0.50,1/12/2021,Erin,Saad,HCS,HCS-84,8,1160,5060,3900,SA,5/26/2021,JL,11,110,25,d40g,2,5/26/2021,SA,9,6/4/2021,AW/LR,5.2100,2.0850,2.0620,2.2410,1.8270,1.8060,1.9870,352.5,AW,3300,AW,9.36,20210604,2663,W,1.7241,99.81,0.0000,1.0139,3.9429,5.0,0.132,100.9,98.6507,99.8501,99.8501,N,N,,,Erin,20210604.3,472.523,286.729,1.648,Zander,20210604.2,20210607,Zander,,Mason,Mason,Mina,37B7,6/4/2021,0,6/4/2021,5a,5a,5a,5a,5a,5a,5a,1,1,5a,4400,3,7,B,7,1.034,0.127,0,-0.0762,-0.0508,-0.127,-0.2286,-0.0762
4401,114,7,7,54,7/13/2021,,41,SG47,48-C,1.50,1/12/2021,Nicholas,Erin,HCS,HCS-95,7,1205,5080,3875,SA,6/25/2021,JL,11,110,25,d40g,2,6/25/2021,LR,5,6/30/2021,AW/LR,5.1960,2.0620,2.0480,2.2430,1.8140,1.8100,1.9920,350.0,AW,3230,AW,9.23,20210630,2664,W,0.2624,99.85,0.0375,0.4129,11.7117,12.2,0.118,99.8501,100,99.7001,99.8501,N,N,,,Mina,20210701,220.289,106.592,2.067,Mina,20210630.1,20210701,Mina,,Erin,Mason,Mason,41C7,7/1/2021,1,6/30/2021,5b,5a,5b,5a,5a,5a,5a,1,1,5a,4401,4,1,C,7,1.027,-0.2286,-0.5842,-0.4318,0,-0.4572,-0.127,0.0508
4402,115,7,7,50,6/15/2021,,40,SG47,48-C,0.42,1/12/2021,Erin,Saad,HCS,HCS-83,9,1140,4815,3675,SA,5/20/2021,VM,10,110,25,d40g,2.5,5/20/2021,SA,7,5/27/2021,AW/LR,5.1910,2.0960,2.0550,2.2450,1.8460,1.8080,1.9710,351.4,AW,3138,AW,8.93,20210527,2659,W,1.5368,99.66,0.0752,1.5419,6.3558,8.0,0.159,101.499,98.2009,98.6507,100.3,N,N,,,Erin,20210528,323.422,170.433,1.898,Erin,20210527.2,20210528,Erin,,Adin,Adin,Adin,40A7,5/28/2021,1,5/27/2021,5a,5a,5a,5a,5a,5a,5a,1,1,5a,4402,4,0,A,7,0.974,-0.3556,0.2794,-0.254,0.0508,0.3556,-0.1778,-0.4826
4403,116,7,7,48,6/1/2021,,38,SG47,48-C,2.50,1/13/2021,Nicholas,Erin,HCS,HCS-80,7,1195,5085,3890,SA,5/5/2021,VM,10,110,25,d40g,10+,5/5/2021,SA,8,5/13/2021,LR,5.1950,2.0890,2.0540,2.2450,1.8310,1.8120,1.9850,351.9,LR,3206,LR,9.11,20210513,2651,W,1.7991,99.36,0.0754,1.3580,7.8084,9.2,0.206,99.7001,100.15,99.4003,98.2009,N,N,,,Zander,20210525.4,359.349,231.439,1.553,Zander,20210524,20210525,Mina,,Mason,Adin,Zander,38B7,5/25/2021,12,5/24/2021,5a,5a,5a,5a,5a,5a,5a,1,1,5a,4403,3,8,B,7,1.031,-0.254,0.1016,-0.2794,0.0508,-0.0254,-0.0762,-0.127
4404,117,7,7,64,9/22/2021,needed patch,,SG47,48-C,0.42,1/13/2021,Erin,Saad,HCS,HCS-81,7,1195,5155,3960,SA,5/11/2021,SA,10,110,25,d40g,2.5,5/11/2021,SA,125,9/13/2021,AW,5.1240,2.0690,2.0590,2.2280,1.8170,1.8070,1.9750,343.4,AW,3112,AW,9.06,20210913,2617,W,1.0870,98.09,0.1528,1.2992,4.6618,6.1,0.146,98.3508,98.6507,99.2504,96.1019,N,N,,,LucasT,20210914.3,95.8087,82.3317,1.164,Nicholas,20210914.1,20210914,Nicholas,,Mina,Nicholas,Erin,,9/14/2021,1,9/14/2021,5b,5a,5b,5a,5a,5a,5a,1,1,5a,4404,,,,,1.05,-2.0574,-0.4064,-0.1524,-0.381,-0.381,-0.2032,-0.381
4405,118,7,7,49,6/8/2021,,38,SG47,48-C,0.42,1/13/2021,Erin,Saad,HCS,HCS-83,8,1160,4880,3720,VM,5/21/2021,JL,10,110,25,d40g,1.5,5/21/2021,ET,6,5/27/2021,AW/LR,5.2000,2.0760,2.0570,2.2410,1.8320,1.8110,1.9880,351.7,AW,3104,AW,8.83,20210527,2654,W,1.3119,99.48,0.1884,2.5999,7.6112,10.4,0.189,99.7001,99.5502,99.7001,98.9505,N,N,,,Erin,20210528.1,260.14,156.186,1.666,Erin,20210527.1,20210528,Erin,,Adin,Adin,Adin,38C7,5/28/2021,1,5/27/2021,5a,5a,5a,5a,5a,5a,5a,1,1,5a,4405,3,8,C,7,0.986,-0.127,-0.2286,-0.2032,-0.0508,0,-0.1016,-0.0508
4406,119,7,7,50,6/15/2021,,37,SG47,48-C,0.50,1/13/2021,Erin,Saad,HCS,HCS-83,7,1195,5010,3815,SA,5/24/2021,VM,10,110,25,d40g,3,5/24/2021,SA,11,6/4/2021,AW/LR,5.2110,2.0740,2.0560,2.2500,1.8120,1.7990,1.9830,351.3,AW,3186,AW,9.07,20210604,2665,W,0.9371,99.89,0.0000,1.5009,4.6529,6.2,0.142,99.8501,99.7001,100,100,N,N,,,Erin,20210604.3,432.749,286.729,1.509,Zander,20210604.2,20210607,Zander,,Mason,Mason,Mina,37A7,6/4/2021,0,6/4/2021,5a,5a,5a,5a,5a,5a,5a,1,1,5a,4406,3,7,A,7,1.011,0.1524,-0.2794,-0.2286,0.1778,-0.508,-0.4064,-0.1778
4407,120,7,7,58,8/11/2021,,47,SG47,48-C,0.50,1/13/2021,Erin,Nicholas,HCS,HCS-100,7,1205,4960,3755,SA,7/29/2021,JL,11,110,25,d40g,2,7/29/2021,SA,6,8/4/2021,AW/LR,5.2070,2.0630,2.0550,2.2420,1.8120,1.8030,1.9840,350.0,AW,3072,AW,8.78,20210804,2650,N,0.5997,99.33,0.1509,4.9811,32.3019,37.4,0.184,98.9505,99.1004,99.4003,99.8501,N,N,,,Erin,20210806,183.446,118.805,1.544,Erin,20210805.1,20210804,Adin,,Adin,Adin,Erin,47B7,8/6/2021,2,8/5/2021,5b,5b,5b,5a,5a,5a,5a,1,1,5a,4407,4,7,B,7,0.995,0.0508,-0.5588,-0.254,-0.0254,-0.508,-0.3048,-0.1524
4408,121,7,7,51,6/22/2021,,41,SG47,48-C,1.67,1/13/2021,Nicholas,Erin,HCS,HCS-92,9,1145,4925,3780,VM,6/15/2021,ET,11,110,25,d40g,2,6/15/2021,ET,3,6/18/2021,AW/LR,5.1850,2.1000,2.0620,2.2570,1.8420,1.7990,1.9960,354.0,AW,3262,AW,9.22,20210618,2656,W,0.2998,99.55,0.1130,0.4895,4.7816,5.4,0.162,99.7001,98.9505,99.7001,99.8501,N,N,,,Mason,20210618.2,221.17,135.842,1.628,Erin,20210621,20210618,Adin,,Adin,Zander,Zander,41B7,6/18/2021,0,6/21/2021,5a,5a,5a,5a,5a,5a,5a,1,1,5a,4408,4,1,B,7,1.002,-0.508,0.381,-0.0762,0.3556,0.254,-0.4064,0.1524
4409,122,7,7,50,6/15/2021,,37,SG47,48-C,0.43,1/13/2021,Saad,Erin,HCS,HCS-84,7,1200,4950,3750,SA,5/27/2021,JL,11,110,25,d40g,3.5,5/27/2021,SA,18,6/14/2021,AW/LR,5.1890,2.0840,2.0450,2.2380,1.8500,1.8020,1.9870,350.8,AW,3182,AW,9.07,20210614,2632,W,0.7122,98.65,0.0380,2.3556,5.6991,8.1,0.173,99.2504,99.2504,99.2504,96.8516,N,N,,,Mina,20210614.1,246.443,149.37,1.650,Zander,20210614.4,20210614,Erin,,Erin,Erin,Adin,37D7,6/14/2021,0,6/14/2021,5a,5a,5a,5a,5a,5a,5a,1,1,5a,4409,3,7,D,7,0.994,-0.4064,-0.0254,-0.508,-0.127,0.4572,-0.3302,-0.0762
4410,123,7,7,47,5/25/2021,,35,SG47,48-C,0.40,1/13/2021,Saad,Erin,HCS,HCS-80,9,1145,4845,3700,VM,5/6/2021,VM,10,110,25,d40g,3,5/6/2021,ET,13,5/19/2021,AW/LR,5.1750,2.0850,2.0650,2.2340,1.8300,1.8050,1.9920,350.1,AW,3126,AW,8.93,20210519,2662,W,0.3748,99.78,0.0751,0.7513,4.8836,5.7,0.148,100.3,99.5502,99.5502,99.7001,N,N,,,Zander,20210521.1,242.825,158.724,1.530,Zander,20210520.1,20210521,Zander,,Adin,Mason,Adin,35A7,5/21/2021,2,5/20/2021,5b,5a,5b,5a,5a,5a,5a,1,1,5a,4410,3,5,A,7,0.981,-0.762,0,0,-0.2286,-0.0508,-0.254,0.0508
4411,124,7,7,51,6/22/2021,,42,SG47,48-C,1.62,1/14/2021,Nicholas,Erin,HCS,HCS-92,7,1205,5025,3820,SA,6/10/2021,JL,11,110,25,d40g,3,6/10/2021,SA,8,6/18/2021,AW/LR,5.2030,2.0740,2.0500,2.2450,1.8490,1.8100,1.9890,352.5,AW,3224,AW,9.15,20210618,2658,W,0.5997,99.63,0.0752,0.4891,4.5899,5.2,0.144,99.8501,99.2504,99.1004,100.3,N,N,,,Mason,20210618.3,230.989,136.11,1.697,Erin,20210618.1,20210618,Mason,,Adin,Zander,Zander,42A7,6/18/2021,0,6/18/2021,5a,5a,5a,5a,5a,5a,5a,1,1,5a,4411,4,2,A,7,1.013,-0.0508,-0.2794,-0.381,0.0508,0.4318,-0.127,-0.0254
4412,125,7,7,45,5/10/2021,,35,SG47,48-C,0.42,1/14/2021,Erin,Nicholas,HCS,HCS-77,9,1145,4900,3755,JT,4/21/2021,JL,10,110,25,d40g,1.5,4/21/2021,ET,12,5/3/2021,LR,5.1700,2.1030,2.0520,2.2480,1.8510,1.8100,1.9910,352.3,LR,3134,LR,8.90,20210503,2633,W,3.7857,98.69,0.3798,2.0509,6.2666,8.7,0.173,98.051,98.3508,99.4003,98.9505,N,N,,,Jerome,20210504,235.748,166.377,1.417,Jerome,20210504,20210504,Jerome,,Mason,Mason,Mina,35B7,5/4/2021,1,5/4/2021,5b,5a,5b,5a,5a,5a,5a,1,1,5a,4412,3,5,B,7,0.995,-0.889,0.4572,-0.3302,0.127,0.4826,-0.127,0.0254
4413,126,7,7,54,7/13/2021,,44,SG47,48-C,0.42,1/14/2021,Erin,Caroline,HCS,HCS-95,6,1185,4995,3810,SA,6/28/2021,JL,11,110,25,d40g,2,6/28/2021,LR,10,7/8/2021,AW/LR,5.2050,2.0750,2.0550,2.2500,1.8300,1.8150,1.9890,352.8,AW,3254,AW,9.22,20210708,2649,W,0.9371,99.29,0.0378,0.6418,4.8320,5.5,0.139,98.8006,99.1004,99.7001,99.5502,N,N,,,Mason,20210709.1,220.825,146.83,1.504,Erin,20210709,20210709,Erin,,Mason,Erin,Mason,44D7,7/9/2021,1,7/9/2021,5a,5a,5a,5a,5a,5a,5a,1,1,5a,4413,4,4,D,7,1.01,0,-0.254,-0.254,0.1778,-0.0508,0,-0.0254
4414,127,7,7,61,9/1/2021,,,SG47,48-C,1.25,1/14/2021,Nicholas,Erin,HCS,HCS-93,7,1200,5120,3920,CC,6/16/2021,GP,11,110,25,d40g,2,6/16/2021,SA,72,8/27/2021,AW/LR,5.1810,2.0870,2.0640,2.2440,1.8350,1.8110,1.9850,351.4,AW,3344,AW,9.52,20210827,2640,W,2.0989,98.95,0.3409,99.6591,0.0000,100.0,0.114,99.5502,98.8006,98.051,99.4003,N,N,,,LucasT,20210831.1,132.017,91.364,1.445,Mason,20210831.1,20210831.1,Caroline,,Caroline,Caroline,Caroline,,8/31/2021,4,8/31/2021,5a,5a,5a,5a,5a,5a,5a,1,1,5a,4414,,,,,1.039,-0.6096,0.0508,-0.0254,0.0254,0.0762,-0.1016,-0.127
4415,128,7,7,53,7/7/2021,kept at NPL for few weeks to watch out for Sean effect,43,SG47,48-C,0.50,1/14/2021,Erin,Caroline,HCS,HCS-90,9,1140,4955,3815,VM,6/1/2021,SA,11,110,25,d40g,2,6/1/2021,ET,10,6/11/2021,AW/LR,5.1720,2.0900,2.0580,2.2480,1.8450,1.8150,1.9900,352.0,AW,3270,AW,9.29,20210611,2653,W,0.2624,99.44,0.0377,0.3015,2.8270,3.2,0.117,99.2504,99.8501,99.5502,99.1004,N,N,,,Zander/Erin,20210630.1,183.68,134.29,1.368,Zander,20210701.1,20210611,Zander,,Erin,Long Term Monitoring,Long Term Monitoring,43C7,6/30/2021,19,7/1/2021,5b,5a,5b,5a,5a,5a,5a,1,1,5a,4415,4,3,C,7,1.011,-0.8382,0.127,-0.1778,0.127,0.3302,0,0
4416,129,7,7,61,9/1/2021,,,SG47,48-C,0.50,1/14/2021,Erin,Caroline,HCS,HCS-104,7,1205,5025,3820,JL,8/23/2021,ET,12,110,25,d40g,2,8/23/2021,ET,3,8/26/2021,AW/LR,5.2040,2.0690,2.0650,2.2300,1.8150,1.8100,1.9760,349.3,AW,3066,AW,8.78,20210826,2643,W,0.1125,99.06,0.0757,0.8702,7.9455,8.9,0.179,99.1004,98.051,99.4003,99.7001,N,N,,,LucasT,20210827,122.175,87.9229,1.390,Mina,20210827.2,20210827.1,Erin,,Erin,Caroline,Caroline,,8/27/2021,1,8/27/2021,5b,5b,5a,5a,5a,5a,5a,1,1,5a,4416,,,,,1.013,-0.0254,-0.4064,0,-0.3302,-0.4318,-0.127,-0.3556
4417,130,7,7,54,7/13/2021,,43,SG47,48-C,1.39,1/14/2021,Nicholas,Erin,HCS,HCS-95,9,1145,4950,3805,CC,6/29/2021,JL,11,110,25,d40g,1.5,6/29/2021,SA,9,7/8/2021,AW/LR,5.1740,2.0960,2.0610,2.2340,1.8350,1.8100,1.9950,351.0,AW,3272,AW,9.32,20210708,2639,W,1.4242,98.91,0.0758,2.1978,3.6756,5.9,0.165,99.7001,98.6507,98.3508,98.9505,N,N,,,Mason,20210709.1,200.137,146.83,1.363,Erin,20210709,20210709,Erin,,Mason,Erin,Mason,43B7,7/9/2021,1,7/9/2021,5b,5a,5b,5a,5a,5a,5a,1,1,5a,4417,4,3,B,7,1.009,-0.7874,0.2794,-0.1016,-0.2286,0.0762,-0.127,0.127
4418,131,7,7,64,9/22/2021,,,SG47,48-C,0.42,1/14/2021,Erin,Caroline,HCS,HCS-127,9,1170,4925,3755,SA,9/7/2021,SA,11,110,25,d40g,2,9/7/2021,ET,7,9/14/2021,AW/LR,5.2030,2.0700,2.0520,2.2280,1.8320,1.8090,1.9790,349.4,AW,3174,AW,9.08,20210914,2650,W,1.6117,99.33,0.2642,0.9811,2.8302,4.1,0.116,100.15,97.901,99.7001,99.5502,N,N,,,LucasT,20210915.3,152.748,90.9497,1.679,EricH,20210915,20210915.1,LucasT,,Erin,Erin,Erin,,9/15/2021,1,9/15/2021,5a,5a,5a,5a,5a,5a,5a,1,1,5a,4418,,,,,0.995,-0.0508,-0.381,-0.3302,-0.381,0,-0.1524,-0.2794
4419,132,7,7,50,6/15/2021,,39,SG47,48-C,0.42,1/14/2021,Erin,Caroline,HCS,HCS-83,9,1145,4975,3830,SA,5/25/2021,JL,10,110,25,d40g,2,5/25/2021,SA,10,6/4/2021,AW/LR,5.1460,2.1000,2.0610,2.2450,1.8400,1.8020,1.9870,349.6,AW,3186,AW,9.11,20210604,2655,W,1.9865,99.51,0.0000,1.7702,4.5198,6.3,0.146,99.5502,99.7001,99.2504,99.5502,N,N,,,Erin,20210604.2,396.523,344.345,1.152,Mina,20210607,20210604,Erin,,Mason,Mason,Mason,39D7,6/4/2021,0,6/7/2021,5b,5a,5b,5a,5a,5a,5a,1,1,5a,4419,3,9,D,7,1.015,-1.4986,0.381,-0.1016,0.0508,0.2032,-0.3302,-0.0762
4420,133,7,7,52,6/29/2021,,42,SG47,48-C,1.53,1/14/2021,Nicholas,Erin,HCS,HCS-93,8,1165,4890,3725,VM,6/17/2021,GP,11,110,25,d40g,1.5,6/17/2021,SA,7,6/24/2021,AW/LR,5.2070,2.0830,2.0570,2.2360,1.8450,1.8180,1.9860,352.7,AW,3322,AW,9.42,20210624,2655,W,1.2368,99.51,0.1130,1.6196,4.8588,6.6,0.147,100.45,98.8006,98.8006,100,N,N,,,Erin,20210625,178.927,101.188,1.768,Zander,20210624.1,20210625,Erin,,Erin,Adin,Adin,42B7,6/25/2021,1,6/24/2021,5a,5a,5a,5a,5a,5a,5a,1,1,5a,4420,4,2,B,7,0.988,0.0508,-0.0508,-0.2032,-0.1778,0.3302,0.0762,-0.1016
4421,134,7,7,49,6/8/2021,,40,SG47,48-C,1.45,1/15/2021,Nicholas,Erin,HCS,HCS-81,9,1140,5035,3895,VM,5/13/2021,VM,10,110,25,d40g,2,5/14/2021,ET,13,5/27/2021,AW/LR,5.1690,2.0880,2.0640,2.2440,1.8390,1.8130,1.9890,351.2,AW,3202,AW,9.12,20210527,2642,W,2.5113,99.03,0.2271,2.7252,7.7971,10.7,0.199,99.1004,100.9,97.901,98.2009,N,N,,,Erin,20210528,304.18,170.433,1.785,Erin,20210527.2,20210528,Erin,,Adin,Adin,Adin,40B7,5/28/2021,1,5/27/2021,5b,5a,5b,5a,5a,5a,5a,1,1,5a,4421,4,0,B,7,1.033,-0.9144,0.0762,-0.0254,0.0254,0.1778,-0.0508,-0.0254
4422,135,7,7,57,8/4/2021,,47,SG47,48-C,0.42,1/15/2021,Erin,Nicholas,HCS,HCS-99,6,1175,4900,3725,SA,7/21/2021,CC,11,110,25,d40g,2.5,7/21/2021,SA,7,7/28/2021,AW/LR,5.2040,2.0790,2.0700,2.2380,1.8300,1.8220,1.9890,352.9,AW,3250,AW,9.21,20210728,2613,W,0.2623,97.94,0.2679,1.1481,4.0184,5.4,0.148,95.952,96.2519,99.7001,99.8501,N,N,,,Nicholas,20210729,172.233,91.49,1.883,Nicholas,20210729,20210729,Mason,,Mason,Mason,Adin,47A7,7/29/2021,1,7/29/2021,5b,5a,5a,5b,5b,5a,5a,1,1,5b,4422,4,7,A,7,0.988,-0.0254,-0.1524,0.127,-0.127,-0.0508,0.1778,-0.0254
4423,136,7,7,56,7/27/2021,,45,SG47,48-C,0.50,1/15/2021,Erin,Nicholas,HCS,HCS-98,6,1145,4830,3685,SA,7/16/2021,CC,11,110,25,d40g,2.5,7/16/2021,SA,7,7/23/2021,AW/LR,5.1570,2.0840,2.0670,2.2370,1.8200,1.8180,1.9890,349.1,AW,3264,AW,9.35,20210723,2650,W,1.0120,99.33,0.0000,1.7359,5.7359,7.5,0.158,99.7001,98.6507,99.1004,99.8501,N,N,,,Mason,20210723.2,101.478,68.2648,1.487,Mina,20210726.1,20210723,Mason,,Adin,Adin,Adin,45D7,7/23/2021,0,7/26/2021,5b,5a,5b,5a,5a,5a,5a,1,1,5a,4423,4,5,D,7,0.977,-1.2192,-0.0254,0.0508,-0.1524,-0.3048,0.0762,-0.0254
4424,137,7,7,53,7/7/2021,kept at NPL for few weeks to watch out for Sean effect,43,SG47,48-C,1.37,1/15/2021,Nicholas,Erin,HCS,HCS-91,9,1140,4995,3855,SA,6/4/2021,VM,11,110,25,d40g,1.5,6/4/2021,SA,7,6/11/2021,AW/LR,5.1600,2.1000,2.0590,2.2360,1.8400,1.8030,1.9810,349.2,AW,3276,AW,9.38,20210611,2647,W,1.1244,99.21,0.0378,0.6800,3.8534,4.6,0.136,99.7001,99.1004,99.7001,98.3508,N,N,,,Zander/Erin,20210630,201.169,120.706,1.667,Erin,20210630.2,20210611,Zander,,Erin,Long Term Monitoring,Mina,43A7,6/30/2021,19,6/30/2021,5b,5a,5b,5a,5a,5a,5a,1,1,5a,4424,4,3,A,7,1.022,-1.143,0.381,-0.1524,-0.1778,0.2032,-0.3048,-0.2286
4425,138,7,7,56,7/27/2021,,45,SG47,31-A,0.50,1/15/2021,Erin,Nicholas,HCS,HCS-97,8,1165,4710,3545,SA,7/13/2021,GP,11,110,25,d40g,2.5,7/13/2021,SA,6,7/19/2021,AW/LR,5.2020,2.0590,2.0580,2.2390,1.8360,1.8070,1.9930,351.2,AW,3126,AW,8.90,20210719,2634,W,4.7976,98.73,2.2399,97.7221,0.0000,100.0,0.146,98.5007,98.8006,98.8006,98.8006,N,N,,,Erin,20210720.1,191.851,110.271,1.740,Mina,20210720,20210720,Mina,,Adin,Mina,Erin,45C7,7/20/2021,1,7/20/2021,5b,5a,5b,5a,5a,5a,5a,1,1,5a,4425,4,5,C,7,0.94,-0.0762,-0.6604,-0.1778,-0.1016,0.1016,-0.2032,0.0762
4426,139,7,7,45,5/10/2021,48-C/49-A,28,SG47,48-C,1.56,1/15/2021,Nicholas,Erin,HCS,HCS-74,6,1180,4825,3645,SA,4/1/2021,SA,10,110,25,d40g,2,4/1/2021,ET,18,4/19/2021,AW/LR,5.2020,2.0790,2.0400,2.2460,1.8150,1.8090,1.9820,350.3,AW,3180,AW,9.08,20210419,2633,W,1.2369,98.69,0.1139,0.7976,2.3927,3.3,0.133,98.2009,98.2009,99.4003,98.9505,N,N,,,Zander,20210421.3,278.018,282.323,0.985,Mina,20210421,20210421,Zander,,Adin,Adin,Adin,28C7,4/21/2021,2,4/21/2021,5b,5a,5b,5a,5a,5a,5a,1,1,5a,4426,2,8,C,7,0.966,-0.0762,-0.1524,-0.635,0.0762,-0.4318,-0.1524,-0.2032
4427,140,7,7,44,5/4/2021,,32,SG47,49-A,1.38,1/19/2021,Nicholas,Erin,HCS,HCS-76,8,1155,4845,3690,EC,4/13/2021,SA,10,110,25,d40g,3,4/13/2021,ET,13,4/26/2021,AW/LR,5.2000,2.0820,2.0520,2.2440,1.8420,1.8120,1.9940,352.9,AW,3188,AW,9.03,20210426,2659,W,1.1245,99.66,0.1128,1.1282,3.9112,5.2,0.140,98.9505,99.7001,100,100,N,N,,,Mina,20210427.1,246.887,231.521,1.066,Erin,20210428,20210427.2,Jerome,,Adin,Mason,Zander,32C7,4/27/2021,1,4/28/2021,5a,5a,5a,5a,5a,5a,5a,1,1,5a,4427,3,2,C,7,0.978,-0.127,-0.0762,-0.3302,0.0254,0.254,-0.0762,0.1016
4428,141,7,7,56,7/27/2021,,45,SG47,31-A,0.50,1/19/2021,Erin,Nicholas,HCS,HCS-97,7,1205,4825,3620,SA,7/14/2021,GP,11,110,25,d40g,2,7/14/2021,SA,5,7/19/2021,AW/LR,5.1900,2.0680,2.0560,2.2390,1.8060,1.7930,1.9900,348.7,AW,3144,AW,9.02,20210719,2662,W,1.4992,99.78,0.0000,1.0143,13.3734,14.4,0.108,99.8501,99.8501,99.7001,99.7001,N,N,,,Erin,20210720.1,150.728,110.271,1.367,Mina,20210720,20210720,Mina,,Adin,Mina,Erin,45B7,7/20/2021,1,7/20/2021,5b,5a,5b,5a,5a,5a,5a,1,1,5a,4428,4,5,B,7,0.96,-0.381,-0.4318,-0.2286,-0.1016,-0.6604,-0.5588,0
4429,142,7,7,48,6/1/2021,,38,SG47,49-A,1.25,1/19/2021,Nicholas,Erin,HCS,HCS-82,8,1155,5005,3850,VM,5/14/2021,VM,10,110,25,d40g,2,5/14/2021,ET,5,5/19/2021,AW/LR,5.1870,2.0750,2.0510,2.2450,1.8210,1.8030,1.9850,349.8,AW,3158,AW,9.03,20210519,2663,W,1.7991,99.81,0.0376,0.7135,3.5674,4.3,0.132,100.9,99.1004,99.4003,99.8501,N,N,,,Zander,20210521,312.308,141.629,2.205,Zander,20210520,20210521,Zander,,Adin,Mason,Adain,38D7,5/21/2021,2,5/20/2021,5a,5a,5a,5a,5a,5a,5a,1,1,5a,4429,3,8,D,7,1.021,-0.4572,-0.254,-0.3556,0.0508,-0.2794,-0.3048,-0.127
4430,143,7,7,56,7/27/2021,,45,SG47,31-A,0.50,1/19/2021,Erin,Nicholas,HCS,HCS-97,6,1175,4835,3660,SA,7/15/2021,SA,11,110,25,d40g,1.5,7/15/2021,SA,8,7/23/2021,AW/LR,5.2300,2.0850,2.0500,2.2450,1.8500,1.8080,1.9910,355.0,AW,3214,AW,9.05,20210723,2617,W,0.5997,98.09,0.1528,0.9553,8.9798,10.1,0.184,98.6507,96.2519,99.5502,97.901,N,N,,,Mason,20210723.2,102.836,73.9461,1.391,Mina,20210726,20210723,Mason,,Adin,Adin,Adin,45A7,7/23/2021,0,7/26/2021,5a,5a,5a,5a,5a,5a,5a,1,1,5a,4430,4,5,A,7,0.97,0.635,0,-0.381,0.0508,0.4572,-0.1778,0.0254
4431,144,7,7,37,3/15/2021,,26,SG47,31-A,0.50,1/19/2021,Erin,Nicholas,HCS,HCS-64,7,1200,5050,3850,JT,2/9/2021,SA,9,110,25,d40g,2.5,2/9/2021,ET,25,3/6/2021,AW,5.2040,2.0840,2.0570,2.2520,1.8450,1.8100,1.9890,353.9,AW,3196,AW,9.03,20210306,2640,W,3.2608,98.95,0.2273,1.9318,4.6212,6.8,0.178,99.4003,99.1004,99.2504,98.051,N,N,,,Zander,20210310.3,139.777,132.732,1.053,Vrishin,20210309,20210309,Mina,,Mason,Adin,Zander,26D7,3/10/2021,4,3/9/2021,5a,5a,5a,5a,5a,5a,5a,1,1,5a,4431,2,6,D,7,1.021,-0.0254,-0.0254,-0.2032,0.2286,0.3302,-0.127,-0.0254
4432,145,7,7,42,4/20/2021,,28,SG47,31-A,0.50,1/19/2021,Erin,Nicholas,HCS,HCS-73,6,1180,4975,3795,EC,3/26/2021,ET,10,110,25,d40g,2,3/26/2021,ET,18,4/13/2021,AW,5.2070,2.0720,2.0520,2.2480,1.8050,1.7810,1.9890,350.0,LR,3206,LR,9.16,20210413,2655,W,0.5247,99.51,0.0000,0.7156,2.4106,3.1,0.127,100.3,99.2504,99.2504,99.2504,N,N,,,Mina,20210414.3,249.166,229.391,1.086,Jerome,20210415,20210415,Jerome,,Mason,Mason,Mason,28D7,4/14/2021,1,4/15/2021,5b,5a,5b,5a,5a,5a,5a,1,1,5a,4432,2,8,D,7,1.006,0.0508,-0.3302,-0.3302,0.127,-0.6858,-0.8636,-0.0254
4433,146,7,7,51,6/22/2021,,42,SG47,49-A,1.00,1/19/2021,Nicholas,Erin,HCS,HCS-91,8,1160,4950,3790,VM,6/8/2021,JL,11,110,25,d40g,2,6/8/2021,SA,3,6/11/2021,AW/LR,5.2050,2.0900,2.0650,2.2450,1.8400,1.8050,1.9810,352.9,AW,3244,AW,9.19,20210611,2654,W,1.2369,99.48,0.0754,1.8086,6.0663,8.0,0.176,99.7001,98.5007,100,99.7001,N,N,,,Zander,20210611,227.027,137.018,1.657,Zander,20210614,20210611,Zander,,Erin,Erin,Mina,42C7,6/11/2021,0,6/14/2021,5a,5a,5a,5a,5a,5a,5a,1,1,5a,4433,4,2,C,7,1.005,0,0.127,0,0.0508,0.2032,-0.254,-0.2286
4434,147,7,8,,,died in potting; Bad epoxy spot on top; caused a dark patch of top fibers before any machine work,,SG47,31-A,0.50,1/19/2021,Erin,Nicholas,HCS,HCS-78,7,1190,4985,3795,EC,4/22/2021,ET,10,110,25,d40g,2.5,4/22/2021,ET,-44308,,,,,,,,,,0.0,,,,#DIV/0!,,#NUM!,,,,,,,,,,,,,,,,,,#NUM!,#NUM!,,,,,,,,,,,,#NUM!,#NUM!,#NUM!,8,#DIV/0!,8,#N/A,#N/A,#N/A,#N/A,FALSE,FALSE,#N/A,4434,,,,,1.006,-132.207,-52.959,-52.451,-56.9722,-46.5328,-46.101,-50.546
4435,148,7,7,52,6/29/2021,,42,SG47,49-A,1.35,1/20/2021,Nicholas,Tim,HCS,HCS-91,9,1145,4955,3810,SA,6/9/2021,JL,11,110,25,d40g,1.5,6/9/2021,ET,9,6/18/2021,AW/LR,5.1520,2.0870,2.0590,2.2350,1.8320,1.8060,1.9900,348.4,AW,3236,AW,9.29,20210618,2656,W,0.1124,99.55,0.0377,0.7907,7.8313,8.7,0.176,99.5502,99.8501,99.5502,99.2504,N,N,,,Mason,20210618.2,211.957,135.842,1.560,Erin,20210621,20210621,Zander,,Adin,Zander,Erin,42D7,6/18/2021,0,6/21/2021,5b,5a,5b,5a,5a,5a,5a,1,1,5a,4435,4,2,D,7,1.01,-1.3462,0.0508,-0.1524,-0.2032,0,-0.2286,0
4436,149,7,7,54,7/13/2021,,40,SG47,49-A,1.15,1/20/2021,Nicholas,Tim,HCS,HCS-93,9,1145,4870,3725,SA,6/21/2021,GP,11,110,25,d40g,1.5,6/21/2021,SA,9,6/30/2021,AW/LR,5.1680,2.0980,2.0620,2.2400,1.8400,1.8130,1.9790,350.4,AW,3262,AW,9.31,20210630,2658,W,0.1874,99.63,0.0752,99.8495,0.0752,100.0,0.112,99.5502,100,99.2504,99.7001,N,N,,,Mina,20210701,201.783,106.592,1.893,Mina,20210630.1,20210701,Mina,,Erin,Mason,Mason,40C7,7/1/2021,1,6/30/2021,5b,5a,5b,5a,5a,5a,5a,1,1,5a,4436,4,0,C,7,0.988,-0.9398,0.3302,-0.0762,-0.0762,0.2032,-0.0508,-0.2794
4437,150,7,7,47,5/25/2021,31-A/49-A,35,SG47,31-A,0.58,1/20/2021,Erin,Tim,HCS,HCS-81,8,1165,4795,3630,VM,5/10/2021,SA,10,110,25,d40g,3,5/10/2021,ET,9,5/19/2021,AW/LR,5.1920,2.0870,2.0570,2.2380,1.8430,1.8150,1.9910,352.2,AW,3164,AW,8.98,20210519,2647,W,0.2249,99.21,0.0378,1.5489,7.4046,9.0,0.183,98.2009,99.8501,99.7001,99.1004,N,N,,,Zander,20210521.1,186.586,158.724,1.176,Zander,20210520.1,20210521,Zander,,Adin,Mason,Adin,35C7,5/21/2021,2,5/20/2021,5a,5a,5a,5a,5a,5a,5a,1,1,5a,4437,3,5,C,7,0.962,-0.3302,0.0508,-0.2032,-0.127,0.2794,0,0.0254
4438,151,7,7,51,6/22/2021,,41,SG47,49-A,1.40,1/20/2021,Jeremy,Erin,HCS,HCS-92,8,1165,4970,3805,VM,6/14/2021,VM,11,110,25,d40g,1.5,6/14/2021,SA,4,6/18/2021,AW/LR,5.2090,2.1000,2.0600,2.2490,1.8460,1.8070,1.9870,354.6,AW,3272,AW,9.23,20210618,2648,W,0.7497,99.25,0.0000,0.6798,5.0982,5.8,0.141,98.2009,99.7001,99.2504,99.8501,N,N,,,Mason,20210618.3,217.035,136.11,1.595,Erin,20210618.1,20210618,Mason,,Adin,Zander,Zander,41A7,6/18/2021,0,6/18/2021,5a,5a,5a,5a,5a,5a,5a,1,1,5a,4438,4,1,A,7,1.009,0.1016,0.381,-0.127,0.1524,0.3556,-0.2032,-0.0762
4439,152,7,7,47,5/25/2021,,34,SG47,49-A,0.50,1/20/2021,Erin,Nicholas,HCS,HCS-80,8,1160,4725,3565,SA,5/4/2021,VM,10,110,25,d40g,3,5/4/2021,SA,9,5/13/2021,LR,5.1790,2.0850,2.0580,2.2340,1.8280,1.8000,1.9800,348.8,LR,3066,LR,8.79,20210513,2658,W,3.4483,99.63,0.0752,1.2039,6.2453,7.5,0.150,99.1004,99.8501,99.7001,99.8501,N,N,,,Jerome,20210514,263.876,164.716,1.602,Mina,20210518.1,20210514,Jerome,,Mason,Mason,Mason,34C7,5/14/2021,1,5/18/2021,5b,5b,5a,5a,5a,5a,5a,1,1,5a,4439,3,4,C,7,0.945,-0.6604,0,-0.1778,-0.2286,-0.1016,-0.381,-0.254
4440,153,7,7,49,6/8/2021,,39,SG47,49-A,1.13,1/20/2021,Nicholas,Tim,HCS,HCS-82,6,1185,4800,3615,JL,5/17/2021,VM,10,110,25,d40g,2,5/17/2021,SA,10,5/27/2021,AW/LR,5.1930,2.0780,2.0500,2.2430,1.8380,1.8100,1.9890,351.4,AW,3156,AW,8.98,20210527,2655,W,2.2114,99.51,0.2637,1.6949,3.9548,5.9,0.148,100.15,98.3508,100,99.5502,N,N,,,Erin,20210528.1,229.653,156.186,1.470,Erin,20210527.1,20210528,Erin,,Adin,Adin,Adin,39B7,5/28/2021,1,5/27/2021,5a,5a,5a,5a,5a,5a,5a,1,1,5a,4440,3,9,B,7,0.958,-0.3048,-0.1778,-0.381,0,0.1524,-0.127,-0.0254
4441,154,7,7,47,5/25/2021,,34,SG47,49-A,0.50,1/20/2021,Erin,Nicholas,HCS,HCS-79,9,1140,4870,3730,SA,5/3/2021,JL,10,110,25,d40g,2,5/3/2021,SA,10,5/13/2021,LR,5.1490,2.0990,2.0480,2.2420,1.8380,1.8000,1.9900,348.9,LR,3160,LR,9.06,20210513,2658,W,0.8996,99.63,0.0752,1.2415,4.7404,6.1,0.140,99.1004,100,99.5502,99.8501,N,N,,,Zander,20210521.1,210.476,158.724,1.326,Zander,20210520.1,20210521,Zander,,Mason,Mason,Adin,34D7,5/21/2021,8,5/20/2021,5b,5a,5b,5a,5a,5a,5a,1,1,5a,4441,3,4,D,7,0.989,-1.4224,0.3556,-0.4318,-0.0254,0.1524,-0.381,0
4442,155,7,8,,,Died in Machining,,SG47,49-A,0.50,1/20/2021,Erin,Nicholas,HCS,HCS-77,8,1155,4820,3665,SA,4/20/2021,ET,10,110,25,d40g,1.5,4/20/2021,ET,13,5/3/2021,,,,,,,,,0.0,,,,#DIV/0!,,#NUM!,,,,,,,,,,,,,,,,,,#NUM!,#NUM!,,,,,,,,,,,,#NUM!,#NUM!,#NUM!,8,#DIV/0!,8,#N/A,#N/A,#N/A,#N/A,FALSE,FALSE,#N/A,4442,,,,,0.972,-132.207,-52.959,-52.451,-56.9722,-46.5328,-46.101,-50.546
4443,156,7,7,50,6/15/2021,,40,SG47,49-A,1.07,1/20/2021,Nicholas,Erin,HCS,HCS-90,7,1195,5152,3957,SA,6/3/2021,VM,11,110,25,d40g,2,6/3/2021,SA,8,6/11/2021,AW/LR,5.2050,2.0710,2.0500,2.2410,1.8150,1.8040,1.9820,349.9,AW,3252,AW,9.29,20210611,2650,W,1.3493,99.33,0.3774,1.8868,4.2642,6.5,0.168,99.5502,98.051,100,99.7001,N,N,,,Zander,20210611,208.225,137.018,1.520,Zander,20210614,20210611,Zander,,Erin,Erin,Mina,40D7,6/11/2021,0,6/14/2021,5a,5a,5a,5a,5a,5a,5a,1,1,5a,4443,4,0,D,7,1.049,0,-0.3556,-0.381,-0.0508,-0.4318,-0.2794,-0.2032
4444,157,7,7,47,5/25/2021,,35,SG47,49-A,0.50,1/21/2021,Erin,Nicholas,HCS,HCS-79,8,1160,4845,3685,SA,4/28/2021,JL,10,110,25,d40g,2,4/28/2021,ET,15,5/13/2021,LR,5.1940,2.0820,2.0540,2.2320,1.8250,1.8010,1.9790,349.2,LR,3104,LR,8.89,20210513,2648,W,1.2369,99.25,0.2266,1.9638,6.0045,8.2,0.187,98.6507,99.5502,99.4003,99.4003,N,N,,,Zander,20210521.1,230.326,158.724,1.451,Zander,20210520.1,20210521,Zander,,Mason,Mason,Adin,35D7,5/21/2021,8,5/20/2021,5a,5a,5a,5a,5a,5a,5a,1,1,5a,4444,3,5,D,7,0.977,-0.2794,-0.0762,-0.2794,-0.2794,-0.1778,-0.3556,-0.2794
4445,158,7,7,36,3/2/2021,,31,SG47,49-A,1.02,1/21/2021,Nicholas,Erin,HCS,HCS-63,6,1175,4870,3695,JT,2/1/2021,JL,9,110,25,d40g,2.5,2/1/2021,ET,24,2/25/2021,AW,5.2020,2.0940,2.0620,2.2350,1.8400,1.8070,1.9820,352.1,AW,3212,AW,9.12,20210225,2658,W,0.1125,99.63,0.0000,0.5643,5.2671,5.8,0.149,101.049,98.5007,99.1004,99.8501,N,N,,,Mason,20210226.1,392.112,246.549,1.590,Erin,20210226.1,20210301,Zander,,Adin,Adin,Adin,31A7,2/26/2021,1,2/26/2021,5a,5a,5a,5a,5a,5a,5a,1,1,5a,4445,3,1,A,7,0.98,-0.0762,0.2286,-0.0762,-0.2032,0.2032,-0.2032,-0.2032
4446,159,7,7,54,7/13/2021,,39,SG47,49-A,0.50,1/21/2021,Erin,Nicholas,HCS,HCS-94,8,1165,4855,3690,SA,6/23/2021,GP,11,110,25,d40g,2.5,6/23/2021,SA,7,6/30/2021,AW/LR,5.1990,2.0810,2.0610,2.2440,1.8400,1.8160,1.9930,353.2,AW,3270,AW,9.26,20210630,2655,W,0.7871,99.51,0.1130,99.8870,0.0000,100.0,0.101,100.75,98.6507,99.4003,99.2504,N,N,,,Nicholas,20210630.2,130.104,145.394,0.895,Zander,20210701,20210630,Nicholas,,Erin,Adin,Zander,39C7,6/30/2021,0,7/1/2021,5a,5a,5a,5a,5a,5a,5a,1,1,5a,4446,3,9,C,7,0.978,-0.1524,-0.1016,-0.1016,0.0254,0.2032,0.0254,0.0762
4447,160,7,7,44,5/4/2021,,32,SG47,49-A,0.50,1/21/2021,Erin,Saad,HCS,HCS-74,7,1190,4955,3765,SA,4/2/2021,SA,10,110,25,d40g,2.5,4/2/2021,ET,24,4/26/2021,AW/LR,5.2000,2.0740,2.0530,2.2400,1.8400,1.8160,1.9850,351.6,AW,3198,AW,9.10,20210426,2656,W,3.3358,99.55,0.2259,1.6190,3.7274,5.6,0.160,100,98.5007,99.8501,99.8501,N,N,,,Saad,20210426.3,264.773,241.406,1.097,Saad,20210427,20210428,Zander,,Adin,Adin,Mason,32D7,4/26/2021,0,4/27/2021,5a,5a,5a,5a,5a,5a,5a,1,1,5a,4447,3,2,D,7,0.998,-0.127,-0.2794,-0.3048,-0.0762,0.2032,0.0254,-0.127
