Repository: masonrh2/sphenix_cosmics

File: files/blocks_13-64.csv (part 34 of 56)
 DBN,Don't edit Block occurance,BL,Status,BNL shipment,Shipping date,Comment,Sector,Fiber type,Fiber batch,Filling time (h),FF date,Filled by,Checked by,W powder,W bucket number,Mold number,Empty mold (g),Filled mold (g),W filling mass (g),fibers loaded by,W filling date,W filled by,Epoxy batch,Resin mass (g),Hardener mass (g),potting notes,Epoxy filling time (min),Epoxy filling date,Epoxy preparer,Delta Mach-Pot,Machining date,Machined by,L (in),BT (in),BB (in),BH (in),ST (in),SB (in),SH (in),Volume (mL),Measured by,Mass (g),Measured by,Density(g/mL),Tested on,# Fibers N,Good end,ABS N-W (%),# Fibers / # Holes (%),10-15(%),15-50(%),50-75(%),r75 (%),R,T1(BL) Fiber %,T2(BR) Fiber %,T3(TL) Fiber %,T4(TR) Fiber %, missing row?,13 connected holes?,FOM_N,FOM_I,Tested by,Tested on,Scintillation (mV),Calibration (mV),Ratio (Calibrated Twice),Tested by,Tested on,Natural Pictures,Tested by,Retouch,Density Result Checked?,Light Checked?,Natural Pictures checked?,Sector ID (SSBBR),LT M/D/YYYY,Days Mach-LT,Scint M/D/YYYY,Block Grade,De,Di,LT,LTQ,Vi,Sci,Pic,X,LT-all,DBN,S-left,S-right,column,row,relative W weight,Δ(L) [mm],Δ(BT) [mm],Δ(BB) [mm],Δ(BH) [mm],Δ(ST) [mm],Δ(SB) [mm],Δ(SH) [mm]
4448,105,8,7,59,8/19/2021,,,SG47,44-B,5.00,1/21/2021,Suhani,Erin,HCS,HCS-101,6,1175,4915,3740,SA,8/4/2021,JL,11,110,25,d40g,2.5,8/4/2021,SA,6,8/10/2021,AW/LR,5.1530,2.0780,2.0540,2.2250,1.8350,1.8120,1.9930,347.6,AW,3186,AW,9.17,20210810,2652,W,2.1739,99.40,0.0754,0.9804,5.3922,6.4,0.141,99.4003,99.7001,99.5502,98.9505,N,N,,,Erin,20210810.2,140.15,79.0031,1.774,Erin,20210810.1,20210810,Erin,,Mason,Mason,Mason,,8/10/2021,0,8/10/2021,5a,5a,5a,5a,5a,5a,5a,1,1,5a,4448,,,,,0.999,-0.0508,-0.1778,-0.1524,-0.2286,-0.0508,-0.0762,0.1016
4449,106,8,7,49,6/8/2021,,38,SG47,44-B,1.00,1/21/2021,Nicholas,Erin,HCS,HCS-83,8,1170,4865,3695,VM,5/21/2021,JL,10,110,25,d40g,1.5,5/21/2021,ET,6,5/27/2021,AW/LR,5.1470,2.0630,2.0570,2.2300,1.8020,1.8020,1.9880,344.9,AW,3058,AW,8.87,20210527,2658,W,4.7976,99.63,0.0376,1.9187,6.2077,8.2,0.161,99.2504,99.8501,99.8501,99.5502,N,N,,,Erin,20210528.1,335.511,156.186,2.148,Erin,20210527.1,20210528,Erin,,Adin,Adin,Adin,38B8,5/28/2021,1,5/27/2021,5b,5a,5b,5a,5a,5a,5a,1,1,5a,4449,3,8,B,8,0.987,-0.2032,-0.5588,-0.0762,-0.1016,-0.889,-0.3302,-0.0254
4450,107,8,7,62,9/8/2021,,,SG47,44-B,1.00,1/21/2021,Nicholas,Erin,HCS,HCS-125,8,1165,4815,3650,SA,8/24/2021,SA,12,110,25,d40g,2,8/24/2021,ET,6,8/30/2021,AW/LR,5.1550,2.0690,2.0570,2.2330,1.8300,1.7980,1.9870,346.9,AW,3198,AW,9.22,20210830,2664,W,1.0495,99.85,0.2252,97.1471,2.5901,100.0,0.121,100,99.7001,99.8501,99.8501,N,N,,,LucasT,20210831.1,154.548,100.363,1.540,EricH,20210901,20210901.1,LucasT,,Caroline,Caroline,Erin,,8/31/2021,1,9/1/2021,5a,5a,5a,5a,5a,5a,5a,1,1,5a,4450,,,,,0.975,0,-0.4064,-0.0762,-0.0254,-0.1778,-0.4318,-0.0508
4451,108,8,7,69,10/27/2021,,,SG47,44-B,0.80,1/21/2021,Nicholas,Erin,HCS,HCS-134,9,1150,4880,3730,SA,10/13/2021,SA,12,110,25,d40g,2,10/13/2021,ET,6,10/19/2021,LR,5.1540,2.0860,2.0620,2.2400,1.8440,1.7960,1.9880,349.0,LR,3172,LR,9.09,20211019,2655,W,1.3868,99.51,0.0377,1.2053,1.8832,3.1,0.121,101.049,98.3508,99.4003,99.2504,N,N,,,LucasT,20211020,132.116,69.5602,1.899,Vrishin,20211020.1,20211020,LucasT,,Erin,EricH,EricH,,10/20/2021,1,10/20/2021,5a,5a,5a,5a,5a,5a,5a,1,1,5a,4451,,,,,0.997,-0.0254,0.0254,0.0508,0.1524,0.1778,-0.4826,-0.0254
4452,109,8,7,48,6/1/2021,44-B/49-B,36,SG47,44-B,1.00,1/21/2021,Nicholas,Will,HCS,HCS-81,8,1160,4745,3585,VM,5/10/2021,SA,10,110,25,d40g,3,5/10/2021,ET,9,5/19/2021,AW/LR,5.1400,2.0820,2.0540,2.2280,1.8280,1.8030,1.9900,346.3,AW,3112,AW,8.99,20210519,2661,W,0.4497,99.74,0.0000,1.0147,2.5930,3.6,0.126,100.45,99.1004,99.5502,99.8501,N,N,,,Zander,20210521.1,218.75,158.724,1.378,Zander,20210520.1,20210521,Zander,,Adin,Mason,Adin,36C8,5/21/2021,2,5/20/2021,5a,5a,5a,5a,5a,5a,5a,1,1,5a,4452,3,6,C,8,0.958,-0.381,-0.0762,-0.1524,-0.1524,-0.2286,-0.3048,0.0254
4453,110,8,7,61,9/1/2021,31-B/44-B,,SG47,31-B,0.40,1/22/2021,Erin,Saad,HCS,HCS-104,7,1160,4890,3730,JL,8/23/2021,ET,12,110,25,d40g,1.5,8/23/2021,ET,3,8/26/2021,AW/LR,5.1560,2.0630,2.0390,2.2310,1.8480,1.8150,1.9930,347.6,AW,3060,AW,8.80,20210826,2631,W,1.0495,98.61,0.1140,1.1403,3.9149,5.2,0.146,98.051,97.4513,99.2504,99.7001,N,N,,,LucasT,20210830.1,145.939,85.3379,1.710,Mina,20210827.3,20210830,Caroline,,Erin,Caroline,Caroline,,8/30/2021,4,8/27/2021,5b,5a,5b,5a,5a,5a,5a,1,1,5a,4453,,,,,0.997,0.0254,-0.5588,-0.5334,-0.0762,0.2794,0,0.1016
4454,111,8,7,72,11/16/2021,,,SG47,44-B,1.80,1/22/2021,Suhani,Erin,HCS,HCS-139,6,1175,5095,3920,SA,11/9/2021,ET,12,110,25,d40g,1.5,11/9/2021,SA,3,11/12/2021,AW/LR,5.1570,2.0850,2.0650,2.2250,1.8410,1.8140,1.9890,348.7,AW,3182,AW,9.12,20211112,2654,W,1.4243,99.48,0.0754,0.4521,3.5418,4.1,0.128,99.8501,99.4003,99.1004,99.5502,N,N,,,Mina,20211112.6,153.151,74.9765,2.043,Erin,20211112,20211112,Mina,,Caroline,LucasT,LucasT,,11/12/2021,0,11/12/2021,5a,5a,5a,5a,5a,5a,5a,1,1,5a,4454,,,,,1.048,0.0508,0,0.127,-0.2286,0.1016,-0.0254,0
4455,112,8,7,45,5/10/2021,,35,SG47,44-B,0.40,1/22/2021,Erin,Saad,HCS,HCS-76,8,1160,4800,3640,EC,4/13/2021,SA,10,110,25,d40g,3,4/13/2021,ET,21,5/4/2021,AW/LR,5.1560,2.0600,2.0380,2.2280,1.8310,1.8090,1.9950,346.3,AW,3082,AW,8.90,20210504,2635,W,0.8995,98.76,0.0759,1.1385,2.4668,3.7,0.136,98.5007,97.7511,99.1004,99.7001,N,N,,,Erin,20210505,226.595,174.677,1.297,Jerome,20210504.2,20210505,Erin,,Mason,Mason,Mason,35B8,5/5/2021,1,5/4/2021,5b,5a,5b,5a,5a,5a,5a,1,1,5a,4455,3,5,B,8,0.973,0.0254,-0.635,-0.5588,-0.1524,-0.1524,-0.1524,0.1524
4456,113,8,7,48,6/1/2021,,33,SG47,44-B,0.42,1/22/2021,Erin,Saad,HCS,HCS-80,7,1160,4790,3630,MR,5/5/2021,VM,10,110,25,d40g,2.5,5/5/2021,SA,14,5/19/2021,AW/LR,5.1390,2.0720,2.0480,2.2450,1.8380,1.8110,1.9920,347.8,AW,3078,AW,8.85,20210519,2654,W,2.5113,99.48,0.2638,1.5072,4.3708,6.1,0.152,99.1004,99.4003,100,99.4003,N,N,,,Zander,20210521,221.208,141.629,1.562,Zander,20210520,20210521,Zander,,Adin,Mason,Adin,33B8,5/21/2021,2,5/20/2021,5a,5a,5a,5a,5a,5a,5a,1,1,5a,4456,3,3,B,8,0.97,-0.4064,-0.3302,-0.3048,0.2794,0.0254,-0.1016,0.0762
4457,114,8,7,65,9/29/2021,44-A/44-B; PATCH JOB,,SG47,44-B,0.42,1/22/2021,Erin,Saad,HCS,HCS-95,6,1190,4930,3740,SA,6/28/2021,JL,11,110,25,d40g,1,6/28/2021,LR,85,9/21/2021,AW/LR,5.1080,2.0870,2.0240,2.2250,1.8280,1.7900,1.9850,341.8,AW,3132,AW,9.16,20210921,2573,W,2.1365,96.44,0.6218,2.7594,7.2289,10.6,0.194,96.7016,95.6522,96.8516,96.5517,N,N,,,LucasT,20210922.3,77.9672,89.2522,0.874,Mina,20210922.1,20210922,EricH,,Erin,Erin,Erin,,9/22/2021,1,9/22/2021,5c,5a,5b,5c,5b,5a,5a,1,1,5b,4457,,,,,0.999,-1.1938,0.0508,-0.9144,-0.2286,-0.2286,-0.635,-0.1016
4458,115,8,7,51,6/22/2021,,41,SG47,49-A,0.40,1/22/2021,Erin,Saad,HCS,HCS-93,9,1140,4925,3785,VM,6/15/2021,ET,11,110,25,d40g,1.5,6/15/2021,ET,3,6/18/2021,AW/LR,5.1540,2.0960,2.0570,2.2380,1.8400,1.8140,1.9900,349.8,AW,3234,AW,9.24,20210618,2659,W,0.1500,99.66,0.0376,1.0154,5.2275,6.3,0.155,100.45,99.1004,99.1004,100,N,N,,,Mason,20210618.3,248.244,136.11,1.824,Erin,20210618.1,20210618,Mason,,Adin,Zander,Zander,41D8,6/18/2021,0,6/18/2021,5a,5a,5a,5a,5a,5a,5a,1,1,5a,4458,4,1,D,8,1.011,-0.0254,0.2794,-0.0762,0.1016,0.0762,-0.0254,0.0254
4459,116,8,7,45,5/10/2021,,35,SG47,49-A,0.42,1/25/2021,Erin,Saad,HCS,HCS-77,8,1165,4885,3720,JT,4/20/2021,ET,10,110,25,d40g,2.5,4/20/2021,ET,14,5/4/2021,AW/LR,5.1530,2.0650,2.0470,2.2410,1.8270,1.8130,1.9880,347.4,AW,3154,AW,9.08,20210504,2657,W,1.2369,99.59,0.1882,0.5269,3.0862,3.8,0.133,100.3,98.6507,99.7001,99.7001,N,N,,,Erin,20210505,283.701,174.677,1.624,Jerome,20210504.2,20210505,Erin,,Mason,Mason,Mason,35C8,5/5/2021,1,5/4/2021,5a,5a,5a,5a,5a,5a,5a,1,1,5a,4459,3,5,C,8,0.994,-0.0508,-0.508,-0.3302,0.1778,-0.254,-0.0508,-0.0254
4460,117,8,7,53,7/7/2021,kept at NPL for few weeks to watch out for Sean effect,43,SG47,49-A,0.50,1/25/2021,Erin,Saad,HCS,HCS-90,8,1160,4990,3830,VM,6/2/2021,VM,11,110,25,d40g,2,6/2/2021,SA,9,6/11/2021,AW/LR,5.1550,2.0710,2.0450,2.2320,1.8340,1.8120,1.9900,347.3,AW,3220,AW,9.27,20210611,2657,W,0.6372,99.59,0.0376,0.6398,3.6131,4.3,0.132,99.7001,99.5502,99.5502,99.5502,N,N,,,Zander/Erin,20210630.1,181.902,134.29,1.355,Zander,20210701.1,20210611,Zander,,Erin,Long Term Monitoring,Long Term Monitoring,43C8,6/30/2021,19,7/1/2021,5a,5a,5a,5a,5a,5a,5a,1,1,5a,4460,4,3,C,8,1.024,0,-0.3556,-0.381,-0.0508,-0.0762,-0.0762,0.0254
4461,118,8,7,49,6/8/2021,,39,SG47,49-A,0.42,1/25/2021,Erin,Saad,HCS,HCS-83,9,1140,4765,3625,SA,5/20/2021,VM,10,110,25,d40g,3.5,5/20/2021,SA,7,5/27/2021,AW/LR,5.1510,2.0550,2.0440,2.2310,1.8020,1.8050,1.9860,344.2,AW,3038,AW,8.83,20210527,2651,W,2.2114,99.36,0.1509,2.1124,7.0162,9.3,0.173,99.7001,99.7001,98.6507,99.4003,N,N,,,Erin,20210528,386.221,170.433,2.266,Erin,20210527.2,20210528,Erin,,Adin,Adin,Adin,39B8,5/28/2021,1,5/27/2021,5b,5a,5b,5a,5a,5a,5a,1,1,5a,4461,3,9,B,8,0.969,-0.1016,-0.762,-0.4064,-0.0762,-0.889,-0.254,-0.0762
4462,119,8,7,76,1/5/2022,,,SG47,49-A,2.00,1/25/2021,Dhriti,Will,HCS,HCS-145,9,1150,4975,3825,ET,12/20/2021,ET,16,110,25,d40g,6,12/20/2021,ET,2,12/22/2021,AW/LR,5.1510,2.0900,2.0660,2.2430,1.8430,1.8230,1.9910,350.8,AW,3182,AW,9.07,20211222,2649,W,0.2249,99.29,0.0755,0.3020,3.2088,3.6,0.141,101.049,99.8501,97.3013,98.9505,N,N,,,Mason,20211222,168.938,89.7973,1.881,Mason,20211222,20211222,Mason,,Mason,Mason,Mason,,12/22/2021,0,12/22/2021,5a,5a,5a,5a,5a,5a,5a,1,1,5a,4462,,,,,1.022,-0.1016,0.127,0.1524,0.2286,0.1524,0.2032,0.0508
4463,120,8,7,68,10/19/2021,,,SG47,49-A,0.50,1/25/2021,Erin,Saad,HCS,HCS-133,7,1170,4920,3750,SA,10/11/2021,ET,12,110,25,d40g,1.5,10/11/2021,ET,4,10/15/2021,AW/LR,5.1530,2.0750,2.0560,2.2290,1.8280,1.8200,1.9900,347.7,AW,3126,AW,8.99,20211015,2660,W,0.3373,99.70,0.0752,0.3759,2.7444,3.2,0.114,100.15,99.4003,99.4003,99.8501,N,N,,,LucasT,20211018.3,151.995,111.15,1.367,Mina,20211018,20211018,LucasT,,Caroline,Caroline,Caroline,,10/18/2021,3,10/18/2021,5a,5a,5a,5a,5a,5a,5a,1,1,5a,4463,,,,,1.002,-0.0508,-0.254,-0.1016,-0.127,-0.2286,0.127,0.0254
4464,121,8,7,55,7/21/2021,,44,SG47,49-A,0.50,1/25/2021,Erin,Saad,HCS,HCS-97,8,1165,4700,3535,SA,7/13/2021,GP,11,110,25,d40g,2,7/13/2021,SA,6,7/19/2021,AW/LR,5.1240,2.0690,2.0550,2.2280,1.8290,1.8070,1.9910,344.9,AW,3106,AW,9.01,20210719,2661,W,1.7991,99.74,0.0752,0.6764,4.4720,5.2,0.134,99.5502,99.7001,100,99.7001,N,N,,,Erin,20210719.1,141.163,96.1812,1.468,Erin,20210719.1,20210719,Erin,,Adin,Adin,Adin,44A8,7/19/2021,0,7/19/2021,5b,5a,5b,5a,5a,5a,5a,1,1,5a,4464,4,4,A,8,0.945,-0.7874,-0.4064,-0.127,-0.1524,-0.2032,-0.2032,0.0508
4465,122,8,7,52,6/29/2021,sean effect; dim fibers top midde,42,SG47,49-A,2.00,1/25/2021,Dhriti,Erin,HCS,HCS-81,9,1135,4950,3815,SA,5/13/2021,VM,10,110,25,d40g,2,5/14/2021,ET,13,5/27/2021,AW/LR,5.1510,2.0600,2.0430,2.2350,1.8260,1.8100,1.9880,346.1,AW,3124,AW,9.03,20210527,2646,W,0.1874,99.18,0.0378,0.7559,5.1776,6.0,0.138,99.5502,99.7001,98.051,99.4003,N,N,,,Mina,20210622.1,137.665,94.0907,1.463,Zander,20210622.1,20210623,Mina,,Adin,Erin,Zander,42B8,6/22/2021,26,6/22/2021,5b,5a,5b,5a,5a,5a,5a,1,1,5a,4465,4,2,B,8,1.02,-0.1016,-0.635,-0.4318,0.0254,-0.2794,-0.127,-0.0254
4466,123,8,7,42,4/20/2021,,33,SG47,49-A,0.75,1/26/2021,Will,Erin,HCS,HCS-73,6,1175,4940,3765,JT,3/29/2021,SA,10,110,25,d40g,3,3/29/2021,ET,15,4/13/2021,AW,5.1550,2.0930,2.0470,2.2370,1.8480,1.8120,1.9840,349.0,LR,3204,LR,9.18,20210413,2662,W,1.2369,99.78,0.0000,0.5635,7.3629,7.9,0.175,99.8501,100,99.7001,99.5502,N,N,,,Mina,20210414.1,242.197,229.391,1.056,Jerome,20210415,20210414.1,Mina,,Mason,Mason,Mason,33A8,4/14/2021,1,4/15/2021,5a,5a,5a,5a,5a,5a,5a,1,1,5a,4466,3,3,A,8,1.006,0,0.2032,-0.3302,0.0762,0.2794,-0.0762,-0.127
4467,124,8,7,51,6/22/2021,,41,SG47,49-A,0.67,1/26/2021,Will,Erin,HCS,HCS-92,8,1165,4900,3735,SA,6/14/2021,VM,11,110,25,d40g,2,6/14/2021,SA,4,6/18/2021,AW/LR,5.1600,2.0800,2.0550,2.2390,1.8310,1.8000,1.9910,348.6,AW,3202,AW,9.19,20210618,2662,W,0.4498,99.78,0.0376,0.4132,6.8745,7.3,0.144,99.7001,99.7001,100,99.7001,N,N,,,Mason,20210618.3,200.58,136.11,1.474,Erin,20210618.1,20210618,Mason,,Adin,Zander,Zander,41C8,6/18/2021,0,6/18/2021,5a,5a,5a,5a,5a,5a,5a,1,1,5a,4467,4,1,C,8,0.998,0.127,-0.127,-0.127,0.127,-0.1524,-0.381,0.0508
4468,125,8,8,73,11/30/2021,bad 2022 group 3 PATCH JOB; it has some dead fibers but we declare it OK,,SG47,49-A,2.00,1/26/2021,Vrishin,Erin,HCS,HCS-140,9,1150,4985,3835,SA,11/12/2021,ET,12,110,25,d40g,1.5,11/12/2021,ET,10,11/22/2021,AW/LR,5.1410,2.0820,2.0560,2.2270,1.8330,1.8080,1.9870,346.5,AW,3134,AW,9.04,20211122,2624,W,0.5247,98.35,0.0000,2.1342,9.7561,11.9,0.142,98.8006,98.5007,96.7016,99.4003,N,N,,,Erin,20211123.2,149.501,131.895,1.133,Erin,20211123,20211123,Erin,,Mason,Erin,Erin,,11/23/2021,1,11/23/2021,8,5a,5a,5a,5a,5a,5a,1,1,5a,4468,,,,,1.025,-0.3556,-0.0762,-0.1016,-0.1778,-0.1016,-0.1778,-0.0508
4469,126,8,7,53,7/7/2021,,42,SG47,49-A,1.50,1/26/2021,Dhriti,Erin,HCS,HCS-93,9,1160,5035,3875,VM,6/16/2021,GP,11,110,25,d40g,2,6/16/2021,SA,9,6/25/2021,AW/LR,5.1550,2.0760,2.0550,2.2200,1.8340,1.8130,1.9810,346.3,AW,3278,AW,9.47,20210625,2662,W,0.6372,99.78,0.0376,0.3005,2.1413,2.5,0.113,99.8501,99.7001,100,99.5502,N,N,,,Zander,20210628,178.275,77.1041,2.312,Zander,20210629,20210628,Zander,,Adin,Erin,Erin,42C8,6/28/2021,3,6/29/2021,5a,5a,5a,5a,5a,5a,5a,1,1,5a,4469,4,2,C,8,1.036,0,-0.2286,-0.127,-0.3556,-0.0762,-0.0508,-0.2032
4470,127,8,7,54,7/13/2021,,40,SG47,49-A,0.60,1/26/2021,Will,Erin,HCS,HCS-94,6,1185,5025,3840,VM,6/22/2021,GP,11,110,25,d40g,6,6/22/2021,LR,9,7/1/2021,AW/LR,5.1530,2.0720,2.0300,2.2330,1.8550,1.8130,1.9910,347.6,AW,3286,AW,9.45,20210701,2661,W,1.0120,99.74,0.1127,1.7287,5.4491,7.3,0.164,100.6,99.1004,99.7001,99.5502,N,N,,,Mason,20210702.1,210.208,118.555,1.773,Erin,20210702.1,20210702,Mason,,Erin,Erin,Erin,40C8,7/2/2021,1,7/2/2021,5b,5a,5b,5a,5a,5a,5a,1,1,5a,4470,4,0,C,8,1.026,-0.0508,-0.3302,-0.762,-0.0254,0.4572,-0.0508,0.0508
4471,128,8,7,64,9/22/2021,PATCH JOB,,SG47,49-A,2.00,1/26/2021,Suhani,Tim,HCS,HCS-127,8,1170,4805,3635,SA,9/7/2021,SA,11,110,25,d40g,3,9/7/2021,ET,9,9/16/2021,AW/LR,5.1490,2.0760,2.0410,2.2270,1.8310,1.8190,1.9890,346.6,AW,3142,AW,9.07,20210916,2640,W,1.3118,98.95,0.2273,0.7576,4.1667,5.2,0.142,98.9505,97.6012,99.7001,99.5502,N,N,,,LucasT,20210917,127.371,82.6617,1.541,Erin,20210916.1,20210916,Erin,,Erin,EricH,EricH,,9/17/2021,1,9/16/2021,5a,5a,5a,5a,5a,5a,5a,1,1,5a,4471,,,,,0.971,-0.1524,-0.2286,-0.4826,-0.1778,-0.1524,0.1016,0
4472,129,8,7,45,5/10/2021,,35,SG47,49-A,0.60,1/26/2021,Will,Erin,HCS,HCS-77,9,1140,4865,3725,JT,4/21/2021,JL,10,110,25,d40g,2.5,4/21/2021,ET,13,5/4/2021,AW/LR,5.1530,2.0800,2.0500,2.2320,1.8460,1.8140,1.9900,348.4,AW,3064,AW,8.79,20210504,2659,W,0.6747,99.66,0.0000,0.4513,3.8736,4.3,0.134,99.5502,99.5502,99.5502,100,N,N,,,Erin,20210505,290.823,174.677,1.665,Jerome,20210504.2,20210505,Erin,,Mason,Mason,Mason,35D8,5/5/2021,1,5/4/2021,5b,5b,5a,5a,5a,5a,5a,1,1,5a,4472,3,5,D,8,0.995,-0.0508,-0.127,-0.254,-0.0508,0.2286,-0.0254,0.0254
4473,130,8,7,48,6/1/2021,,36,SG47,49-A,2.00,1/26/2021,Dhriti,Erin,HCS,HCS-78,8,1165,4840,3675,ET,4/23/2021,ET,10,110,25,d40g,3,4/23/2021,ET,26,5/19/2021,AW/LR,5.1400,2.0840,2.0540,2.2330,1.8270,1.8030,1.9880,346.6,AW,3088,AW,8.91,20210519,2662,W,1.3118,99.78,0.2254,1.4651,4.4328,6.1,0.157,100,99.5502,99.8501,99.7001,N,N,,,Zander,20210521.1,229.72,158.724,1.447,Zander,20210520.1,20210521,Zander,,Adin,Mason,Adin,36D8,5/21/2021,2,5/20/2021,5a,5a,5a,5a,5a,5a,5a,1,1,5a,4473,3,6,D,8,0.982,-0.381,-0.0254,-0.1524,-0.0254,-0.254,-0.3048,-0.0254
4474,131,8,7,56,7/27/2021,,45,SG47,49-B,3.00,1/26/2021,Matthew,Jerome,HCS,HCS-96,9,1140,4845,3705,SA,7/8/2021,GP,11,110,25,d40g,2,7/9/2021,SA,6,7/15/2021,AW/LR,5.1260,2.0690,2.0440,2.2250,1.8270,1.8180,1.9920,344.7,AW,3212,AW,9.32,20210715,2651,W,1.8740,99.36,0.0377,1.5466,4.6398,6.2,0.128,100,98.051,99.5502,99.8501,N,N,,,Erin,20210720,113.786,91.7741,1.240,Mina,20210720.1,20210720,Mina,,Erin,Mina,Erin,45D8,7/20/2021,5,7/20/2021,5a,5a,5a,5a,5a,5a,5a,1,1,5a,4474,4,5,D,8,0.99,-0.7366,-0.4064,-0.4064,-0.2286,-0.254,0.0762,0.0762
4475,132,8,7,73,11/30/2021,,,SG47,49-A,0.50,1/27/2021,Erin,Saad,HCS,HCS-139,7,1165,5052,3887,WW,11/10/2021,ET,12,110,25,d40g,1.5,11/10/2021,ET,7,11/17/2021,AW/LR,5.1540,2.0670,2.0600,2.2250,1.8260,1.8150,1.9920,347.1,AW,3136,AW,9.04,20211117,2647,W,0.4123,99.21,0.0000,1.4734,4.3068,5.8,0.141,99.2504,99.1004,98.6507,99.8501,N,N,,,LucasT,20211118.1,150.286,85.7739,1.752,Vrishin,20211117.2,20211118,LucasT,,Caroline,LucasT,LucasT,,11/18/2021,1,11/17/2021,5a,5a,5a,5a,5a,5a,5a,1,1,5a,4475,,,,,1.039,-0.0254,-0.4572,0,-0.2286,-0.2794,0,0.0762
4476,133,8,7,68,10/19/2021,,,SG47,49-A,0.50,1/27/2021,Erin,Saad,HCS,HCS-132,9,1150,4980,3830,EC,10/6/2021,ET,12,110,25,d40g,3,10/6/2021,ET,6,10/12/2021,AW/LR,5.1520,2.0800,2.0520,2.2420,1.8380,1.8090,1.9850,348.4,AW,3180,AW,9.13,20211012,2632,W,1.4243,98.65,0.1140,0.8739,2.8875,3.9,0.164,98.051,97.3013,99.7001,99.5502,N,N,,,Erin,20211012.2,151.724,90.4007,1.678,EricH,20211013,20211012,Mason,,Mina,Mason,EricH,,10/12/2021,0,10/13/2021,5a,5a,5a,5a,5a,5a,5a,1,1,5a,4476,,,,,1.024,-0.0762,-0.127,-0.2032,0.2032,0.0254,-0.1524,-0.1016
4477,134,8,7,65,9/29/2021,,,SG47,49-A,0.50,1/27/2021,Erin,Will,HCS,HCS-127,9,1145,4980,3835,SA,9/9/2021,ET,12,110,25,d40g,2,9/9/2021,ET,12,9/21/2021,AW/LR,5.1610,2.0840,2.0590,2.2320,1.8320,1.8000,1.9910,348.5,AW,3188,AW,9.15,20210921,2648,W,1.5368,99.25,0.0378,1.3218,3.5876,4.9,0.129,99.4003,99.2504,99.2504,99.1004,N,N,,,LucasT,20210923.2,107.26,83.3509,1.287,LucasT,20210923,20210922,Erin,,Erin,Mason,LucasT,,9/23/2021,2,9/23/2021,5a,5a,5a,5a,5a,5a,5a,1,1,5a,4477,,,,,1.025,0.1524,-0.0254,-0.0254,-0.0508,-0.127,-0.381,0.0508
4478,135,8,7,53,7/7/2021,,42,SG47,49-B,1.00,1/27/2021,Alexis,Saad,HCS,HCS-93,8,1170,4805,3635,SA,6/17/2021,GP,11,110,25,d40g,1.5,6/17/2021,SA,8,6/25/2021,AW/LR,5.1570,2.0730,2.0530,2.2230,1.8300,1.8080,1.9930,347.0,AW,3250,AW,9.37,20210625,2661,W,0.7496,99.74,0.0000,0.6389,3.1191,3.8,0.120,99.7001,99.8501,99.8501,99.5502,N,N,,,Zander,20210628.1,153.58,111.111,1.382,Zander,20210628,20210628,Zander,,Adin,Erin,Erin,42D8,6/28/2021,3,6/28/2021,5a,5a,5a,5a,5a,5a,5a,1,1,5a,4478,4,2,D,8,0.971,0.0508,-0.3048,-0.1778,-0.2794,-0.1778,-0.1778,0.1016
4479,136,8,7,49,6/8/2021,,39,SG47,49-A,0.50,1/27/2021,Erin,Will,HCS,HCS-82,6,1180,4815,3635,JL,5/17/2021,VM,10,110,25,d40g,2,5/17/2021,SA,10,5/27/2021,AW/LR,5.1800,2.0620,2.0270,2.2340,1.8510,1.8100,1.9910,348.6,AW,3138,AW,9.00,20210527,2658,W,4.5727,99.63,0.1505,3.0850,6.6215,9.9,0.172,100,99.5502,98.9505,100,N,N,,,Erin,20210528,302.311,170.433,1.774,Erin,20210527.2,20210528,Erin,,Adin,Adin,Adin,39A8,5/28/2021,1,5/27/2021,5b,5a,5b,5a,5a,5a,5a,1,1,5a,4479,3,9,A,8,0.971,0.635,-0.5842,-0.8382,0,0.3556,-0.127,0.0508
4480,137,8,7,71,11/9/2021,,,SG47,49-A,0.38,1/27/2021,Erin,Zander,HCS,HCS-135,9,1145,5025,3880,WW,10/19/2021,ET,12,110,25,d40g,1.5,10/19/2021,SA,13,11/1/2021,AW/LR,5.1550,2.0790,2.0540,2.2320,1.8310,1.8040,1.9860,347.3,AW,3162,AW,9.10,20211101,2652,W,0.2624,99.40,0.0000,0.3771,1.0558,1.4,0.103,99.7001,99.2504,98.2009,100.45,N,N,,,Mason,20211102.1,76.008,76.7565,0.990,LucasT,20211102,20211101,Mina,,Mina,Erin,Mason,,11/2/2021,1,11/2/2021,5a,5a,5a,5a,5a,5a,5a,1,1,5a,4480,,,,,1.037,0,-0.1524,-0.1524,-0.0508,-0.1524,-0.2794,-0.0762
4481,138,8,5,,,,,SG47,49-B,1.00,1/27/2021,Alexis,Will,HCS,HCS-146,9,1140,5155,4015,ET,2/1/2022,ET,16,110,25,d40g,2,2/1/2022,ET,8,2/9/2022,AW/LR,5.1560,2.0950,2.0570,2.2290,1.8460,1.8140,1.9880,349.2,AW,3256,AW,9.32,20220209,2657,W,2.1739,99.59,0.0753,0.6022,2.3335,3.0,0.110,100.6,98.9505,99.1004,99.7001,N,N,,,Mina,20220221,#NUM!,,,,,20220224,Mina,,,Mina,Mina,,2/21/2022,12,#NUM!,not finished testing,5a,5a,5a,5a,5a,#N/A,1,FALSE,5a,4481,,,,,1.073,0.0254,0.254,-0.0762,-0.127,0.2286,-0.0254,-0.0254
4482,139,8,7,55,7/21/2021,Returned by Sean/Has dark spot due to epoxy towards the top row,43,SG47,49-A,0.75,1/27/2021,Will,Tim,HCS,HCS-78,7,1160,4985,3825,ET,4/22/2021,ET,10,110,25,d40g,3,4/22/2021,ET,12,5/4/2021,AW/LR,5.1530,2.0490,2.0400,2.2340,1.8220,1.8090,1.9920,345.6,AW,3138,AW,9.08,20210504,2637,W,1.4243,98.84,0.2275,0.9860,5.0815,6.3,0.163,98.051,98.9505,98.6507,99.7001,N,N,,,Erin,20210505,332.254,174.677,1.902,Jerome,20210504.2,20210505,Erin,,Mason,Mason,Mason,43B8,5/5/2021,1,5/4/2021,5b,5a,5b,5a,5a,5a,5a,1,1,5a,4482,4,3,B,8,1.022,-0.0508,-0.9144,-0.508,0,-0.381,-0.1524,0.0762
4483,140,8,7,36,3/2/2021,,31,SG47,49-A,0.75,1/27/2021,Will,Saad,HCS,HCS-63,6,1170,4905,3735,JT,2/1/2021,JL,9,110,25,d40g,2,2/1/2021,ET,24,2/25/2021,AW,5.1520,2.0910,2.0490,2.2390,1.8470,1.8020,1.9930,349.2,AW,3168,AW,9.07,20210225,2652,W,1.5367,99.40,0.0754,3.5068,7.2021,10.8,0.199,101.199,98.6507,98.2009,99.5502,N,N,,,Mason,20210226.2,268.604,294.213,0.913,Erin,20210226,20210226,Mason,,Adin,Adin,Adin,31A8,2/26/2021,1,2/26/2021,5a,5a,5a,5a,5a,5a,5a,1,1,5a,4483,3,1,A,8,0.998,-0.0762,0.1524,-0.2794,0.127,0.254,-0.3302,0.1016
4484,141,8,7,50,6/15/2021,,41,SG47,49-B,1.66,1/27/2021,Suhani,Saad,HCS,HCS-91,8,1165,4965,3800,VM,6/8/2021,JL,11,110,25,d40g,2.5,6/8/2021,SA,3,6/11/2021,AW/LR,5.1520,2.0820,2.0530,2.2360,1.8270,1.8070,1.9910,347.9,AW,3182,AW,9.15,20210611,2661,W,1.7616,99.74,0.0752,0.9771,4.9230,6.0,0.155,99.8501,99.7001,99.7001,99.7001,N,N,,,Zander,20210611.1,218.227,125.581,1.738,Zander,20210614.1,20210614,Erin,,Erin,Mina,Adin,41B8,6/11/2021,0,6/14/2021,5a,5a,5a,5a,5a,5a,5a,1,1,5a,4484,4,1,B,8,1.015,-0.0762,-0.0762,-0.1778,0.0508,-0.254,-0.2032,0.0508
4485,142,8,7,76,1/5/2022,,,SG47,49-B,1.00,1/27/2021,Alexis,Will,HCS,HCS-144,8,1165,4945,3780,SA,12/13/2021,ET,15,110,25,d40g,1.5,12/13/2021,ET,3,12/16/2021,AW/LR,5.1240,2.0740,2.0480,2.2350,1.8470,1.8190,1.9870,346.4,AW,3154,AW,9.11,20211216,2624,W,1.5367,98.35,0.2668,1.2957,3.1250,4.7,0.136,98.2009,96.1019,99.4003,99.7001,N,N,,,Nicholas,20211216.5,164.198,116.702,1.407,Mason,20211216.1,20211216,Nicholas,,Erin,Erin,Erin,,12/16/2021,0,12/16/2021,5b,5a,5b,5a,5a,5a,5a,1,1,5a,4485,,,,,1.01,-0.7874,-0.2794,-0.3048,0.0254,0.254,0.1016,-0.0508
4486,143,8,7,54,7/13/2021,,40,SG47,49-A,0.60,1/27/2021,Will,Tim,HCS,HCS-95,7,1160,4920,3760,SA,6/25/2021,JL,11,110,25,d40g,1.5,6/25/2021,LR,6,7/1/2021,AW/LR,5.1530,2.0740,2.0550,2.2360,1.8120,1.8050,1.9890,346.8,AW,3168,AW,9.13,20210701,2661,W,2.0240,99.74,0.0000,0.9395,4.9981,5.9,0.137,99.5502,100,99.5502,99.8501,N,N,,,Erin,20210706,231.945,118.555,1.956,Erin,20210702.1,20210706,Mina,,Erin,Mason,Erin,40D8,7/6/2021,5,7/2/2021,5b,5a,5b,5a,5a,5a,5a,1,1,5a,4486,4,0,D,8,1.005,-0.0508,-0.2794,-0.127,0.0508,-0.635,-0.254,0
4487,144,8,8,,,>13 conn holes,,SG47,49-B,1.50,1/28/2021,Matthew,Will,HCS,HCS-145,9,1150,5060,3910,SA,12/15/2021,ET,15,110,25,d40g,2,12/15/2021,ET,5,12/20/2021,AW/LR,5.1460,2.0740,2.0440,2.2320,1.8560,1.8260,2.0000,349.1,AW,3200,AW,9.17,20211220,2615,W,0.2249,98.01,0.1530,0.4589,2.7534,3.4,0.125,95.952,97.4513,98.5007,100.15,N,Y,,,Mason,20211220.1,#NUM!,,,,,20211220,Mason,,Mason,Mason,Mason,,12/20/2021,0,#NUM!,8,5a,5a,5a,5b,8,#N/A,1,1,8,4487,,,,,1.045,-0.2286,-0.2794,-0.4064,-0.0508,0.4826,0.2794,0.2794
4488,145,8,7,65,9/29/2021,,,SG47,49-B,1.41,1/28/2021,Suhani,Will,HCS,HCS-128,7,1170,4910,3740,SA,9/14/2021,ET,12,110,25,d40g,2,9/14/2021,ET,7,9/21/2021,AW/LR,5.1630,2.0670,2.0640,2.2250,1.8240,1.8150,1.9890,347.6,AW,3132,AW,9.01,20210921,2654,W,0.9371,99.48,0.0377,0.4145,3.5795,4.0,0.121,99.7001,99.7001,99.2504,99.2504,N,N,,,LucasT,20210922.3,125.456,89.2522,1.406,Mina,20210922.1,20210922,EricH,,Erin,Erin,Erin,,9/22/2021,1,9/22/2021,5a,5a,5a,5a,5a,5a,5a,1,1,5a,4488,,,,,0.999,0.2032,-0.4572,0.1016,-0.2286,-0.3302,0,0
4489,146,8,7,68,10/19/2021,,,SG47,49-A,0.50,1/28/2021,Will,Tim,HCS,HCS-133,8,1170,4815,3645,SA,10/8/2021,SA,12,110,25,d40g,1.5,10/8/2021,ET,7,10/15/2021,AW/LR,5.1520,2.0790,2.0620,2.2290,1.8320,1.8190,1.9930,348.5,AW,3086,AW,8.86,20211015,2658,W,0.4498,99.63,0.0376,0.6772,3.3860,4.1,0.127,100.15,98.9505,99.5502,99.8501,N,N,,,LucasT,20211018.3,154.508,111.15,1.390,Mina,20211018,20211018,LucasT,,Caroline,Caroline,Caroline,,10/18/2021,3,10/18/2021,5a,5a,5a,5a,5a,5a,5a,1,1,5a,4489,,,,,0.974,-0.0762,-0.1524,0.0508,-0.127,-0.127,0.1016,0.1016
4490,147,8,7,50,6/15/2021,PATCH JOB,37,SG47,49-B,0.60,1/28/2021,Will,Saad,HCS,HCS-82,8,1160,5055,3895,VM,5/14/2021,VM,10,110,25,d40g,2.5,5/14/2021,ET,28,6/11/2021,AW/LR,5.1420,2.0750,2.0400,2.2320,1.8320,1.8050,1.9870,345.8,AW,3106,AW,8.98,20210611,2648,W,0.5997,99.25,0.0755,1.4728,2.8701,4.4,0.133,99.5502,98.5007,99.4003,99.5502,N,N,,,Mina,20210614,154.87,125.888,1.230,Zander,20210614.2,20210614,Mina,,Erin,Erin,Erin,37B8,6/14/2021,3,6/14/2021,5a,5a,5a,5a,5a,5a,5a,1,1,5a,4490,3,7,B,8,1.041,-0.3302,-0.254,-0.508,-0.0508,-0.127,-0.254,-0.0508
4491,148,8,7,50,6/15/2021,,37,SG47,49-B,0.65,1/28/2021,Sparsh,Tim,HCS,HCS-81,7,1165,4865,3700,VM,5/12/2021,JL,10,110,25,d40g,2.5,5/12/2021,ET,23,6/4/2021,AW/LR,5.1610,2.0780,2.0550,2.2420,1.8420,1.8180,1.9910,350.1,AW,3154,AW,9.01,20210604,2662,W,1.9490,99.78,0.0376,0.6762,5.8603,6.6,0.135,99.8501,99.5502,99.8501,99.8501,N,N,,,Erin,20210604.2,471.951,344.345,1.371,Mina,20210607,20210604,Erin,,Mason,Mason,Mason,37A8,6/4/2021,0,6/7/2021,5a,5a,5a,5a,5a,5a,5a,1,1,5a,4491,3,7,A,8,0.989,0.1524,-0.1778,-0.127,0.2032,0.127,0.0762,0.0508
4492,149,8,7,75,12/15/2021,,,SG47,49-B,0.60,1/28/2021,Will,Tim,HCS,HCS-143,9,1150,5040,3890,SA,12/6/2021,ET,14,110,25,d40g,1.5,12/6/2021,ET,7,12/13/2021,AW/LR,5.1560,2.0760,2.0620,2.2360,1.8310,1.7970,1.9880,347.9,AW,3132,AW,9.00,20211213,2648,W,0.5622,99.25,0.1133,0.9441,5.2870,6.3,0.151,100.15,99.1004,98.3508,99.4003,N,N,,,LucasT,20211214.3,121.026,130.595,0.927,Erin,20211214.1,20211214.1,LucasT,,Erin,LucasT,LucasT,,12/14/2021,1,12/14/2021,5a,5a,5a,5a,5a,5a,5a,1,1,5a,4492,,,,,1.04,0.0254,-0.2286,0.0508,0.0508,-0.1524,-0.4572,-0.0254
4493,150,8,7,55,7/21/2021,,45,SG47,49-B,0.60,1/28/2021,Will,Nicholas,HCS,HCS-97,7,1165,4760,3595,SA,7/14/2021,GP,11,110,25,d40g,1.5,7/14/2021,SA,5,7/19/2021,AW/LR,5.1540,2.0700,2.0550,2.2240,1.8290,1.8040,1.9930,346.7,AW,3132,AW,9.04,20210719,2662,W,4.2729,99.78,0.1127,95.1916,4.6957,100.0,0.125,99.8501,99.4003,100,99.8501,N,N,,,Erin,20210719.1,132.667,96.1812,1.379,Erin,20210719.1,20210719,Erin,,Adin,Adin,Adin,45C8,7/19/2021,0,7/19/2021,5a,5a,5a,5a,5a,5a,5a,1,1,5a,4493,4,5,C,8,0.961,-0.0254,-0.381,-0.127,-0.254,-0.2032,-0.2794,0.1016
4494,151,8,7,58,8/11/2021,,,SG47,49-B,1.00,1/28/2021,Alexis,Nicholas,HCS,HCS-100,8,1165,4840,3675,SA,7/27/2021,SA,11,110,25,d40g,2,7/27/2021,SA,6,8/2/2021,AW/LR,5.1560,2.0600,2.0520,2.2250,1.8270,1.8150,1.9900,346.4,AW,3186,AW,9.20,20210802,2658,W,1.2744,99.63,0.0000,0.3762,4.1008,4.5,0.126,100.45,98.8006,99.8501,99.4003,N,N,,,Mina,20210803.2,183.214,102.979,1.779,Erin,20210803,20210803,Mina,,Adin,Erin,Erin,,8/3/2021,1,8/3/2021,5b,5a,5b,5a,5a,5a,5a,1,1,5a,4494,,,,,0.982,0.0254,-0.635,-0.2032,-0.2286,-0.254,0,0.0254
4495,152,8,7,56,7/27/2021,,45,SG47,49-B,0.50,1/28/2021,Will,Jerome,HCS,HCS-98,8,1165,4700,3535,SA,7/20/2021,CC,11,110,25,d40g,3,7/20/2021,SA,3,7/23/2021,AW/LR,5.1080,2.0730,2.0560,2.2300,1.8370,1.8150,1.9890,344.7,AW,3080,AW,8.93,20210723,2659,W,1.0870,99.66,0.0752,1.1282,5.0771,6.3,0.156,99.7001,99.2504,99.8501,99.8501,N,N,,,Mason,20210723.2,118.051,73.9461,1.596,Mina,20210726,20210723,Mason,,Adin,Adin,Adin,45B8,7/23/2021,0,7/26/2021,5b,5a,5b,5a,5a,5a,5a,1,1,5a,4495,4,5,B,8,0.945,-1.1938,-0.3048,-0.1016,-0.1016,0,0,0
4496,153,8,7,63,9/15/2021,,,SG47,49-B,0.75,1/28/2021,Sparsh,Jerome,HCS,HCS-126,6,1170,5000,3830,SA,9/3/2021,ET,11,110,25,d40g,2,9/3/2021,SA,6,9/9/2021,AW/LR,5.1570,2.0840,2.0610,2.2340,1.8240,1.7960,1.9900,347.9,AW,3150,AW,9.05,20210909,2567,W,5.1724,96.21,0.6233,3.7787,8.8820,13.3,0.206,96.8516,95.952,96.1019,95.952,N,N,,,Nicholas,20210909.3,134.298,83.9373,1.600,EricH,20210910,20210910,EricH,,Erin,Erin,Erin,,9/9/2021,0,9/10/2021,5c,5a,5a,5c,5b,5a,5a,1,1,5b,4496,,,,,1.024,0.0508,-0.0254,0.0254,0,-0.3302,-0.4826,0.0254
4497,154,8,7,55,7/21/2021,,43,SG47,49-B,0.80,1/28/2021,Sparsh,Nicholas,HCS,HCS-96,6,1175,4905,3730,SA,7/6/2021,GP,11,110,25,d40g,4,7/6/2021,SA,3,7/9/2021,AW/LR,5.1550,2.0760,2.0580,2.2340,1.8410,1.8050,1.9930,348.6,AW,3244,AW,9.31,20210709,2644,W,3.3358,99.10,0.1513,3.0257,7.0726,10.2,0.178,99.2504,98.2009,98.5007,100.45,N,N,,,Erin,20210714.2,141.325,79.1772,1.785,Erin,20210716,20210713,Erin,,Erin,Mina,Mina,43A8,7/14/2021,5,7/16/2021,5a,5a,5a,5a,5a,5a,5a,1,1,5a,4497,4,3,A,8,0.997,0,-0.2286,-0.0508,0,0.1016,-0.254,0.1016
4498,155,8,7,50,6/15/2021,,38,SG47,49-B,0.80,1/28/2021,Alexis,Jerome,HCS,HCS-84,9,1140,5060,3920,VM,5/26/2021,JL,10,110,25,d40g,3,5/26/2021,SA,9,6/4/2021,AW/LR,5.1600,2.0950,2.0510,2.2370,1.8330,1.7800,1.9870,347.9,AW,3234,AW,9.30,20210604,2657,W,0.4123,99.59,0.0753,0.6775,5.2315,6.0,0.137,100.45,100.6,98.6507,98.6507,N,N,,,Erin,20210604.2,451.475,344.345,1.311,Mina,20210607,20210604,Erin,,Mason,Mason,Mason,38C8,6/4/2021,0,6/7/2021,5b,5a,5b,5a,5a,5a,5a,1,1,5a,4498,3,8,C,8,1.048,0.127,0.254,-0.2286,0.0762,-0.1016,-0.889,-0.0508
4499,156,8,7,57,8/4/2021,,47,SG47,49-B,0.80,1/28/2021,Sparsh,Caroline,HCS,HCS-99,9,1150,4885,3735,SA,7/23/2021,CC,11,110,25,d40g,1.5,7/23/2021,ET,5,7/28/21,AW/LR,5.1530,2.0760,2.0520,2.2310,1.8320,1.8090,1.9890,347.4,AW,3234,AW,9.31,20210728,2662,W,0.1874,99.78,0.0751,0.2630,2.8174,3.2,0.104,99.5502,100,99.5502,100,N,N,,,LucasT,20210729.3,127.632,80.8372,1.579,LucasT,20210729.2,20210729,Mason,,Mason,Adin,Adin,47C8,7/29/2021,1,7/29/2021,5a,5a,5a,5a,5a,5a,5a,1,1,5a,4499,4,7,C,8,0.998,-0.0508,-0.2286,-0.2032,-0.0762,-0.127,-0.1524,0
4500,157,8,7,63,9/15/2021,,,SG47,49-B,0.50,8/27/2021,Alexis/Will,Will/Nandini,HCS,HCS-126,6,1170,4870,3700,SA,8/31/2021,SA,11,110,25,d40g,2.5,8/31/2021,ET,7,9/7/2021,AW/LR,5.1560,2.0810,2.0550,2.2210,1.8200,1.8040,1.9860,346.1,AW,3170,AW,9.16,20210907,2649,W,2.8486,99.29,0.1888,1.7365,4.9075,6.8,0.155,99.5502,99.7001,98.8006,99.1004,N,N,,,LucasT,20210908.2,138.586,93.636,1.480,EricH,20210908,20210908.1,LucasT,,Erin,EricH,Mina,,9/8/2021,1,9/8/2021,5a,5a,5a,5a,5a,5a,5a,1,1,5a,4500,,,,,0.989,0.0254,-0.1016,-0.127,-0.3302,-0.4318,-0.2794,-0.0762
4501,158,8,7,38,3/22/2021,,29,SG47,49-B,1.00,1/29/2021,Alexis,Jerome,HCS,HCS-68,7,1175,5000,3825,JT,3/2/2021,SA,10,110,25,d40g,3,3/2/2021,ET,15,3/17/2021,AW,5.1530,2.1000,2.0460,2.2310,1.8530,1.8030,1.9860,348.6,AW,3234,AW,9.28,20210317,2660,W,1.7616,99.70,0.0000,0.4135,5.1504,5.6,0.131,101.049,98.6507,99.4003,99.7001,N,N,,,Jerome,20210318,368.572,218.598,1.686,Mina,20210317,20210318,Jerome,,Adin,Adin,Adin,29A8,3/18/2021,1,3/17/2021,5a,5a,5a,5a,5a,5a,5a,1,1,5a,4501,2,9,A,8,1.022,-0.0508,0.381,-0.3556,-0.0762,0.4064,-0.3048,-0.0762
4502,159,8,7,51,6/22/2021,,41,SG47,49-B,1.50,1/29/2021,Matthew,Will,HCS,HCS-91,9,1140,4935,3795,VM,6/9/2021,JL,11,110,25,d40g,1.5,6/9/2021,ET,9,6/18/2021,AW/LR,5.1610,2.0840,2.0330,2.2450,1.8540,1.8160,1.9930,350.1,AW,3248,AW,9.28,20210618,2651,W,0.0000,99.36,0.0377,1.4334,7.1294,8.6,0.176,98.6507,99.8501,98.3508,100.6,N,N,,,Mason,20210618.2,202.759,135.842,1.493,Erin,20210621,20210618,Adin,,Adin,Zander,Zander,41A8,6/18/2021,0,6/21/2021,5b,5a,5b,5a,5a,5a,5a,1,1,5a,4502,4,1,A,8,1.014,0.1524,-0.0254,-0.6858,0.2794,0.4318,0.0254,0.1016
4503,160,8,7,57,8/4/2021,,47,SG47,49-B,0.60,1/29/2021,Will,Nicholas,HCS,HCS-99,6,1175,4885,3710,SA,7/21/2021,CC,11,110,25,d40g,2,7/21/2021,SA,7,7/28/21,AW/LR,5.1520,2.0830,2.0550,2.2350,1.8360,1.8200,1.9900,348.8,AW,3242,AW,9.29,20210728,2657,W,3.5982,99.59,0.1129,99.8495,0.0000,100.0,0.108,99.7001,99.7001,99.4003,99.5502,N,N,,,Nicholas,20210729,176.337,91.49,1.927,Nicholas,20210729,20210729,Mason,,Mason,Mason,Adin,47B8,7/29/2021,1,7/29/2021,5a,5a,5a,5a,5a,5a,5a,1,1,5a,4503,4,7,B,8,0.991,-0.0762,-0.0508,-0.127,0.0254,-0.0254,0.127,0.0254
4504,106,9,7,76,1/5/2022,,,SG47,49-B,4.00,1/29/2021,Raihana,Jerome,HCS,HCS-144,8,1175,4955,3780,SA,12/13/2021,ET,15,110,25,d40g,2.5,12/13/2021,ET,3,12/16/2021,AW/LR,5.1160,2.0820,2.0440,2.2200,1.8380,1.8100,1.9890,344.1,AW,3124,AW,9.08,20211216,2623,W,1.9490,98.31,0.3431,2.9356,4.3843,7.7,0.170,97.0015,97.6012,98.8006,99.8501,N,N,,,Nicholas,20211216.5,176.759,116.702,1.515,Mason,20211216.1,20211216,Nicholas,,Erin,Erin,Erin,,12/16/2021,0,12/16/2021,5a,5a,5a,5a,5a,5a,5a,1,1,5a,4504,,,,,1.015,-0.0508,-0.0762,-0.3048,-0.127,-0.0762,-0.127,0
4505,107,9,7,55,7/21/2021,,43,SG47,49-B,0.50,1/29/2021,Will/Nicholas,Jerome/Fyodor,HCS,HCS-96,6,1185,4850,3665,SA,7/7/2021,GP,11,110,25,d40g,2,7/8/2021,SA,6,7/14/2021,AW/LR,5.1170,2.0810,2.0520,2.2260,1.8430,1.8100,1.9890,345.2,AW,3196,AW,9.26,20210714,2628,W,1.3493,98.50,0.3425,22.7930,76.8265,100.0,0.141,99.1004,95.952,100.3,98.6507,N,N,,,Nicholas,20210714.4,187.534,104.868,1.788,Nicholas,20210714.2,20210715,Nicholas,,Erin,Erin,Mina,43D9,7/14/2021,0,7/14/2021,5b,5a,5a,5a,5b,5a,5a,1,1,5b,4505,4,3,D,9,0.984,-0.0254,-0.1016,-0.1016,0.0254,0.0508,-0.127,0
4506,161,8,7,49,6/8/2021,,38,SG47,49-B,1.10,1/29/2021,Alexis,Jerome,HCS,HCS-82,7,1165,4755,3590,SA,5/18/2021,VM,10,110,25,d40g,2,5/18/2021,SA,9,5/27/2021,AW/LR,5.1960,2.0460,2.0420,2.2360,1.8030,1.8090,1.9960,348.1,AW,3080,AW,8.85,20210527,2660,W,3.5982,99.70,0.2256,3.3083,6.5414,10.1,0.192,100.15,99.5502,99.7001,99.4003,N,N,,,Erin,20210528,344.078,170.433,2.019,Erin,20210527.2,20210528,Erin,,Adin,Adin,Adin,38D8,5/28/2021,1,5/27/2021,5b,5a,5b,5a,5a,5a,5a,1,1,5a,4506,3,8,D,8,0.959,1.0414,-0.9906,-0.4572,0.0508,-0.8636,-0.1524,0.1778
4507,108,9,7,76,1/5/2022,50-B/60-B,,SG47,60-B,1.00,12/16/2021,Nicholas/Caroline/Erin,Jerome/Erin,HCS,HCS-145,8,1170,5030,3860,ET,12/17/2021,ET,12,110,25,d40g,2,12/17/2021,ET,3,12/20/2021,AW/LR,5.1190,2.0830,2.0420,2.2340,1.8400,1.8060,1.9970,346.0,AW,3160,AW,9.13,20211220,2648,W,0.4873,99.25,0.0755,0.5287,3.2855,3.9,0.134,99.4003,99.1004,98.5007,100,N,N,,,Mason,20211220.1,187.524,113.031,1.659,Mina,20211220.2,20211220,Mason,,Mason,Mason,Mason,,12/20/2021,0,12/20/2021,5a,5a,5a,5a,5a,5a,5a,1,1,5a,4507,,,,,1.036,0.0254,-0.0508,-0.3556,0.2286,-0.0254,-0.2286,0.2032
4508,109,9,7,53,7/7/2021,kept at NPL for few weeks to watch out for Sean effect,40,SG47,49-B,2.00,2/1/2021,Matthew,Erin,HCS,HCS-90,8,1155,5040,3885,VM,6/2/2021,VM,11,110,25,d40g,2,6/2/2021,SA,9,6/11/2021,AW/LR,5.1160,2.0740,2.0500,2.2190,1.8310,1.8000,1.9790,342.5,AW,3202,AW,9.35,20210611,2657,W,0.4123,99.59,0.0000,0.6398,3.9518,4.6,0.125,99.5502,99.4003,99.4003,100,N,N,,,Zander/Erin,20210701.3,164.381,59.915,2.744,Mina,20210630,20210611,Zander,,Erin,Long Term Monitoring,Mina,40C9,7/1/2021,20,6/30/2021,5a,5a,5a,5a,5a,5a,5a,1,1,5a,4508,4,0,C,9,1.043,-0.0508,-0.2794,-0.1524,-0.1524,-0.254,-0.381,-0.254
4509,110,9,7,48,6/1/2021,,36,SG47,49-B,2.00,2/2/2021,Dhriti,Erin,HCS,HCS-81,9,1135,4935,3800,VM,5/13/2021,VM,10,110,25,d40g,2,5/14/2021,ET,6,5/20/2021,AW/LR,5.0790,2.0910,2.0600,2.2250,1.8300,1.8110,1.9920,343.2,AW,3098,AW,9.03,20210520,2643,W,0.5248,99.06,0.1892,1.5891,6.0916,7.9,0.170,99.5502,98.5007,99.5502,98.6507,N,N,,,Zander,20210524.1,342.587,230.055,1.489,Zander,20210521.1,20210524,Zander,,Adin,Adin,Adin,36D9,5/24/2021,4,5/21/2021,5b,5a,5b,5a,5a,5a,5a,1,1,5a,4509,3,6,D,9,1.02,-0.9906,0.1524,0.1016,0,-0.2794,-0.1016,0.0762
4510,111,9,8,,,Potential - corner broken retouch,,SG47,49-B,0.40,8/30/2021,Will,Erin/Fyodor,HCS,HCS-126,6,1165,5045,3880,SA,9/3/2021,ET,11,110,25,d40g,2,9/3/2021,SA,10,9/13/2021,AW,5.1070,2.0750,2.0550,2.2170,1.8250,1.8010,1.9890,342.5,AW,3124,AW,9.12,20210913,2622,W,1.6492,98.28,0.0763,2.8223,6.3311,9.2,0.179,96.5517,98.3508,99.1004,99.1004,N,Y,,,LucasT/Erin,20210914.3,117.706,82.3317,1.430,Nicholas,20210914.1,20210914,Nicholas,,Mina,Nicholas,EricH/Erin,,9/14/2021,1,9/14/2021,8,5a,5a,5a,5a,8,5a,1,1,8,4510,,,,,1.042,-0.2794,-0.254,-0.0254,-0.2032,-0.4064,-0.3556,0
4511,112,9,7,66,10/6/2021,,,SG47,49-B,0.50,9/16/2021,Will/Will,Erin/Nicholas,HCS,HCS-130,6,1160,4920,3760,SA,9/24/2021,SA,12,110,25,d40g,2,9/24/2021,ET,6,9/30/2021,AW/LR,5.1230,2.0860,2.0540,2.2180,1.8460,1.7890,1.9910,344.7,AW,3142,AW,9.12,20210930,2621,W,1.6117,98.24,0.0763,1.1828,3.1286,4.4,0.146,98.3508,96.5517,99.1004,98.9505,N,N,,,Nicholas,20210930.2,173.36,115.329,1.503,Erin,20210930.1,20210930,Nicholas,,Erin,Erin,Erin,,9/30/2021,0,9/30/2021,5b,5a,5b,5a,5a,5a,5a,1,1,5a,4511,,,,,1.009,0.127,0.0254,-0.0508,-0.1778,0.127,-0.6604,0.0508
4512,113,9,7,71,11/9/2021,,,SG47,49-B,0.45,2/2/2021,Will,Mina,HCS,HCS-137,8,1175,5070,3895,SA,11/1/2021,ET,12,110,25,d40g,2,11/1/2021,ET,3,11/4/2021,AW/LR,5.1200,2.0800,2.0440,2.2240,1.8260,1.8000,1.9860,343.5,AW,3120,AW,9.08,20211104,2662,W,1.8741,99.78,0.0000,99.9249,0.0376,100.0,0.077,100.75,98.8006,99.8501,99.7001,N,N,,,Erin,20211104.3,168.497,94.2298,1.788,Erin,20211104.1,20211104,Erin,,Erin,Mina,LucasT,,11/4/2021,0,11/4/2021,5a,5a,5a,5a,5a,5a,5a,1,1,5a,4512,,,,,1.046,0.0508,-0.127,-0.3048,-0.0254,-0.381,-0.381,-0.0762
4513,114,9,7,68,10/19/2021,,,SG47,49-B,1.50,2/2/2021,Dhriti,Erin,HCS,HCS-133,7,1160,4905,3745,SA,10/11/2021,ET,12,110,25,d40g,2,10/11/2021,ET,4,10/15/2021,AW/LR,5.1170,2.0650,2.0490,2.2280,1.8340,1.8170,1.9910,344.6,AW,3100,AW,9.00,20211015,2655,W,0.7121,99.51,0.0000,0.4143,3.9171,4.3,0.123,99.8501,99.8501,99.4003,98.9505,N,N,,,LucasT,20211018.3,125.355,75.0195,1.671,Saad,20211015.1,20211015,Erin,,Caroline,Caroline,Caroline,,10/18/2021,3,10/15/2021,5a,5a,5a,5a,5a,5a,5a,1,1,5a,4513,,,,,1.005,-0.0254,-0.508,-0.1778,0.0762,-0.1778,0.0508,0.0508
4514,115,9,7,49,6/8/2021,,38,SG47,49-B,0.33,2/2/2021,Will,Mina,HCS,HCS-83,8,1160,4850,3690,VM,5/21/2021,JL,10,110,25,d40g,2,5/21/2021,ET,6,5/27/2021,AW/LR,5.1140,2.0650,2.0500,2.2190,1.8220,1.8120,1.9920,343.0,AW,3048,AW,8.89,20210527,2650,W,3.5982,99.33,0.1132,2.2642,5.4717,7.8,0.166,100.3,98.9505,99.4003,98.6507,N,N,,,Erin,20210528.1,222.765,156.186,1.426,Erin,20210527.1,20210528,Erin,,Adin,Adin,Adin,38B9,5/28/2021,1,5/27/2021,5a,5a,5a,5a,5a,5a,5a,1,1,5a,4514,3,8,B,9,0.991,-0.1016,-0.508,-0.1524,-0.1524,-0.4826,-0.0762,0.0762
4515,116,9,7,47,5/25/2021,,35,SG47,49-B,1.33,2/2/2021,Suhani,Erin,HCS,HCS-80,7,1150,4850,3700,MR,5/6/2021,VM,10,110,25,d40g,2,5/6/2021,ET,6,5/12/2021,LR,5.1060,2.0710,2.0480,2.2210,1.8200,1.8060,1.9850,342.0,LR,3034,LR,8.87,20210512,2647,W,0.8621,99.21,0.1511,2.7578,5.0246,7.9,0.168,98.8006,98.3508,99.8501,99.8501,N,N,,,Jerome,20210513,277.132,187.77,1.476,Jerome,20210513,20210513,Jerome,,Caroline,Mason,Mason,35B9,5/13/2021,1,5/13/2021,5b,5a,5b,5a,5a,5a,5a,1,1,5a,4515,3,5,B,9,0.993,-0.3048,-0.3556,-0.2032,-0.1016,-0.5334,-0.2286,-0.1016
4516,117,9,7,38,3/22/2021,,27,SG47,49-B,1.50,2/2/2021,Ritvik,Caroline,HCS,HCS-68,7,1160,4885,3725,JT,3/2/2021,SA,10,110,25,d40g,2,3/2/2021,ET,15,3/17/2021,AW,5.1160,2.1020,2.0540,2.2250,1.8550,1.8040,1.9970,347.0,AW,3176,AW,9.15,20210317,2638,W,1.4993,98.88,0.1895,1.5163,10.5004,12.2,0.131,97.7511,98.3508,99.7001,99.7001,N,N,,,Jerome,20210318.1,280.444,218.598,1.283,Mina,20210317,20210318,Jerome,,Adin,Adin,Adin,27A9,3/18/2021,1,3/17/2021,5a,5a,5a,5a,5a,5a,5a,1,1,5a,4516,2,7,A,9,1,-0.0508,0.4318,-0.0508,0,0.3556,-0.2794,0.2032
4517,118,9,7,66,10/6/2021,,,SG47,50-A,1.83,2/2/2021,Suhani,Mina,HCS,HCS-129,6,1195,4910,3715,SA,9/21/2021,SA,12,110,25,d40g,2,9/21/2021,SA,9,9/30/2021,AW/LR,5.1210,2.0860,2.0550,2.2220,1.8410,1.8040,1.9920,345.4,AW,3178,AW,9.20,20210930,2650,W,1.1994,99.33,0.1132,0.8679,17.9245,18.9,0.120,100.9,98.2009,98.9505,99.2504,N,N,,,Nicholas,20210930.3,171.483,115.329,1.487,Erin,20210930.1,20210930,Nicholas,,Erin,Erin,Erin,,9/30/2021,0,9/30/2021,5a,5a,5a,5a,5a,5a,5a,1,1,5a,4517,,,,,0.997,0.0762,0.0254,-0.0254,-0.0762,0,-0.2794,0.0762
4518,119,9,7,54,7/13/2021,,39,SG47,49-B,1.60,2/2/2021,Matthew,Will,HCS,HCS-94,8,1175,4885,3710,SA,6/23/2021,GP,11,110,25,d40g,2,6/23/2021,SA,8,7/1/2021,AW/LR,5.1010,2.0850,2.0420,2.2280,1.8350,1.7960,1.9950,343.6,AW,3212,AW,9.35,20210701,2659,W,1.4618,99.66,0.0000,0.5641,4.8515,5.4,0.122,101.349,97.6012,100,99.7001,N,N,,,Erin,20210706,177.64,118.555,1.498,Erin,20210702.1,20210706,Mina,,Erin,Mason,Erin,39C9,7/6/2021,5,7/2/2021,5a,5a,5a,5a,5a,5a,5a,1,1,5a,4518,3,9,C,9,0.996,-0.4318,0,-0.3556,0.0762,-0.1524,-0.4826,0.1524
4519,120,9,8,,,failed 2021-12-15; 1/3 of block is dim; patchup; got overheated?; block was returned to Adam,,SG47,50-A,0.42,2/3/2021,Erin,Zander,HCS,HCS-135,7,1160,4950,3790,SA,10/21/2021,ET,12,110,25,d40g,1.5,10/21/2021,SA,55,12/15/2021,AW/LR,5.0730,2.0460,2.0470,2.2150,1.8450,1.7900,1.9870,338.6,AW,3112,AW,9.19,20211215,#NUM!,,,,,,,,,,,,,,,,,,#NUM!,#NUM!,,,,,,,,Erin,,,,#NUM!,#NUM!,#NUM!,8,5a,5b,#N/A,#N/A,#N/A,#N/A,FALSE,FALSE,#N/A,4519,,,,,1.017,-1.143,-0.9906,-0.2286,-0.254,0.1016,-0.635,-0.0508
4520,121,9,7,54,7/13/2021,,40,SG47,50-A,0.42,2/3/2021,Erin,Zander,HCS,HCS-94,6,1170,4950,3780,VM,6/22/2021,GP,11,110,25,d40g,2,6/22/2021,LR,9,7/1/2021,AW/LR,5.1050,2.0900,2.0470,2.2370,1.8400,1.8150,1.9970,346.3,AW,3260,AW,9.41,20210701,2656,W,2.8486,99.55,0.4518,99.5482,0.0000,100.0,0.137,100,99.5502,99.4003,99.2504,N,N,,,Erin,20210706,178.945,118.555,1.509,Erin,20210702.1,20210706,Mina,,Erin,Mason,Erin,40D9,7/6/2021,5,7/2/2021,5a,5a,5a,5a,5a,5a,5a,1,1,5a,4520,4,0,D,9,1.015,-0.3302,0.127,-0.2286,0.3048,-0.0254,0,0.2032
