Repository: masonrh2/sphenix_cosmics

File: files/blocks_13-64.csv (part 35 of 56)
 DBN,Don't edit Block occurance,BL,Status,BNL shipment,Shipping date,Comment,Sector,Fiber type,Fiber batch,Filling time (h),FF date,Filled by,Checked by,W powder,W bucket number,Mold number,Empty mold (g),Filled mold (g),W filling mass (g),fibers loaded by,W filling date,W filled by,Epoxy batch,Resin mass (g),Hardener mass (g),potting notes,Epoxy filling time (min),Epoxy filling date,Epoxy preparer,Delta Mach-Pot,Machining date,Machined by,L (in),BT (in),BB (in),BH (in),ST (in),SB (in),SH (in),Volume (mL),Measured by,Mass (g),Measured by,Density(g/mL),Tested on,# Fibers N,Good end,ABS N-W (%),# Fibers / # Holes (%),10-15(%),15-50(%),50-75(%),r75 (%),R,T1(BL) Fiber %,T2(BR) Fiber %,T3(TL) Fiber %,T4(TR) Fiber %, missing row?,13 connected holes?,FOM_N,FOM_I,Tested by,Tested on,Scintillation (mV),Calibration (mV),Ratio (Calibrated Twice),Tested by,Tested on,Natural Pictures,Tested by,Retouch,Density Result Checked?,Light Checked?,Natural Pictures checked?,Sector ID (SSBBR),LT M/D/YYYY,Days Mach-LT,Scint M/D/YYYY,Block Grade,De,Di,LT,LTQ,Vi,Sci,Pic,X,LT-all,DBN,S-left,S-right,column,row,relative W weight,Δ(L) [mm],Δ(BT) [mm],Δ(BB) [mm],Δ(BH) [mm],Δ(ST) [mm],Δ(SB) [mm],Δ(SH) [mm]
4521,122,9,7,62,9/8/2021,,,SG47,50-A,0.42,2/3/2021,Erin,Mina,HCS,HCS-125,9,1140,4745,3605,SA,8/25/2021,SA,12,110,25,d40g,2,8/25/2021,ET,5,8/30/2021,AW/LR,5.0980,2.0790,2.0510,2.2160,1.8220,1.8000,1.9840,341.3,AW,3120,AW,9.14,20210830,2655,W,2.4737,99.51,0.0377,99.9623,0.0000,100.0,0.098,100.75,98.2009,99.5502,99.5502,N,N,,,LucasT,20210831.1,173.47,100.363,1.728,EricH,20210901,20210901.1,LucasT,,Caroline,Caroline,Erin,,8/31/2021,1,9/1/2021,5a,5a,5a,5a,5a,5a,5a,1,1,5a,4521,,,,,0.968,-0.508,-0.1524,-0.127,-0.2286,-0.4826,-0.381,-0.127
4522,123,9,7,58,8/11/2021,50-A/B,,SG47,50-A,1.00,2/3/2021,Zander,Mason,HCS,HCS-100,8,1170,4940,3770,SA,7/27/2021,SA,11,110,25,d40g,2,7/27/2021,SA,6,8/2/2021,AW/LR,5.1210,2.0740,2.0450,2.2150,1.8300,1.8100,1.9850,343.1,AW,4522,AW,13.18,20210802,2658,W,0.4123,99.63,0.0000,0.4891,3.6494,4.1,0.117,100.3,98.9505,99.7001,99.5502,N,N,,,Mina,20210803,133.768,90.8691,1.472,Erin,20210803.1,20210803,Mina,,Erin,Erin,Erin,,8/3/2021,1,8/3/2021,5a,5a,5a,5a,5a,5a,5a,1,1,5a,4522,,,,,1.012,0.0762,-0.2794,-0.2794,-0.254,-0.2794,-0.127,-0.1016
4523,124,9,7,65,9/29/2021,,,SG47,49-B,1.33,2/3/2021,Suhani,Mina,HCS,HCS-128,8,1175,5060,3885,JL,9/15/2021,SA,12,110,25,d40g,2,9/15/2021,ET,6,9/21/2021,AW/LR,5.1240,2.0930,2.0480,2.2200,1.8500,1.8120,1.9950,346.4,AW,3174,AW,9.16,20210921,2651,W,1.2743,99.36,0.1509,1.3203,3.2063,4.7,0.146,100.6,98.2009,99.4003,99.2504,N,N,,,LucasT,20210922.3,110.217,89.2522,1.235,Mina,20210922.1,20210922,EricH,,Erin,Erin,Erin,,9/22/2021,1,9/22/2021,5a,5a,5a,5a,5a,5a,5a,1,1,5a,4523,,,,,1.043,0.1524,0.2032,-0.2032,-0.127,0.2286,-0.0762,0.1524
4524,125,9,7,59,8/19/2021,,46,SG47,50-A,0.42,2/3/2021,Erin,Jerome,HCS,HCS-102,7,1155,5000,3845,SA,8/5/2021,JL,11,110,25,d40g,2.5,8/5/2021,LR,6,8/11/2021,AW/LR,5.1150,2.0650,2.0510,2.2140,1.8300,1.8160,1.9870,342.8,AW,3192,AW,9.31,20210811,2655,W,1.4992,99.51,0.0753,0.3013,3.1262,3.5,0.114,99.7001,99.7001,99.4003,99.2504,N,N,,,Erin,20210811.1,161.651,91.8043,1.761,Mina,20210811.1,20210812,Mason,,Erin,Mason,Erin,46A9,8/11/2021,0,8/11/2021,5a,5a,5a,5a,5a,5a,5a,1,1,5a,4524,4,6,A,9,1.032,-0.0762,-0.508,-0.127,-0.2794,-0.2794,0.0254,-0.0508
4525,126,9,7,58,8/11/2021,,47,SG47,50-A,1.00,2/3/2021,Alexis,Mina,HCS,HCS-101,9,1145,4885,3740,CC,7/30/2021,JL,11,110,25,d40g,2,7/30/2021,SA,6,8/5/2021,AW/LR,5.1150,2.0800,2.0530,2.2270,1.8360,1.8000,1.9900,344.6,AW,3146,AW,9.13,20210805,2642,W,1.2369,99.03,0.0000,1.9304,4.6934,6.6,0.167,98.6507,98.2009,99.5502,99.7001,N,N,,,Mason,20210810,180.01,118.007,1.525,Erin,20210809,20210806,Adin,,Adin,Erin,Mason,47D9,8/10/2021,5,8/9/2021,5a,5a,5a,5a,5a,5a,5a,1,1,5a,4525,4,7,D,9,1.004,-0.0762,-0.127,-0.0762,0.0508,-0.127,-0.381,0.0254
4526,127,9,7,49,6/8/2021,,38,SG47,50-A,1.00,2/3/2021,Mina,Alexis,HCS,HCS-83,9,1135,4750,3615,SA,5/20/2021,VM,10,110,25,d40g,2,5/20/2021,SA,7,5/27/2021,AW/LR,5.0980,2.0720,2.0550,2.2170,1.8200,1.8120,1.9900,342.1,AW,3006,AW,8.79,20210527,2643,W,3.8606,99.06,0.3027,2.4593,6.6591,9.4,0.181,98.8006,98.9505,98.9505,99.5502,N,N,,,Erin,20210528.1,204.579,156.186,1.310,Erin,20210527.1,20210528,Erin,,Adin,Adin,Adin,38C9,5/28/2021,1,5/27/2021,5b,5b,5b,5a,5a,5a,5a,1,1,5a,4526,3,8,C,9,0.97,-0.508,-0.3302,-0.0254,-0.2032,-0.5334,-0.0762,0.0254
4527,128,9,7,46,5/18/2021,,35,SG47,50-A,0.42,2/3/2021,Erin,Will,HCS,HCS-78,7,1145,4825,3680,EC,4/22/2021,ET,10,110,25,d40g,3,4/22/2021,ET,12,5/4/2021,AW/LR,5.1140,2.0660,2.0520,2.2200,1.8350,1.8070,1.9920,343.6,AW,3098,AW,9.02,20210504,2636,W,1.1244,98.80,0.0759,0.6070,2.2762,3.0,0.115,99.2504,98.6507,98.8006,98.5007,N,N,,,Zander,20210507,340.32,188.268,1.808,Mina,20210505,20210505,Erin,,Mason,Mason,Mason,35C9,5/7/2021,3,5/5/2021,5a,5a,5a,5a,5a,5a,5a,1,1,5a,4527,3,5,C,9,0.988,-0.1016,-0.4826,-0.1016,-0.127,-0.1524,-0.2032,0.0762
4528,129,9,7,47,5/25/2021,,34,SG47,50-A,0.60,2/3/2021,Will,Caroline,HCS,HCS-80,8,1155,4700,3545,SA,5/4/2021,VM,10,110,25,d40g,3,5/4/2021,SA,8,5/12/2021,LR,5.1050,2.0900,2.0420,2.2200,1.8110,1.7970,1.9790,341.2,LR,2980,LR,8.73,20210512,2641,W,0.1874,98.99,0.2272,2.4233,7.2321,9.9,0.180,98.9505,98.3508,100,98.6507,N,N,,,Jerome,20210513,292.968,187.77,1.560,Jerome,20210513,20210513,Jerome,,Caroline,Mason,Mason,34D9,5/13/2021,1,5/13/2021,5b,5b,5b,5a,5a,5a,5a,1,1,5a,4528,3,4,D,9,0.952,-0.3302,0.127,-0.3556,-0.127,-0.762,-0.4572,-0.254
4529,130,9,7,51,6/22/2021,,42,SG47,50-A,0.60,2/3/2021,Will,Caroline,HCS,HCS-92,8,1160,4980,3820,SA,6/14/2021,VM,11,110,25,d40g,1.5,6/14/2021,SA,4,6/18/2021,AW/LR,5.1220,2.0820,2.0470,2.2240,1.8400,1.7930,1.9890,344.4,AW,3200,AW,9.29,20210618,2653,W,0.4498,99.44,0.1508,2.8270,8.2925,11.3,0.196,99.7001,98.3508,100,99.7001,N,N,,,Mason,20210618.1,207.472,136.11,1.524,Erin,20210618.1,20210618,Erin,,Adin,Zander,Zander,42A9,6/18/2021,0,6/18/2021,5b,5a,5b,5a,5a,5a,5a,1,1,5a,4529,4,2,A,9,1.026,0.1016,-0.0762,-0.2286,-0.0254,-0.0254,-0.5588,0
4530,131,9,7,49,6/8/2021,,42,SG47,50-A,0.60,2/3/2021,Will,Caroline,HCS,HCS-82,7,1150,4695,3545,SA,5/18/2021,VM,10,110,25,d40g,2,5/18/2021,SA,9,5/27/2021,AW/LR,5.1120,2.0590,2.0370,2.2250,1.8430,1.8140,1.9870,343.1,AW,3066,AW,8.94,20210527,2655,W,2.1739,99.51,0.2260,2.3352,6.1394,8.7,0.182,100.9,99.1004,99.8501,98.2009,N,N,,,Erin,20210528,205.642,156.186,1.317,Erin,20210527.1,20210528,Erin,,Adin,Adin,Adin,42B9,5/28/2021,1,5/27/2021,5b,5a,5b,5a,5a,5a,5a,1,1,5a,4530,4,2,B,9,0.952,-0.1524,-0.6604,-0.4826,0,0.0508,-0.0254,-0.0508
4531,132,9,7,48,6/1/2021,,37,SG47,49-B,0.75,2/3/2021,Alexis,Will,HCS,HCS-81,8,1150,4830,3680,VM,5/10/2021,SA,10,110,25,d40g,2.5,5/10/2021,ET,10,5/20/2021,AW/LR,5.1060,2.0870,2.0510,2.2190,1.8460,1.8090,1.9940,344.6,AW,3130,AW,9.08,20210520,2661,W,0.2249,99.74,0.0376,0.1127,4.5472,4.7,0.120,99.5502,99.5502,99.8501,100,N,N,,,Mina,20210525.2,387.76,281.287,1.379,Zander,20210525,20210525,Mina,,Adin,Zander,Zander,37B9,5/25/2021,5,5/25/2021,5a,5a,5a,5a,5a,5a,5a,1,1,5a,4531,3,7,B,9,0.988,-0.3048,0.0508,-0.127,-0.1524,0.127,-0.1524,0.127
4532,133,9,7,64,9/22/2021,,,SG47,44-A,0.50,8/27/2021,Suhani/Will,Will/Fyodor,HCS,HCS-127,8,1180,4965,3785,SA,9/7/2021,SA,11,110,25,d40g,2,9/7/2021,ET,8,9/15/2021,AW/LR,5.1150,2.0890,2.0470,2.2260,1.8300,1.8020,1.9920,344.6,AW,3142,AW,9.12,20210915,2645,W,1.3493,99.14,0.2268,1.5501,4.1588,5.9,0.155,100.15,97.4513,99.2504,99.7001,N,N,,,LucasT,20210916.3,145.332,84.5802,1.718,Vrishin,20210915.3,20210916,LucasT,,Erin,Erin,Erin,,9/16/2021,1,9/15/2021,5a,5a,5a,5a,5a,5a,5a,1,1,5a,4532,,,,,1.016,-0.0762,0.1016,-0.2286,0.0254,-0.2794,-0.3302,0.0762
4533,134,9,7,61,9/1/2021,44B/44-A,,SG47,44-B,1.50,2/3/2021,Pranav,Will,HCS,HCS-104,6,1170,4900,3730,JL,8/20/2021,LR,12,110,25,d40g,2,8/20/2021,LR,6,8/26/2021,AW/LR,5.1150,2.0870,2.0610,2.2260,1.8440,1.8090,1.9860,345.6,AW,3098,AW,8.96,20210826,2633,W,3.8231,98.69,0.2659,1.0634,7.1781,8.5,0.155,98.3508,98.051,99.1004,99.2504,N,N,,,LucasT,20210827.1,129.237,81.5333,1.585,EricH,20210827.1,20210827,Erin,,Erin,Caroline,Caroline,,8/27/2021,1,8/27/2021,5a,5a,5a,5a,5a,5a,5a,1,1,5a,4533,,,,,1.001,-0.0762,0.0508,0.127,0.0254,0.0762,-0.1524,-0.0762
4534,135,9,7,58,8/11/2021,49-B/50-A,,SG47,49-B,2.00,2/3/2021,Dhriti,Caroline,HCS,HCS-100,7,1155,4890,3735,SA,7/29/2021,JL,11,110,25,d40g,2,7/29/2021,SA,6,8/4/2021,AW/LR,5.1170,2.0700,2.0510,2.2150,1.8340,1.8130,1.9800,342.8,AW,3088,AW,9.01,20210804,2619,W,0.2249,98.16,3.3219,96.6018,0.0000,99.9,0.153,98.8006,97.4513,99.1004,97.3013,N,N,,,Erin,20210806,187.908,118.805,1.582,Erin,20210805.1,20210806,Erin,,Adin,Adin,Adin,,8/6/2021,2,8/5/2021,5a,5a,5a,5a,5a,5a,5a,1,1,5a,4534,,,,,1.003,-0.0254,-0.381,-0.127,-0.254,-0.1778,-0.0508,-0.2286
4535,136,9,7,69,10/27/2021,,,SG47,50-A,1.00,2/3/2021,Mina,Will,HCS,HCS-134,6,1185,4990,3805,SA,10/14/2021,ET,12,110,25,d40g,1.5,10/14/2021,SA,5,10/19/2021,LR,5.1170,2.0930,2.0580,2.2240,1.8340,1.7980,1.9750,344.0,LR,3112,LR,9.05,20211019,2648,W,0.8246,99.25,0.1133,1.2085,2.1148,3.4,0.131,100.3,97.7511,99.1004,99.8501,N,N,,,LucasT,20211020,130.412,69.5602,1.875,Vrishin,20211020.1,20211020,LucasT,,Erin,EricH,EricH,,10/20/2021,1,10/20/2021,5a,5a,5a,5a,5a,5a,5a,1,1,5a,4535,,,,,1.021,-0.0254,0.2032,0.0508,-0.0254,-0.1778,-0.4318,-0.3556
4536,137,9,7,45,5/10/2021,,35,SG47,50-A,0.75,2/3/2021,Alexis,Caroline,HCS,HCS-78,8,1155,4820,3665,MR,4/26/2021,JL,10,110,25,d40g,3,4/26/2021,ET,8,5/4/2021,AW/LR,5.1140,2.0820,2.0420,2.2260,1.8250,1.7980,1.9920,343.6,AW,3112,AW,9.06,20210504,2656,W,0.5622,99.55,0.1130,0.7530,4.7063,5.6,0.137,99.8501,100,98.3508,100,N,N,,,Erin,20210505.1,272.242,189.206,1.439,Mina,20210505.1,20210505,Erin,,Mason,Mason,Mason,35D9,5/5/2021,1,5/5/2021,5a,5a,5a,5a,5a,5a,5a,1,1,5a,4536,3,5,D,9,0.984,-0.1016,-0.0762,-0.3556,0.0254,-0.4064,-0.4318,0.0762
4537,138,9,7,62,9/8/2021,,,SG47,50-A,1.80,2/3/2021,Pranav,Alexis,HCS,HCS-104,6,1160,4790,3630,SA,8/26/2021,ET,11,110,25,d40g,1.5,8/26/2021,SA,7,9/2/2021,AW/LR,5.1160,2.0800,2.0630,2.2180,1.8270,1.7970,1.9930,344.0,AW,2978,AW,8.66,20210902,2609,W,0.9745,97.79,0.4983,3.9479,9.9272,14.4,0.206,97.901,95.0525,98.9505,99.2504,N,N,,,Erin,20210902.1,144.498,78.2551,1.847,Erin,20210902,20210902,Erin,,Erin,LucasT,EricH,,9/2/2021,0,9/2/2021,5c,5c,5a,5b,5b,5a,5a,1,1,5b,4537,,,,,0.974,-0.0508,-0.127,0.1778,-0.1778,-0.3556,-0.4572,0.1016
4538,139,9,7,44,5/4/2021,,29,SG47,50-A,2.00,2/3/2021,Matthew,Caroline,HCS,HCS-77,9,1135,4840,3705,JT,4/21/2021,JL,10,110,25,d40g,2.5,4/21/2021,ET,5,4/26/2021,AW/LR,5.1070,2.0950,2.0490,2.2250,1.8540,1.8000,1.9740,343.9,AW,3080,AW,8.96,20210426,2651,W,0.7121,99.36,0.0754,0.5658,3.1309,3.8,0.125,100.3,99.2504,98.8006,99.1004,N,N,,,Zander,20210428,299.818,202.728,1.479,Mina,20210428.3,20210428,Mina,,Adin,Mason,Mason,29A9,4/28/2021,2,4/28/2021,5a,5a,5a,5a,5a,5a,5a,1,1,5a,4538,2,9,A,9,0.995,-0.2794,0.254,-0.1778,0,0.3302,-0.381,-0.381
4539,140,9,7,57,8/4/2021,,44,SG47,50-A,2.00,2/4/2021,Matthew,Alexis,HCS,HCS-99,6,1175,4885,3710,CC,7/21/2021,CC,11,110,25,d40g,2,7/21/2021,SA,7,7/28/21,AW/LR,5.1140,2.0720,2.0570,2.2200,1.8310,1.8080,1.9890,343.7,AW,3190,AW,9.28,20210728,2656,W,3.1484,99.55,0.1883,0.9413,2.6355,3.8,0.124,99.5502,100.15,98.2009,100.3,N,N,,,Nicholas,20210729,162.696,91.49,1.778,Nicholas,20210729,20210729,Mason,,Mason,Mason,Adin,44B9,7/29/2021,1,7/29/2021,5a,5a,5a,5a,5a,5a,5a,1,1,5a,4539,4,4,B,9,0.996,-0.1016,-0.3302,0.0254,-0.127,-0.254,-0.1778,0
4540,141,9,7,68,10/19/2021,,,SG47,50-A,0.50,2/4/2021,Will,Caroline,HCS,HCS-134,8,1175,5105,3930,SA,10/12/2021,ET,12,110,25,d40g,2,10/12/2021,SA,3,10/15/2021,AW/LR,5.1170,2.0890,2.0490,2.2240,1.8340,1.8190,1.9910,345.5,AW,3130,AW,9.06,20211015,2652,W,0.6747,99.40,0.0754,1.1312,2.7904,4.0,0.136,100.6,97.901,99.7001,99.4003,N,N,,,LucasT,20211018.3,182.046,111.15,1.638,Mina,20211018,20211018,LucasT,,Caroline,Caroline,Caroline,,10/18/2021,3,10/18/2021,5a,5a,5a,5a,5a,5a,5a,1,1,5a,4540,,,,,1.055,-0.0254,0.1016,-0.1778,-0.0254,-0.1778,0.1016,0.0508
4541,142,9,7,73,11/30/2021,,,SG47,50-A,0.27,2/4/2021,Will/Erin,Caroline/Fyodor,HCS,HCS-141,6,1165,4895,3730,WW,11/17/2021,SA,13,110,25,d40g,2,11/17/2021,ET,7,11/24/2021,AW/LR,5.1150,2.0860,2.0600,2.2250,1.8410,1.8030,1.9970,345.9,AW,3090,AW,8.93,20211124,2630,W,1.4992,98.58,0.1141,1.1407,1.8631,3.1,0.130,98.3508,99.1004,98.6507,98.2009,N,N,,,LucasT,20211129.1,174.275,113.051,1.542,Mason,20211124,20211124,Nicholas,,Erin,LucasT,Erin,,11/29/2021,5,11/24/2021,5a,5a,5a,5a,5a,5a,5a,1,1,5a,4541,,,,,1.001,-0.0762,0.0254,0.1016,0,0,-0.3048,0.2032
4542,143,9,7,54,7/13/2021,,39,SG47,50-A,0.45,2/4/2021,Will,Sparsh,HCS,HCS-95,7,1150,4945,3795,GP,6/25/2021,JL,11,110,25,d40g,2,6/25/2021,LR,6,7/1/2021,AW/LR,5.1160,2.0700,2.0450,2.2270,1.8340,1.8020,1.9890,343.7,AW,3148,AW,9.16,20210701,2660,W,2.8485,99.70,0.0000,1.2030,5.6767,6.9,0.135,100,99.5502,99.5502,99.7001,N,N,,,Erin,20210706,178.736,118.555,1.508,Erin,20210702.1,20210706,Mina,,Erin,Mason,Erin,39B9,7/6/2021,5,7/2/2021,5a,5a,5a,5a,5a,5a,5a,1,1,5a,4542,3,9,B,9,1.019,-0.0508,-0.381,-0.2794,0.0508,-0.1778,-0.3302,0
4543,144,9,7,65,9/29/2021,,,SG47,50-A,1.70,2/4/2021,Dhriti,Sparsh,HCS,HCS-128,7,1160,4905,3745,SA,9/14/2021,ET,12,110,25,d40g,2,9/14/2021,ET,7,9/21/2021,AW/LR,5.1230,2.0540,2.0530,2.2310,1.8070,1.8130,1.9900,343.6,AW,3110,AW,9.05,20210921,2646,W,1.7616,99.18,0.0378,1.2850,2.9856,4.3,0.125,100.75,98.9505,97.901,99.1004,N,N,,,LucasT,20210923.2,93.234,83.3509,1.119,LucasT,20210923,20210922,Erin,,Erin,Mason,LucasT,,9/23/2021,2,9/23/2021,5b,5a,5b,5a,5a,5a,5a,1,1,5a,4543,,,,,1.005,0.127,-0.7874,-0.0762,0.1524,-0.8636,-0.0508,0.0254
4544,145,9,7,59,8/19/2021,,45,SG47,50-A,0.75,2/4/2021,Sparsh,Caroline,HCS,HCS-102,9,1145,4910,3765,SA,8/9/2021,JL,11,110,25,d40g,2,8/9/2021,LR,4,8/13/2021,AW/LR,5.1180,2.0700,2.0470,2.2180,1.8300,1.8170,1.9900,343.7,AW,3140,AW,9.14,20210813,2656,W,1.5367,99.55,0.0753,13.6672,86.2575,100.0,0.112,99.2504,99.5502,99.7001,99.7001,N,N,,,Erin,20210813.1,178.264,77.9868,2.286,Erin,20210816,20210813,Erin,,Mason,Mason,Mason,45D9,8/13/2021,0,8/16/2021,5a,5a,5a,5a,5a,5a,5a,1,1,5a,4544,4,5,D,9,1.011,0,-0.381,-0.2286,-0.1778,-0.2794,0.0508,0.0254
4545,146,9,7,51,6/22/2021,,42,SG47,50-A,0.50,2/4/2021,Will,Caroline,HCS,HCS-91,9,1135,4920,3785,SA,6/9/2021,JL,11,110,25,d40g,1.5,6/9/2021,ET,9,6/18/2021,AW/LR,5.1200,2.0810,2.0460,2.2240,1.8370,1.8090,1.9890,344.7,AW,3150,AW,9.14,20210618,2651,W,1.6492,99.36,0.3395,2.7914,7.7707,10.9,0.200,99.7001,98.6507,99.2504,99.8501,N,N,,,Mason,20210618.1,216.228,138.273,1.564,Erin,20210618.2,20210618,Erin,,Adin,Zander,Zander,42C9,6/18/2021,0,6/18/2021,5a,5a,5a,5a,5a,5a,5a,1,1,5a,4545,4,2,C,9,1.016,0.0508,-0.1016,-0.254,-0.0254,-0.1016,-0.1524,0
4546,147,9,7,71,11/9/2021,,,SG47,50-A,1.00,2/4/2021,Jerome,Caroline,HCS,HCS-137,7,1155,4955,3800,SA,10/29/2021,ET,12,110,25,d40g,2.5,10/29/2021,ET,5,11/3/2021,AW/LR,5.1160,2.0580,2.0470,2.2190,1.8200,1.8130,1.9900,342.5,AW,3090,AW,9.02,20211103,2640,W,1.4243,98.95,0.0758,0.4924,3.1061,3.7,0.123,99.4003,98.051,99.1004,99.2504,N,N,,,LucasT,20211104.1,113.706,56.1536,2.025,Vrishin,20211103.3,20211103,Mina,,Erin,Erin,LucasT,,11/4/2021,1,11/3/2021,5b,5a,5b,5a,5a,5a,5a,1,1,5a,4546,,,,,1.02,-0.0508,-0.6858,-0.2286,-0.1524,-0.5334,-0.0508,0.0254
4547,148,9,7,50,6/15/2021,,38,SG47,50-A,1.80,2/4/2021,Pranav,Jerome,HCS,HCS-84,9,1135,5115,3980,VM,5/26/2021,JL,10,110,25,d40g,2.5,5/26/2021,SA,12,6/7/2021,AW/LR,5.1170,2.0950,2.0540,2.2180,1.8450,1.8090,1.9930,345.6,AW,3230,AW,9.35,20210607,2645,W,1.7241,99.14,0.0756,0.4915,4.2344,4.8,0.139,99.5502,98.051,99.1004,99.8501,N,N,,,Zander,20210607.1,296.433,163.303,1.815,Zander,20210608,20210608,Zander,,Mason,Mina,Mina,38D9,6/7/2021,0,6/8/2021,5a,5a,5a,5a,5a,5a,5a,1,1,5a,4547,3,8,D,9,1.068,-0.0254,0.254,-0.0508,-0.1778,0.1016,-0.1524,0.1016
4548,149,9,7,57,8/4/2021,,,SG47,50-A,1.80,2/4/2021,Dhriti,Caroline,HCS,HCS-99,7,1150,4890,3740,SA,7/22/2021,CC,11,110,25,d40g,2,7/22/2021,SA,6,7/28/2021,AW/LR,5.1150,2.0670,2.0520,2.2300,1.8300,1.8120,1.9900,344.4,AW,3200,AW,9.29,20210728,2655,W,1.8365,99.51,0.0000,98.8324,1.1299,100.0,0.084,100,99.2504,99.2504,99.5502,N,N,,,Nicholas,20210729,162.387,91.49,1.775,Nicholas,20210729,20210729,Mason,,Mason,Mason,Adin,,7/29/2021,1,7/29/2021,5a,5a,5a,5a,5a,5a,5a,1,1,5a,4548,,,,,1.004,-0.0762,-0.4572,-0.1016,0.127,-0.2794,-0.0762,0.0254
4549,150,9,7,69,10/27/2021,,,SG47,50-A,1.00,2/4/2021,Alexis/Erin,Will,HCS,HCS-134,9,1145,4905,3760,SA,10/13/2021,SA,12,110,25,d40g,1.5,10/13/2021,ET,6,10/19/2021,LR,5.1180,2.0830,2.0580,2.2150,1.8390,1.8130,1.9930,345.0,LR,3124,LR,9.06,20211019,2657,W,0.4498,99.59,0.1129,0.3764,2.6346,3.1,0.107,101.349,98.051,99.4003,99.5502,N,N,,,LucasT,20211020,102.141,69.5602,1.468,Vrishin,20211020.1,20211020,LucasT,,Erin,EricH,EricH,,10/20/2021,1,10/20/2021,5a,5a,5a,5a,5a,5a,5a,1,1,5a,4549,,,,,1.009,0,-0.0508,0.0508,-0.254,-0.0508,-0.0508,0.1016
4550,151,9,7,51,6/22/2021,,42,SG47,50-A,0.85,2/4/2021,Sparsh,Caroline,HCS,HCS-93,9,1135,4900,3765,VM,6/15/2021,ET,11,110,25,d40g,1.5,6/15/2021,ET,3,6/18/2021,AW/LR,5.1190,2.0930,2.0550,2.2270,1.8390,1.8050,1.9910,345.9,AW,3170,AW,9.16,20210618,2657,W,0.8621,99.59,0.0753,1.5055,5.9466,7.5,0.157,101.499,98.5007,98.9505,99.4003,N,N,,,Mason,20210618.1,250.155,138.273,1.809,Erin,20210618.2,20210618,Erin,,Adin,Zander,Zander,42D9,6/18/2021,0,6/18/2021,5a,5a,5a,5a,5a,5a,5a,1,1,5a,4550,4,2,D,9,1.011,0.0254,0.2032,-0.0254,0.0508,-0.0508,-0.254,0.0508
4551,152,9,7,55,7/21/2021,,43,SG47,50-A,1.00,2/4/2021,Alexis,Nicholas,HCS,HCS-96,9,1135,4995,3860,CC,7/2/2021,JL,11,110,25,d40g,2,7/2/2021,ET,7,7/9/2021,AW/LR,5.1170,2.0830,2.0530,2.2150,1.8230,1.8030,1.9920,343.5,AW,3218,AW,9.37,20210709,2656,W,2.3988,99.55,0.1130,1.1672,3.6521,4.9,0.141,99.5502,99.7001,99.4003,99.5502,N,N,,,Erin,20210714.2,109.377,79.1772,1.381,Erin,20210716,20210713,Erin,,Erin,Mina,Mina,43C9,7/14/2021,5,7/16/2021,5a,5a,5a,5a,5a,5a,5a,1,1,5a,4551,4,3,C,9,1.036,-0.0254,-0.0508,-0.0762,-0.254,-0.4572,-0.3048,0.0762
4552,153,9,7,53,7/7/2021,,41,SG47,32-B,1.40,2/5/2021,Alina,Caroline,HCS,HCS-93,8,1170,4860,3690,VM,6/17/2021,GP,11,110,25,d40g,2,6/17/2021,SA,8,6/25/2021,AW/LR,5.1190,2.0940,2.0490,2.2260,1.8500,1.7890,1.9920,345.5,AW,3234,AW,9.36,20210625,2658,W,0.2249,99.63,0.0376,0.5267,4.8909,5.5,0.138,100.45,98.6507,99.5502,99.8501,N,N,,,Zander,20210628.1,166.581,111.111,1.499,Zander,20210628,20210628,Zander,,Adin,Erin,Erin,41A9,6/28/2021,3,6/28/2021,5b,5a,5b,5a,5a,5a,5a,1,1,5a,4552,4,1,A,9,0.991,0.0254,0.2286,-0.1778,0.0254,0.2286,-0.6604,0.0762
4553,154,9,7,53,7/7/2021,,41,SG47,50-A,0.75,2/5/2021,Alexis,Zander,HCS,HCS-93,9,1150,4930,3780,VM,6/16/2021,GP,11,110,25,d40g,2,6/16/2021,SA,9,6/25/2021,AW/LR,5.1200,2.0670,2.0330,2.2240,1.8330,1.8060,1.9920,343.4,AW,3248,AW,9.46,20210625,2649,W,0.5623,99.29,0.0378,0.4153,2.6048,3.1,0.112,99.8501,98.8006,99.5502,98.9505,N,N,,,Zander,20210628.1,127.075,111.111,1.144,Zander,20210628,20210628,Zander,,Adin,Erin,Erin,41B9,6/28/2021,3,6/28/2021,5b,5a,5b,5a,5a,5a,5a,1,1,5a,4553,4,1,B,9,1.015,0.0508,-0.4572,-0.5842,-0.0254,-0.2032,-0.2286,0.0762
4554,155,9,7,41,4/13/2021,,30,SG47,50-A,2.00,2/5/2021,Matthew,Will,HCS,HCS-73,6,1170,4860,3690,JT,3/29/2021,SA,10,110,25,d40g,2.5,3/29/2021,ET,10,4/8/2021,AW,5.1200,2.0870,2.0290,2.2290,1.8320,1.8010,1.9860,343.8,AW,3190,AW,9.28,20210408,2653,W,0.8621,99.44,0.0000,2.0354,7.2748,9.3,0.163,99.2504,99.8501,99.4003,99.2504,N,N,,,Erin,20210409.1,242.774,149.487,1.624,Erin,20210409,20210409,Jerome,,Adin,Adin,Adin,30D9,4/9/2021,1,4/9/2021,5b,5a,5b,5a,5a,5a,5a,1,1,5a,4554,3,0,D,9,0.991,0.0508,0.0508,-0.6858,0.1016,-0.2286,-0.3556,-0.0762
4555,156,9,7,68,10/19/2021,,,SG47,50-A,2.00,2/5/2021,Dhriti,Jerome,HCS,HCS-133,8,1180,4855,3675,SA,10/8/2021,SA,12,110,25,d40g,1.5,10/8/2021,ET,5,10/13/2021,AW/LR,5.1190,2.0810,2.0480,2.2180,1.8310,1.8090,1.9810,343.3,AW,3084,AW,8.98,20211013,2659,W,0.1874,99.66,0.0752,0.3385,2.4821,2.9,0.116,101.499,98.051,99.7001,99.4003,N,N,,,Mina,20211013.2,148.958,96.2652,1.547,Vrishin,20211013.1,20211013,Mina,,Mina,Mina,Mina,,10/13/2021,0,10/13/2021,5a,5a,5a,5a,5a,5a,5a,1,1,5a,4555,,,,,0.987,0.0254,-0.1016,-0.2032,-0.1778,-0.254,-0.1524,-0.2032
4556,157,9,7,76,1/5/2022,,,SG47,50-A,0.50,2/5/2021,Will,Nicholas,HCS,HCS-145,9,1140,4950,3810,SA,12/15/2021,ET,15,110,25,d40g,1.5,12/15/2021,ET,3,12/18/2021,AW/LR,5.1170,2.0840,2.0510,2.2280,1.8320,1.8000,1.9970,345.2,AW,3140,AW,9.10,20211218,2658,W,1.9116,99.63,0.0376,0.4515,3.6494,4.1,0.144,100.6,100,99.4003,98.5007,N,N,,,Erin,20211218,212.094,110.208,1.925,Mason,20211220,20211218,Nicholas,,Mason,Erin,Erin,,12/18/2021,0,12/20/2021,5a,5a,5a,5a,5a,5a,5a,1,1,5a,4556,,,,,1.023,-0.0254,-0.0254,-0.127,0.0762,-0.2286,-0.381,0.2032
4557,158,9,7,57,8/4/2021,,47,SG47,50-A,0.50,2/5/2021,Will / Nicholas,Zander,HCS,HCS-99,9,1145,4890,3745,SA,7/23/2021,CC,11,110,25,d40g,1.5,7/23/2021,ET,5,7/28/21,AW/LR,5.1150,2.0830,2.0570,2.2230,1.8220,1.8000,1.9890,343.9,AW,3218,AW,9.36,20210728,2650,N,0.2623,99.33,0.0377,1.7359,5.0566,6.8,0.135,99.2504,99.4003,99.4003,99.2504,N,N,,,LucasT,20210729.3,127.255,80.8372,1.574,LucasT,20210729.2,20210729,Mason,,Mason,Adin,Adin,47B9,7/29/2021,1,7/29/2021,5a,5a,5a,5a,5a,5a,5a,1,1,5a,4557,4,7,B,9,1.005,-0.0762,-0.0508,0.0254,-0.0508,-0.4826,-0.381,0
4558,159,9,7,48,6/1/2021,,37,SG47,50-A,0.40,2/5/2021,Will,Zander,HCS,HCS-81,7,1150,4930,3780,VM,5/12/2021,JL,10,110,25,d40g,8,5/12/2021,ET,8,5/20/2021,AW/LR,5.1140,2.0690,2.0420,2.2250,1.8340,1.8110,1.9900,343.7,AW,3070,AW,8.93,20210520,2661,W,1.8366,99.74,0.0752,0.8643,3.8332,4.8,0.157,100.3,99.5502,99.5502,99.5502,N,N,,,Zander,20210524.2,326.741,230.055,1.420,Zander,20210521.1,20210524,Zander,,Adin,Adin,Adin,37A9,5/24/2021,4,5/21/2021,5a,5a,5a,5a,5a,5a,5a,1,1,5a,4558,3,7,A,9,1.015,-0.1016,-0.4064,-0.3556,0,-0.1778,-0.1016,0.0254
4559,160,9,7,70,11/2/2021,,,SG47,50-A,0.42,2/5/2021,Erin,Zander,HCS,HCS-136,7,1160,5045,3885,SA,10/25/2021,ET,12,110,25,d40g,3,10/25/2021,ET,3,10/28/2021,AW/LR,5.1160,2.0640,2.0440,2.2190,1.8210,1.8000,1.9880,342.0,AW,3130,AW,9.15,20211028,2651,W,0.3373,99.36,0.0000,0.3772,3.3950,3.8,0.131,100,99.1004,98.9505,99.4003,N,N,,,Nicholas,20211028.2,187.782,95.345,1.970,Nicholas,20211028.1,20211028.2,Nicholas,,Erin,Erin,Erin,,10/28/2021,0,10/28/2021,5b,5a,5b,5a,5a,5a,5a,1,1,5a,4559,,,,,1.043,-0.0508,-0.5334,-0.3048,-0.1524,-0.508,-0.381,-0.0254
4560,161,9,7,64,9/22/2021,,,SG47,32-B,1.45,2/5/2021,Suhani,Zander,HCS,HCS-127,9,1145,4830,3685,SA,9/9/2021,ET,12,110,25,d40g,2.5,9/9/2021,ET,6,9/15/2021,AW/LR,5.1150,2.0710,2.0450,2.2180,1.8450,1.8220,1.9950,344.7,AW,3088,AW,8.96,20210915,2627,W,1.6117,98.46,0.2665,1.8653,3.9970,6.1,0.160,98.2009,97.1514,98.9505,99.5502,N,N,,,LucasT,20210916.3,157.54,84.5802,1.863,Vrishin,20210915.3,20210916,LucasT,,Erin,Erin,Erin,,9/16/2021,1,9/15/2021,5a,5a,5a,5a,5a,5a,5a,1,1,5a,4560,,,,,0.989,-0.0762,-0.3556,-0.2794,-0.1778,0.1016,0.1778,0.1524
4561,162,9,7,59,8/19/2021,,,SG47,50-A,1.00,2/5/2021,Alexis,Mina,HCS,HCS-101,8,1165,4970,3805,SA,8/3/2021,JL,11,110,25,d40g,2,8/3/2021,SA,6,8/9/2021,AW/LR,5.1160,2.0660,2.0470,2.2210,1.8300,1.8100,1.9890,343.3,AW,3194,AW,9.30,20210809,2650,W,0.6371,99.33,0.0377,1.1698,4.4528,5.7,0.152,99.8501,99.1004,99.4003,98.9505,N,N,,,Mason,20210809.2,117.463,92.9785,1.263,Mina,20210810,20210809,Mason,,Mason,Erin,Erin,,8/9/2021,0,8/10/2021,5a,5a,5a,5a,5a,5a,5a,1,1,5a,4561,,,,,1.021,-0.0508,-0.4826,-0.2286,-0.1016,-0.2794,-0.127,0
4562,106,10,7,45,5/10/2021,,33,SG47,50-C,1.02,2/8/2021,Nicholas,Zander,HCS,HCS-77,9,1130,4890,3760,JT,4/21/2021,JL,10,110,25,d40g,3,4/21/2021,ET,6,4/27/2021,AW/LR,5.0870,2.0710,2.0350,2.2210,1.8520,1.8080,1.9880,341.7,AW,3090,AW,9.04,20210427,2662,W,1.0120,99.78,0.1878,1.0143,4.5830,5.8,0.146,100.3,99.7001,99.5502,99.5502,N,N,,,Jerome,20210430.1,291.552,169.54,1.720,Erin,20210430,20210428,Mina,,Mason,Mason,Mason,33A10,4/30/2021,3,4/30/2021,5a,5a,5a,5a,5a,5a,5a,1,1,5a,4562,3,3,A,10,1.014,-0.1778,-0.3556,-0.4064,0.127,0.1524,-0.1778,-0.0254
4563,107,10,7,70,11/2/2021,,,SG47,50-C,1.25,2/8/2021,Matthew,Erin,HCS,HCS-136,8,1140,4870,3730,WW,10/26/2021,SA,12,110,25,d40g,2,10/26/2021,SA,3,10/29/2021,AW/LR,5.0960,2.0810,2.0530,2.2120,1.8420,1.8150,1.9870,342.7,AW,3108,AW,9.07,20211029,2627,W,2.1365,98.46,0.0761,0.5710,4.3396,5.0,0.148,98.2009,95.952,100,99.7001,N,N,,,Mina,20211029.2,143.009,82.5744,1.732,LucasT,20211101,20211029,Mina,,Mina,Mina,Mina,,10/29/2021,0,11/1/2021,5b,5a,5a,5a,5b,5a,5a,1,1,5b,4563,,,,,1.006,0.0508,-0.1016,0.0508,-0.1016,-0.1016,0,-0.0508
4564,108,10,7,49,6/8/2021,,39,SG47,50-C,1.30,2/9/2021,Alina,Will,HCS,HCS-81,8,1130,4705,3575,VM,5/10/2021,SA,10,110,25,d40g,2.5,5/10/2021,ET,10,5/20/2021,AW/LR,5.0810,2.0800,2.0440,2.2110,1.8350,1.8120,1.9900,340.9,AW,3058,AW,8.97,20210520,2650,W,1.1994,99.33,0.3019,2.6415,9.0943,12.0,0.196,100.3,99.4003,98.9505,98.6507,N,N,,,Zander,20210524.1,312.757,254.6,1.228,Zander,20210521,20210524,Zander,,Adin,Adin,Adin,39C10,5/24/2021,4,5/21/2021,5a,5a,5a,5a,5a,5a,5a,1,1,5a,4564,3,9,C,10,0.964,-0.3302,-0.127,-0.1778,-0.127,-0.2794,-0.0762,0.0254
4565,109,10,7,69,10/27/2021,,,SG47,50-C,1.25,2/9/2021,Alina,Will,HCS,HCS-134,9,1140,4920,3780,WW,10/13/2021,SA,12,110,25,d40g,2,10/13/2021,ET,6,10/19/2021,LR,5.0950,2.0920,2.0540,2.1990,1.8340,1.8060,1.9890,341.5,LR,3102,LR,9.08,20211019,2647,W,0.3748,99.21,0.0000,0.4911,2.5690,3.1,0.112,99.7001,99.8501,97.6012,99.7001,N,N,,,LucasT,20211020,123.609,69.5602,1.777,Vrishin,20211020.1,20211020,LucasT,,Erin,EricH,EricH,,10/20/2021,1,10/20/2021,5a,5a,5a,5a,5a,5a,5a,1,1,5a,4565,,,,,1.02,0.0254,0.1778,0.0762,-0.4318,-0.3048,-0.2286,0
4566,110,10,7,45,5/10/2021,previously mistaken for DBN 4560; LT stencils are 4560,35,SG47,50-C,0.60,2/9/2021,Will,Erin,HCS,HCS-78,7,1145,4815,3670,ET,4/22/2021,ET,10,110,25,d40g,2,4/22/2021,ET,12,5/4/2021,AW/LR,5.0910,2.0630,2.0410,2.2240,1.8370,1.8160,1.9930,342.3,AW,3084,AW,9.01,20210504,2654,W,1.8366,99.48,0.3014,2.4491,5.9910,8.7,0.180,100.75,98.3508,99.5502,99.2504,N,N,,,Erin,20210505,334.531,188.268,1.777,Mina,20210505,20210505,Erin,,Mason,Mason,Mason,35D10,5/5/2021,1,5/5/2021,5b,5a,5b,5a,5a,5a,5a,1,1,5a,4566,3,5,D,10,0.99,-0.0762,-0.5588,-0.254,0.2032,-0.2286,0.0254,0.1016
4567,111,10,7,70,11/2/2021,,,SG47,50-C,0.50,2/9/2021,Will,Erin,HCS,HCS-135,9,1140,4895,3755,SA,10/20/2021,SA,12,110,25,d40g,2,10/20/2021,ET,5,10/25/2021,AW/LR,5.0950,2.0900,2.0540,2.2180,1.8370,1.8090,1.9870,343.1,AW,3114,AW,9.08,20211025,2652,W,0.4873,99.40,0.0754,0.7541,3.1674,4.0,0.132,99.8501,98.8006,99.4003,99.5502,N,N,,,LucasT,20211026.1,160.723,102.255,1.572,Erin,20211026.1,20211026,LucasT,,Mina,Mason,Mason,,10/26/2021,1,10/26/2021,5a,5a,5a,5a,5a,5a,5a,1,1,5a,4567,,,,,1.013,0.0254,0.127,0.0762,0.0508,-0.2286,-0.1524,-0.0508
4568,112,10,7,70,11/2/2021,,,SG47,50-C,1.50,2/9/2021,Alina,Zander,HCS,HCS-135,6,1155,4950,3795,WW,10/20/2021,SA,12,110,25,d40g,1.5,10/20/2021,ET,5,10/25/2021,AW/LR,5.0930,2.0850,2.0510,2.2110,1.8450,1.8120,1.9900,342.7,AW,3120,AW,9.10,20211025,2653,W,0.2999,99.44,0.0377,0.7162,2.4878,3.2,0.118,99.2504,99.5502,99.5502,99.4003,N,N,,,LucasT,20211026.1,164.385,102.255,1.608,Erin,20211026.1,20211026,LucasT,,Mina,Mason,Mason,,10/26/2021,1,10/26/2021,5a,5a,5a,5a,5a,5a,5a,1,1,5a,4568,,,,,1.024,-0.0254,0,0,-0.127,-0.0254,-0.0762,0.0254
4569,113,10,7,54,7/13/2021,,40,SG47,50-C,0.45,2/9/2021,Will,Erin,HCS,HCS-94,6,1160,4850,3690,VM,6/22/2021,GP,11,110,25,d40g,2.5,6/22/2021,LR,9,7/1/2021,AW/LR,5.0840,2.0860,2.0500,2.2140,1.8320,1.8080,1.9920,341.8,AW,3188,AW,9.33,20210701,2644,W,1.7616,99.10,0.0000,0.8321,5.6732,6.5,0.149,98.6507,99.5502,99.5502,98.6507,N,N,,,Mina,20210707,175.651,130.173,1.349,Erin,20210702.2,20210706,Mina,,Erin,Erin,Erin,40B10,7/7/2021,6,7/2/2021,5a,5a,5a,5a,5a,5a,5a,1,1,5a,4569,4,0,B,10,0.995,-0.254,0.0254,-0.0254,-0.0508,-0.3556,-0.1778,0.0762
4570,114,10,7,49,6/8/2021,,42,SG47,50-C,1.50,2/9/2021, Suhani,Erin,HCS,HCS-83,7,1155,4790,3635,VM,5/24/2021,VM,10,110,25,d40g,1.5,5/24/2021,SA,4,5/28/2021,AW/LR,5.0880,2.0760,2.0430,2.2060,1.8370,1.8050,1.9880,340.4,AW,3020,AW,8.87,20210528,2641,W,1.3493,98.99,0.0757,1.1359,5.8690,7.1,0.147,93.5532,103.598,93.5532,105.247,N,N,,,Mina,20210604.1,220.089,140.458,1.567,Zander,20210604.1,20210604,Erin,,Adin,Mason,Mason,42B10,6/4/2021,7,6/4/2021,5c,5a,5a,5a,5c,5a,5a,1,1,5c,4570,4,2,B,10,0.981,-0.1524,-0.2286,-0.2032,-0.254,-0.2286,-0.254,-0.0254
4571,115,10,7,48,6/1/2021,,37,SG47,50-C,0.60,2/9/2021,Will,Erin,HCS,HCS-82,8,1125,4970,3845,VM,5/14/2021,VM,10,110,25,d40g,2.5,5/14/2021,ET,6,5/20/2021,AW/LR,5.0900,2.0910,2.0510,2.2030,1.8380,1.8000,1.9840,340.8,AW,3086,AW,9.05,20210520,2657,W,1.0495,99.59,0.0753,1.7313,6.8498,8.7,0.164,99.4003,99.5502,99.7001,99.7001,N,N,,,Zander,20210524.1,331.351,254.6,1.301,Zander,20210521,20210524,Zander,,Adin,Adin,Adin,37A10,5/24/2021,4,5/21/2021,5a,5a,5a,5a,5a,5a,5a,1,1,5a,4571,3,7,A,10,1.037,-0.1016,0.1524,0,-0.3302,-0.2032,-0.381,-0.127
4572,116,10,7,53,7/7/2021,,41,SG47,50-C,1.25,2/9/2021,Matthew,Erin,HCS,HCS-91,8,1130,4930,3800,VM,6/8/2021,JL,11,110,25,d40g,3,6/8/2021,SA,17,6/25/2021,AW/LR,5.0960,2.0980,2.0450,2.2100,1.8420,1.8000,1.9920,342.7,AW,3158,AW,9.22,20210625,2661,W,0.2623,99.74,0.0376,0.2255,2.8937,3.2,0.114,99.8501,99.8501,98.8006,100.45,N,N,,,Zander,20210628.1,173.062,111.111,1.558,Zander,20210628,20210628,Zander,,Adin,Erin,Erin,41D10,6/28/2021,3,6/28/2021,5a,5a,5a,5a,5a,5a,5a,1,1,5a,4572,4,1,D,10,1.025,0.0508,0.3302,-0.1524,-0.1524,-0.1016,-0.381,0.0762
4573,117,10,7,51,6/22/2021,,42,SG47,50-B,1.25,2/9/2021,Suhani,Zander,HCS,HCS-91,9,1130,4975,3845,VM,6/9/2021,JL,11,110,25,d40g,1.5,6/9/2021,ET,9,6/18/2021,AW/LR,5.0940,2.0790,2.0360,2.2120,1.8480,1.8070,1.9890,341.7,AW,3160,AW,9.25,20210618,2660,W,0.5622,99.70,0.0000,0.2632,4.2857,4.5,0.135,99.8501,99.5502,99.5502,99.8501,N,N,,,Mason,20210618.1,242.576,138.273,1.754,Erin,20210618.2,20210618,Erin,,Adin,Zander,Zander,42C10,6/18/2021,0,6/18/2021,5a,5a,5a,5a,5a,5a,5a,1,1,5a,4573,4,2,C,10,1.037,0,-0.1524,-0.381,-0.1016,0.0508,-0.2032,0
4574,118,10,7,57,8/4/2021,,47,SG47,50-B,2.00,2/9/2021,Ritvik,Raihana,HCS,HCS-99,9,1135,4835,3700,SA,7/23/2021,CC,11,110,25,d40g,2,7/23/2021,ET,6,7/29/2021,AW/LR,5.0940,2.0810,2.0540,2.2060,1.8320,1.8050,1.9900,341.5,AW,3174,AW,9.30,20210729,2652,W,0.1874,99.40,0.0000,1.1689,5.0905,6.3,0.142,99.8501,99.5502,99.1004,99.1004,N,N,,,Mason,20210730.1,136.603,79.4331,1.720,Mina,20210802.1,20210730,Mason,,Mason,Mina,Mina,47C10,7/30/2021,1,8/2/2021,5a,5a,5a,5a,5a,5a,5a,1,1,5a,4574,4,7,C,10,0.998,0,-0.1016,0.0762,-0.254,-0.3556,-0.254,0.0254
4575,119,10,7,59,8/19/2021,,,SG47,50-C,2.00,2/9/2021,Matthew,Jerome,HCS,HCS-101,8,1135,4855,3720,SA,8/3/2021,JL,11,110,25,d40g,2,8/3/2021,SA,6,8/9/2021,AW/LR,5.0920,2.0600,2.0350,2.2100,1.8250,1.8090,1.9920,339.9,AW,3162,AW,9.30,20210809,2651,W,0.2249,99.36,0.0377,0.9808,4.7529,5.8,0.139,99.5502,99.8501,99.2504,98.8006,N,N,,,Mason,20210809.2,134.092,92.9785,1.442,Mina,20210810,20210809,Mason,,Mason,Erin,Erin,,8/9/2021,0,8/10/2021,5b,5a,5b,5a,5a,5a,5a,1,1,5a,4575,,,,,1.004,-0.0508,-0.635,-0.4064,-0.1524,-0.5334,-0.1524,0.0762
4576,120,10,7,50,6/15/2021,,38,SG47,50-C,1.40,2/10/2021,Alina,Zander,HCS,HCS-83,8,1140,4850,3710,VM,5/21/2021,JL,10,110,25,d40g,2,5/21/2021,ET,7,5/28/2021,AW/LR,5.0890,2.0600,2.0300,2.2160,1.8340,1.8150,1.9900,340.4,AW,3044,AW,8.94,20210528,2628,W,1.6491,98.50,0.1903,3.1202,9.2846,12.6,0.200,99.4003,97.6012,98.3508,98.6507,N,N,,,Zander,20210602,409.296,224.559,1.823,Erin,20210528,20210602,Zander,,Adin,Adin,Adin,38B10,6/2/2021,5,5/28/2021,5b,5a,5b,5a,5a,5a,5a,1,1,5a,4576,3,8,B,10,1.001,-0.127,-0.635,-0.5334,0,-0.3048,0,0.0254
4577,121,10,7,70,11/2/2021,,,SG47,50-B,0.50,2/10/2021,Erin,Zander,HCS,HCS-136,7,1160,5045,3885,WW,10/21/2021,ET,12,110,25,d40g,2,10/21/2021,SA,7,10/28/2021,AW/LR,5.0950,2.0500,2.0400,2.2170,1.8470,1.8020,1.9890,340.8,AW,3090,AW,9.07,20211028,2651,W,2.0989,99.36,0.1132,1.2071,1.8106,3.1,0.131,100,98.8006,99.1004,99.5502,N,N,,,Erin,20211028.4,162.272,85.7747,1.892,Erin,20211028,20211028,Erin,,Erin,EricH,EricH,,10/28/2021,0,10/28/2021,5b,5a,5b,5a,5a,5a,5a,1,1,5a,4577,,,,,1.048,0.0254,-0.889,-0.2794,0.0254,0.0254,-0.3302,0
4578,122,10,7,57,8/4/2021,,45,SG47,50-B,0.50,2/10/2021,Erin,Zander,HCS,HCS-98,8,1135,4665,3530,SA,7/20/2021,CC,11,110,25,d40g,5.5,7/20/2021,SA,6,7/26/2021,AW/LR,5.0910,2.0610,2.0400,2.2090,1.8270,1.8080,1.9920,340.0,AW,3022,AW,8.89,20210726,2652,W,0.8996,99.40,0.0377,0.4148,2.3002,2.8,0.122,99.4003,99.7001,98.9505,99.5502,N,N,,,Mina,20210727.1,89.0308,64.4312,1.382,EricH,20210727,20210728,EricH,,Mason,Mason,Mason,45D10,7/27/2021,1,7/27/2021,5b,5a,5b,5a,5a,5a,5a,1,1,5a,4578,4,5,D,10,0.952,-0.0762,-0.6096,-0.2794,-0.1778,-0.4826,-0.1778,0.0762
4579,123,10,7,70,11/2/2021,,,SG47,50-B,0.50,2/10/2021,Erin,Zander,HCS,HCS-136,7,1160,4910,3750,SA,10/26/2021,SA,12,110,25,d40g,4,10/26/2021,SA,3,10/29/2021,AW/LR,5.0890,2.0470,2.0450,2.2060,1.8380,1.8080,1.9860,339.2,AW,3064,AW,9.03,20211029,2647,W,2.7736,99.21,0.1511,1.3978,3.1356,4.7,0.146,99.5502,99.2504,97.7511,100.3,N,N,,,Mina,20211029.1,118.18,82.5744,1.431,LucasT,20211101,20211029,Mina,,Mina,Mina,Mina,,10/29/2021,0,11/1/2021,5b,5a,5b,5a,5a,5a,5a,1,1,5a,4579,,,,,1.012,-0.127,-0.9652,-0.1524,-0.254,-0.2032,-0.1778,-0.0762
4580,124,10,7,68,10/19/2021,,,SG47,50-B,0.50,2/10/2021,Erin,Raihana,HCS,HCS-134,8,1140,4870,3730,SA,10/12/2021,ET,12,110,25,d40g,3.5,10/12/2021,SA,3,10/15/2021,AW/LR,5.0910,2.0740,2.0400,2.2080,1.8350,1.8050,1.9910,340.7,AW,3096,AW,9.09,20211015,2657,W,1.1244,99.59,0.0376,1.1291,3.7636,4.9,0.136,99.7001,98.9505,100,99.7001,N,N,,,LucasT,20211018.3,190.191,111.15,1.711,Mina,20211018,20211018,LucasT,,Caroline,Caroline,Caroline,,10/18/2021,3,10/18/2021,5a,5a,5a,5a,5a,5a,5a,1,1,5a,4580,,,,,1.006,-0.0762,-0.2794,-0.2794,-0.2032,-0.2794,-0.254,0.0508
4581,125,10,7,57,8/4/2021,,,SG47,50-B,1.33,2/10/2021,Suhani,Jerome,HCS,HCS-99,7,1160,4825,3665,SA,7/22/2021,CC,11,110,25,d40g,2,7/22/2021,SA,7,7/29/2021,AW/LR,5.0950,2.0630,2.0530,2.2070,1.8270,1.8000,1.9900,340.3,AW,3144,AW,9.24,20210729,2658,W,0.8621,99.63,0.0376,0.5643,4.0256,4.6,0.131,99.5502,99.7001,99.4003,99.8501,N,N,,,Mason,20210730.1,103.942,65.0836,1.597,Erin,20210802,20210730,Mason,,Mason,Mina,Mina,,7/30/2021,1,8/2/2021,5b,5a,5b,5a,5a,5a,5a,1,1,5a,4581,,,,,0.989,0.0254,-0.5588,0.0508,-0.2286,-0.4826,-0.381,0.0254
4582,126,10,7,69,10/27/2021,,,SG47,50-C,1.00,2/10/2021,Alexis,Mina,HCS,HCS-135,8,1140,4920,3780,SA,10/18/2021,SA,12,110,25,d40g,3,10/18/2021,ET,4,10/22/2021,LR,5.0910,2.0730,2.0370,2.2130,1.8330,1.7990,1.9850,340.1,LR,3120,LR,9.17,20211022,2655,W,0.9370,99.51,0.0753,0.9793,2.5989,3.7,0.123,101.049,97.901,99.7001,99.4003,N,N,,,Mina,20211022.1,187.512,100.449,1.867,Mina,20211022,20211022,Mina,,Mina,Mina,Mina,,10/22/2021,0,10/22/2021,5a,5a,5a,5a,5a,5a,5a,1,1,5a,4582,,,,,1.02,-0.0762,-0.3048,-0.3556,-0.0762,-0.3302,-0.4064,-0.1016
4583,127,10,7,59,8/19/2021,,46,SG47,50-C,0.50,2/10/2021,Will,Jerome,HCS,HCS-102,7,1210,4930,3720,SA,8/6/2021,JL,11,110,25,d40g,2,8/6/2021,LR,6,8/12/2021,AW/LR,5.0940,2.0530,2.0440,2.2140,1.8300,1.8220,1.9910,341.1,AW,3172,AW,9.30,20210812,2647,W,2.5862,99.21,0.1511,2.4556,7.5557,10.2,0.178,99.5502,99.2504,99.1004,98.9505,N,N,,,Mason,20210813,160.003,80.3389,1.992,Erin,20210812,20210813,Mason,,Erin,Erin,Erin,46A10,8/13/2021,1,8/12/2021,5b,5a,5b,5a,5a,5a,5a,1,1,5a,4583,4,6,A,10,1.004,0,-0.8128,-0.1778,-0.0508,-0.4064,0.1778,0.0508
4584,128,10,7,71,11/9/2021,was set to 5 in June 2021; mixup? Is status 0 as of 2021-08-23,,SG47,50-C,0.50,2/10/2021,Will,Jerome,HCS,HCS-137,9,1135,4950,3815,WW,10/27/2021,SA,12,110,25,d40g,2,10/27/2021,ET,6,11/2/2021,AW/LR,5.095,2.061,2.043,2.215,1.839,1.813,1.992,341.7,AW,3098,AW,9.07,20211102,2654,W,2.1365,99.48,0.0377,0.4145,1.8463,2.3,0.118,100,99.1004,99.4003,99.4003,N,N,,,LucasT,20211103.1,104.462,90.6283,1.153,Vrishin,20211103.2,20211103,LucasT,,Erin,EricH,EricH,,11/3/2021,1,11/3/2021,5b,5a,5b,5a,5a,5a,5a,1,1,5a,4584,,,,,1.029,0.0254,-0.6096,-0.2032,-0.0254,-0.1778,-0.0508,0.0762
4585,129,10,7,50,6/15/2021,,37,SG47,50-C,0.50,2/10/2021,Will,Jerome,HCS,HCS-91,9,1130,4965,3835,CC,6/4/2021,VM,11,110,25,d40g,2,6/4/2021,SA,7,6/11/2021,AW/LR,5.0880,2.0720,2.0320,2.2190,1.8360,1.8100,1.9900,341.1,AW,3192,AW,9.36,20210611,2661,W,2.5862,99.74,0.1503,1.9166,6.0504,8.1,0.188,99.8501,99.5502,99.7001,99.8501,N,N,,,Zander,20210611.1,189.199,125.581,1.507,Zander,20210614.1,20210614,Erin,,Erin,Mina,Adin,37B10,6/11/2021,0,6/14/2021,5a,5a,5a,5a,5a,5a,5a,1,1,5a,4585,3,7,B,10,1.035,-0.1524,-0.3302,-0.4826,0.0762,-0.254,-0.127,0.0254
4586,130,10,7,62,9/8/2021,,,SG47,50-C,0.75,2/10/2021,Alexis,Jerome,HCS,HCS-125,8,1135,4760,3625,SA,8/24/2021,SA,12,110,25,d40g,2,8/24/2021,ET,6,8/30/2021,AW/LR,5.0940,2.0740,2.0430,2.2130,1.8210,1.7980,1.9870,340.3,AW,3132,AW,9.20,20210830,2651,W,3.1484,99.36,0.5658,99.3965,0.0000,100.0,0.109,99.4003,98.9505,99.5502,99.5502,N,N,,,LucasT,20210831.1,143.666,100.363,1.431,EricH,20210901,20210901.1,LucasT,,Caroline,Caroline,Erin,,8/31/2021,1,9/1/2021,5b,5a,5b,5a,5a,5a,5a,1,1,5a,4586,,,,,0.978,0,-0.2794,-0.2032,-0.0762,-0.635,-0.4318,-0.0508
4587,131,10,7,58,8/11/2021,,45,SG47,50-C,1.30,2/10/2021,Pranav,Jerome,HCS,HCS-100,8,1135,4750,3615,SA,7/27/2021,SA,11,110,25,d40g,2,7/27/2021,SA,6,8/2/2021,AW/LR,5.0960,2.0600,2.0400,2.2000,1.8240,1.8050,1.9860,338.8,AW,3138,AW,9.26,20210802,2652,W,1.1244,99.40,0.0754,0.7541,3.6953,4.5,0.131,99.2504,99.5502,99.1004,99.7001,N,N,,,Mina,20210803,131.086,90.8691,1.443,Erin,20210803.1,20210803,Mina,,Erin,Erin,Erin,45C10,8/3/2021,1,8/3/2021,5b,5a,5b,5a,5a,5a,5a,1,1,5a,4587,4,5,C,10,0.975,0.0508,-0.635,-0.2794,-0.4064,-0.5588,-0.254,-0.0762
4588,132,10,7,76,1/5/2022,,,SG47,50-C,1.50,2/10/2021,Mina,Will,HCS,HCS-144,7,1155,4985,3830,SA,12/10/2021,ET,15,110,25,d40g,6,12/11/2021,ET,4,12/15/2021,AW/LR,5.0920,2.0600,2.0400,2.2230,1.8450,1.8070,1.9890,341.7,AW,3092,AW,9.05,20211215,2647,W,1.4618,99.21,0.1889,2.0023,4.8357,7.0,0.172,99.4003,99.1004,98.9505,99.4003,N,N,,,LucasT,20211216.1,165.578,109.793,1.508,Erin,20211215.1,20211215,Erin,,Erin,LucasT,Erin,,12/16/2021,1,12/15/2021,5b,5a,5b,5a,5a,5a,5a,1,1,5a,4588,,,,,1.033,-0.0508,-0.635,-0.2794,0.1778,-0.0254,-0.2032,0
4589,133,10,7,49,6/8/2021,,38,SG47,50-C,0.67,2/10/2021,Alexis,Will,HCS,HCS-83,9,1125,4740,3615,SA,5/20/2021,VM,10,110,25,d40g,1.5,5/20/2021,SA,8,5/28/2021,AW/LR,5.0900,2.0800,2.0460,2.2170,1.8250,1.8080,1.9870,341.3,AW,3020,AW,8.85,20210528,2661,W,0.4123,99.74,0.0376,1.3905,6.6516,8.1,0.155,99.7001,100,99.4003,99.8501,N,N,,,Mina,20210604,219.284,140.458,1.561,Zander,20210604.1,20210604,Erin,,Adin,Mason,Mason,38C10,6/4/2021,7,6/4/2021,5b,5a,5b,5a,5a,5a,5a,1,1,5a,4589,3,8,C,10,0.975,-0.1016,-0.127,-0.127,0.0254,-0.5334,-0.1778,-0.0508
4590,134,10,7,71,11/9/2021,,,SG47,50-C,1.50,2/10/2021,Dhriti,Jerome,HCS,HCS-137,6,1155,4930,3775,SA,10/28/2021,SA,12,110,25,d40g,2.5,10/28/2021,SA,5,11/2/2021,AW/LR,5.0960,2.0880,2.0610,2.2110,1.8360,1.8130,1.9850,342.8,AW,3114,AW,9.08,20211102,2639,W,0.6371,98.91,0.2274,1.6673,3.2209,5.1,0.147,99.5502,97.3013,99.2504,99.5502,N,N,,,LucasT,20211103.3,159.1,104.134,1.528,EricH,20211103.1,20211103,Mina,,Erin,Erin,Mina,,11/3/2021,1,11/3/2021,5a,5a,5a,5a,5a,5a,5a,1,1,5a,4590,,,,,1.018,0.0508,0.0762,0.254,-0.127,-0.254,-0.0508,-0.1016
4591,135,10,7,63,9/15/2021,,,SG47,50-C,1.20,2/10/2021,Pranav,Alexis,HCS,HCS-104,6,1155,4710,3555,SA,8/26/2021,ET,11,110,25,d40g,1.5,8/26/2021,SA,12,9/7/2021,AW/LR,5.0800,2.0810,2.0450,2.2140,1.8270,1.8030,1.9880,340.4,AW,2910,AW,8.55,20210907,2653,W,1.6117,99.44,0.1508,1.5454,4.7870,6.5,0.142,98.5007,99.7001,99.7001,99.8501,N,N,,,LucasT,20210908.2,130.474,93.636,1.393,EricH,20210908,20210908.1,LucasT,,Erin,EricH,Mina,,9/8/2021,1,9/8/2021,5c,5c,5a,5a,5a,5a,5a,1,1,5a,4591,,,,,0.959,-0.3556,-0.1016,-0.1524,-0.0508,-0.4826,-0.3048,-0.0254
4592,136,10,7,55,7/21/2021,,44,SG47,50-C,1.50,2/10/2021,Matthew,Jerome,HCS,HCS-95,8,1140,4805,3665,SA,6/30/2021,JL,11,110,25,d40g,2,6/30/2021,ET,9,7/9/2021,AW/LR,5.0930,2.0750,2.0440,2.2090,1.8350,1.8010,1.9940,341.2,AW,2994,AW,8.78,20210709,2663,W,3.2609,99.81,0.1127,0.5257,4.5062,5.1,0.138,99.8501,100,99.8501,99.5502,N,N,,,Erin,20210714.2,118.986,71.9532,1.654,Erin,20210715.1,20210713,Erin,,Erin,Mina,Mina,44A10,7/14/2021,5,7/15/2021,5b,5b,5a,5a,5a,5a,5a,1,1,5a,4592,4,4,A,10,0.989,-0.0254,-0.254,-0.1778,-0.1778,-0.2794,-0.3556,0.127
4593,137,10,7,54,7/13/2021,,40,SG47,50-C,1.00,2/10/2021,Alexis,Jerome,HCS,HCS-94,8,1135,4760,3625,SA,6/23/2021,GP,11,110,25,d40g,5.5,6/23/2021,SA,8,7/1/2021,AW/LR,5.0960,2.0660,2.0450,2.2130,1.8390,1.8140,1.9920,341.9,AW,3186,AW,9.32,20210701,2657,W,0.8995,99.59,0.0000,0.4140,4.8927,5.3,0.131,99.7001,99.7001,99.5502,99.4003,N,N,,,Mina,20210707,216.131,130.173,1.660,Erin,20210702.2,20210706,Mina,,Erin,Erin,Erin,40C10,7/7/2021,6,7/2/2021,5a,5a,5a,5a,5a,5a,5a,1,1,5a,4593,4,0,C,10,0.978,0.0508,-0.4826,-0.1524,-0.0762,-0.1778,-0.0254,0.0762
4594,138,10,7,58,8/11/2021,,45,SG47,50-C,2.00,2/11/2021,Matthew,Jerome,HCS,HCS-100,7,1160,4850,3690,SA,7/29/2021,JL,11,110,25,d40g,2,7/29/2021,SA,6,8/4/2021,AW/LR,5.0940,2.0650,2.0450,2.2100,1.8310,1.8030,1.9860,340.2,AW,3108,AW,9.14,20210804,2655,W,1.0869,99.51,0.0000,1.9209,12.7307,14.7,0.142,99.7001,99.7001,99.1004,99.5502,N,N,,,Erin,20210806,166.064,118.805,1.398,Erin,20210805.1,20210804,Adin,,Adin,Adin,Erin,45B10,8/6/2021,2,8/5/2021,5a,5a,5a,5a,5a,5a,5a,1,1,5a,4594,4,5,B,10,0.995,0,-0.508,-0.1524,-0.1524,-0.381,-0.3048,-0.0762
