Repository: masonrh2/sphenix_cosmics

File: files/blocks_13-64.csv (part 36 of 56)
 DBN,Don't edit Block occurance,BL,Status,BNL shipment,Shipping date,Comment,Sector,Fiber type,Fiber batch,Filling time (h),FF date,Filled by,Checked by,W powder,W bucket number,Mold number,Empty mold (g),Filled mold (g),W filling mass (g),fibers loaded by,W filling date,W filled by,Epoxy batch,Resin mass (g),Hardener mass (g),potting notes,Epoxy filling time (min),Epoxy filling date,Epoxy preparer,Delta Mach-Pot,Machining date,Machined by,L (in),BT (in),BB (in),BH (in),ST (in),SB (in),SH (in),Volume (mL),Measured by,Mass (g),Measured by,Density(g/mL),Tested on,# Fibers N,Good end,ABS N-W (%),# Fibers / # Holes (%),10-15(%),15-50(%),50-75(%),r75 (%),R,T1(BL) Fiber %,T2(BR) Fiber %,T3(TL) Fiber %,T4(TR) Fiber %, missing row?,13 connected holes?,FOM_N,FOM_I,Tested by,Tested on,Scintillation (mV),Calibration (mV),Ratio (Calibrated Twice),Tested by,Tested on,Natural Pictures,Tested by,Retouch,Density Result Checked?,Light Checked?,Natural Pictures checked?,Sector ID (SSBBR),LT M/D/YYYY,Days Mach-LT,Scint M/D/YYYY,Block Grade,De,Di,LT,LTQ,Vi,Sci,Pic,X,LT-all,DBN,S-left,S-right,column,row,relative W weight,Δ(L) [mm],Δ(BT) [mm],Δ(BB) [mm],Δ(BH) [mm],Δ(ST) [mm],Δ(SB) [mm],Δ(SH) [mm]
4595,139,10,7,57,8/4/2021,,47,SG47,50-C,0.50,2/11/2021,Will,Jerome,HCS,HCS-98,6,1135,4760,3625,SA,7/16/2021,CC,11,110,25,d40g,2,7/16/2021,SA,10,7/26/2021,AW/LR,5.0940,2.0730,2.0440,2.2020,1.8390,1.8050,1.9900,340.6,AW,3118,AW,9.15,20210726,2655,W,1.5367,99.51,0.0753,1.3559,5.0848,6.5,0.150,99.4003,99.7001,99.2504,99.7001,N,N,,,EricH,20210728,97.6921,69.6187,1.403,EricH,20210727.2,20210728,Mina,,Mason,Mason,Mason,47B10,7/28/2021,2,7/27/2021,5a,5a,5a,5a,5a,5a,5a,1,1,5a,4595,4,7,B,10,0.978,0,-0.3048,-0.1778,-0.3556,-0.1778,-0.254,0.0254
4596,140,10,7,47,5/25/2021,,34,SG47,50-C,0.50,2/11/2021,Will,Jerome,HCS,HCS-80,9,1130,4935,3805,VM,5/7/2021,VM,10,110,25,d40g,2.5,5/7/2021,SA,7,5/14/2021,LR,5.0830,2.0900,2.0340,2.2190,1.8170,1.8120,1.9870,340.8,LR,3106,LR,9.11,20210514,2638,W,0.9746,98.88,0.0000,1.0235,3.8287,4.9,0.136,94.6027,107.346,91.0045,102.549,N,N,,,Mina,20210518.1,312.962,168.502,1.857,Zander,20210519,20210518,Mina,,Mason,Zander,Zander,34D10,5/18/2021,4,5/19/2021,5b,5a,5b,5a,5b,5a,5a,1,1,5b,4596,3,4,D,10,1.026,-0.2794,0.127,-0.4318,0.0762,-0.7366,-0.0762,-0.0508
4597,141,10,8,,,needs patch,,SG47,50-B,0.80,2/11/2021,Jerome,Alexis,HCS,HCS-99,6,1155,4825,3670,SA,7/21/2021,CC,11,110,25,d40g,2,7/21/2021,SA,36,8/26/2021,AW/LR,5.0300,2.0730,2.0470,2.2070,1.8220,1.8200,1.9890,336.7,AW,3134,AW,9.31,20210826,2576,W,1.1619,96.55,0.3106,2.8727,6.6770,9.9,0.179,91.6042,98.8006,100.45,95.3523,N,Y,,,LucasT,20210827.1,#NUM!,,,,,,,,Erin,Caroline,,,8/27/2021,1,#NUM!,8,5a,5b,5c,5b,8,#N/A,FALSE,FALSE,8,4597,,,,,0.99,-1.6256,-0.3048,-0.1016,-0.2286,-0.6096,0.127,0
4598,142,10,7,45,5/10/2021,,36,SG47,50-C,1.50,2/11/2021,Dhriti,Jerome,HCS,HCS-78,8,1125,4810,3685,MR,4/26/2021,JL,10,110,25,d40g,2,4/26/2021,ET,8,5/4/2021,AW/LR,5.0940,2.0720,2.0310,2.2220,1.8500,1.8060,1.9940,342.5,AW,3132,AW,9.15,20210504,2655,W,1.4617,99.51,0.0753,2.1092,5.2354,7.4,0.163,99.7001,98.9505,99.8501,99.5502,N,N,,,Erin,20210505.1,294.749,189.206,1.558,Mina,20210505.1,20210505,Erin,,Mason,Mason,Mason,36D10,5/5/2021,1,5/5/2021,5a,5a,5a,5a,5a,5a,5a,1,1,5a,4598,3,6,D,10,0.994,0,-0.3302,-0.508,0.1524,0.1016,-0.2286,0.127
4599,143,10,7,55,7/21/2021,,44,SG47,50-C,1.33,2/11/2021,Pranav,Jerome,HCS,HCS-97,7,1160,4735,3575,SA,7/14/2021,GP,11,110,25,d40g,2,7/14/2021,SA,5,7/19/2021,AW/LR,5.0930,2.0580,2.0480,2.2180,1.8240,1.8110,1.9870,340.8,AW,3070,AW,9.01,20210719,2663,W,2.1739,99.81,0.1502,99.7371,0.0376,99.9,0.125,99.8501,99.8501,99.8501,99.7001,N,N,,,Erin,20210719.1,146.144,96.1812,1.519,Erin,20210719.1,20210719,Erin,,Adin,Adin,Adin,44B10,7/19/2021,0,7/19/2021,5b,5a,5b,5a,5a,5a,5a,1,1,5a,4599,4,4,B,10,0.964,-0.0254,-0.6858,-0.0762,0.0508,-0.5588,-0.1016,-0.0508
4600,144,10,7,61,9/1/2021,,,SG47,50-C,0.58,2/11/2021,Alexis,Jerome,HCS,HCS-102,8,1140,4775,3635,JL,8/11/2021,JL,12,110,25,d40g,9,8/11/2021,LR,15,8/26/2021,AW/LR,5.0870,2.0510,2.0350,2.2040,1.8340,1.8140,1.9920,339.2,AW,2978,AW,8.78,20210826,2644,W,1.0119,99.10,0.1135,2.0424,9.1150,11.3,0.179,98.6507,99.1004,99.2504,99.4003,N,N,,,LucasT,20210827,150.239,87.9229,1.709,Mina,20210827.2,20210827.1,Erin,,Erin,Caroline,Caroline,,8/27/2021,1,8/27/2021,5b,5b,5b,5a,5a,5a,5a,1,1,5a,4600,,,,,0.981,-0.1778,-0.8636,-0.4064,-0.3048,-0.3048,-0.0254,0.0762
4601,145,10,7,61,9/1/2021,50-B/C,,SG47,50-C,1.70,2/11/2021,Pranav,Raihana,HCS,HCS-104,7,1165,4775,3610,SA,8/23/2021,ET,12,110,25,d40g,1.5,8/23/2021,ET,3,8/26/2021,AW/LR,5.0920,2.0640,2.0350,2.2130,1.8350,1.8000,1.9800,339.4,AW,2932,AW,8.64,20210826,2601,W,2.5488,97.49,0.4229,2.4606,6.1130,9.0,0.178,98.3508,95.0525,99.5502,97.0015,N,N,,,LucasT,20210827.1,156.779,81.5333,1.923,EricH,20210827.1,20210827,Erin,,Erin,Caroline,Caroline,,8/27/2021,1,8/27/2021,5c,5c,5b,5b,5b,5a,5a,1,1,5b,4601,,,,,0.974,-0.0508,-0.5334,-0.4064,-0.0762,-0.2794,-0.381,-0.2286
4602,146,10,7,41,4/13/2021,,30,SG47,50-C,2.00,2/11/2021,Dhriti,Jerome,HCS,HCS-73,6,1175,4900,3725,JT,3/29/2021,SA,10,110,25,d40g,2,3/29/2021,ET,10,4/8/2021,AW,5.0950,2.0850,2.0310,2.2190,1.8280,1.7890,1.9880,340.8,AW,3142,AW,9.22,20210408,2652,W,1.7241,99.40,0.1508,0.7541,5.6561,6.6,0.146,100.45,100.3,98.9505,97.901,N,N,,,Erin,20210409.1,252.373,149.487,1.688,Erin,20210409,20210409,Jerome,,Adin,Adin,Adin,30D10,4/9/2021,1,4/9/2021,5b,5a,5b,5a,5a,5a,5a,1,1,5a,4602,3,0,D,10,1.005,0.0254,0,-0.508,0.0762,-0.4572,-0.6604,-0.0254
4603,147,10,7,73,11/30/2021,,,SG47,50-C,1.00,2/11/2021,Alexis,Raihana,HCS,HCS-140,9,1140,4860,3720,WW,11/12/2021,ET,12,110,25,d40g,1.5,11/12/2021,ET,5,11/17/2021,AW/LR,5.0920,2.0940,2.0550,2.2100,1.8510,1.8200,1.9920,343.9,AW,3066,AW,8.92,20211117,2656,W,0.2623,99.55,0.0000,0.7530,3.9910,4.7,0.130,100.9,98.5007,99.5502,99.2504,N,N,,,LucasT,20211118.1,127.655,85.7739,1.488,Vrishin,20211117.2,20211118,LucasT,,Caroline,LucasT,LucasT,,11/18/2021,1,11/17/2021,5a,5a,5a,5a,5a,5a,5a,1,1,5a,4603,,,,,1.004,-0.0508,0.2286,0.1016,-0.1524,0.127,0.127,0.0762
4604,148,10,7,59,8/19/2021,,,SG47,50-C,1.00,2/11/2021,Alexis,Raihana,HCS,HCS-101,6,1160,4900,3740,SA,8/4/2021,JL,11,110,25,d40g,2,8/4/2021,SA,6,8/10/2021,AW/LR,5.0890,2.0750,2.0500,2.2160,1.8290,1.8100,1.9940,341.9,AW,3134,AW,9.17,20210810,2645,W,1.0494,99.14,2.9112,97.0132,0.0000,99.9,0.155,99.8501,98.8006,99.1004,98.8006,N,N,,,Erin,20210810.2,175.763,79.0031,2.225,Erin,20210810.1,20210810,Erin,,Mason,Mason,Mason,,8/10/2021,0,8/10/2021,5a,5a,5a,5a,5a,5a,5a,1,1,5a,4604,,,,,1.009,-0.127,-0.254,-0.0254,0,-0.4318,-0.127,0.127
4605,149,10,7,51,6/22/2021,,43,SG47,50-C,2.00,2/12/2021,Shanay,Jerome,HCS,HCS-90,8,1130,4860,3730,VM,6/2/2021,VM,11,110,25,d40g,2,6/2/2021,SA,16,6/18/2021,AW/LR,5.0950,2.0850,2.0540,2.2170,1.8480,1.8070,1.9900,343.4,AW,3170,AW,9.23,20210618,2633,W,0.8621,98.69,0.1899,2.9244,5.1272,8.2,0.180,99.4003,96.8516,98.8006,99.7001,N,N,,,Mason,20210618.1,183.851,138.273,1.330,Erin,20210618.2,20210618,Erin,,Adin,Zander,Zander,43D10,6/18/2021,0,6/18/2021,5a,5a,5a,5a,5a,5a,5a,1,1,5a,4605,4,3,D,10,1.006,0.0254,0,0.0762,0.0254,0.0508,-0.2032,0.0254
4606,150,10,7,76,1/5/2022,,,SG47,50-C,1.50,2/12/2021,Matthew,Will,HCS,HCS-145,9,1135,4930,3795,SA,12/15/2021,ET,15,110,25,d40g,15,12/15/2021,ET,3,12/18/2021,AW/LR,5.0950,2.0790,2.0560,2.2120,1.8340,1.8200,1.9940,343.1,AW,3126,AW,9.11,20211218,2652,W,6.2969,99.40,0.0754,2.4510,4.6757,7.2,0.161,100.6,99.1004,98.9505,98.9505,N,N,,,Erin,20211218,143.244,110.208,1.300,Mason,20211220,20211218,Nicholas,,Mason,Erin,Erin,,12/18/2021,0,12/20/2021,5a,5a,5a,5a,5a,5a,5a,1,1,5a,4606,,,,,1.024,0.0254,-0.1524,0.127,-0.1016,-0.3048,0.127,0.127
4607,151,10,7,51,6/22/2021,,42,SG47,50-C,1.50,2/12/2021,Suhani,Raihana,HCS,HCS-92,7,1165,4890,3725,SA,6/10/2021,JL,11,110,25,d40g,1.5,6/10/2021,SA,8,6/18/2021,AW/LR,5.0970,2.0670,2.0480,2.2220,1.8370,1.7950,1.9890,341.8,AW,3138,AW,9.18,20210618,2653,W,0.4873,99.44,0.0000,0.7916,5.2770,6.1,0.141,100,99.1004,99.5502,99.1004,N,N,,,Mason,20210618.1,245.171,138.273,1.773,Erin,20210618.2,20210618,Erin,,Adin,Zander,Zander,42D10,6/18/2021,0,6/18/2021,5a,5a,5a,5a,5a,5a,5a,1,1,5a,4607,4,2,D,10,1.005,0.0762,-0.4572,-0.0762,0.1524,-0.2286,-0.508,0
4608,152,10,7,72,11/16/2021,,,SG47,50-C,2.00,2/12/2021,Matthew,Jerome,HCS,HCS-138,7,1160,4850,3690,SA,11/4/2021,SA,12,110,25,d40g,5.5,11/4/2021,SA,6,11/10/2021,AW/LR,5.0930,2.0650,2.0450,2.2190,1.8370,1.8100,1.9880,341.6,AW,3094,AW,9.06,20211110,2648,W,1.2369,99.25,0.1888,1.4728,2.4169,4.1,0.151,100,98.5007,99.7001,98.8006,N,N,,,Mina,20211110,93.9221,56.7941,1.654,Vrishin,20211110.2,20211111,LucasT,,Erin,Mina,Erin,,11/10/2021,0,11/10/2021,5a,5a,5a,5a,5a,5a,5a,1,1,5a,4608,,,,,0.995,-0.0254,-0.508,-0.1524,0.0762,-0.2286,-0.127,-0.0254
4609,153,10,7,55,7/21/2021,,43,SG47,50-C,1.25,2/12/2021,Suhani,Will,HCS,HCS-97,9,1130,4795,3665,SA,7/8/2021,GP,11,110,25,d40g,2,7/9/2021,SA,6,7/15/2021,AW/LR,5.0820,2.0640,2.0400,2.2170,1.8370,1.8110,1.9910,340.7,AW,3160,AW,9.27,20210715,2655,W,1.3118,99.51,0.0000,1.5819,5.5744,7.2,0.162,99.7001,99.4003,99.2504,99.7001,N,N,,,Mason,20210716,109.748,79.1772,1.386,Erin,20210716,20210716,Erin,,Erin,Erin,Adin,43C10,7/16/2021,1,7/16/2021,5b,5a,5b,5a,5a,5a,5a,1,1,5a,4609,4,3,C,10,0.989,-0.3048,-0.5334,-0.2794,0.0254,-0.2286,-0.1016,0.0508
4610,154,10,7,62,9/8/2021,,46,SG47,50-B,0.50,2/12/2021,Erin,Zander,HCS,HCS-125,9,1135,4805,3670,SA,8/30/2021,ET,11,110,25,d40g,2,8/30/2021,ET,8,9/7/2021,AW/LR,5.0960,2.0870,2.0560,2.2130,1.8180,1.7980,1.9860,341.4,AW,3076,AW,9.01,20210907,2646,W,2.9610,99.18,2.2676,97.6946,0.0000,100.0,0.157,99.2504,98.051,97.7511,101.649,N,N,,,Nicholas,20210907.4,118.917,87.3105,1.362,Mason,20210907.2,20210907,Mason,,Erin,Mason,Mason,46B10,9/7/2021,0,9/7/2021,5b,5a,5b,5a,5a,5a,5a,1,1,5a,4610,4,6,B,10,0.99,0.0508,0.0508,0.127,-0.0762,-0.7112,-0.4318,-0.0762
4611,155,10,5,,,,,SG47,50-C,1.16,2/12/2021,Suhani,Raihana,HCS,HCS-146,8,1140,4985,3845,ET,2/1/2022,ET,16,110,25,d40g,3,2/1/2022,ET,10,2/11/2022,AW/LR,5.0840,2.0810,2.0310,2.2120,1.8410,1.8120,1.9940,341.2,AW,3150,AW,9.23,20220211,2644,W,1.4617,99.10,0.1513,1.3238,2.8744,4.3,0.139,98.5007,98.6507,99.5502,99.7001,N,N,,,Mina,20220222.1,#NUM!,,,,,20220224,Mina,,,Mina,Mina,,2/22/2022,11,#NUM!,not finished testing,5a,5a,5a,5a,5a,#N/A,1,FALSE,5a,4611,,,,,1.037,-0.254,-0.1016,-0.508,-0.1016,-0.127,-0.0762,0.127
4612,156,10,7,61,9/1/2021,,46,SG47,50-B,0.65,2/12/2021,Will,Raihana,HCS,HCS-104,6,1155,4790,3635,JL,8/20/2021,LR,12,110,25,d40g,1.5,8/20/2021,LR,6,8/26/2021,AW/LR,5.0930,2.0810,2.0500,2.2140,1.8380,1.8040,1.9900,342.1,AW,3074,AW,8.99,20210826,2652,W,1.7991,99.40,0.0754,0.8296,2.6772,3.6,0.120,99.2504,99.7001,99.1004,99.5502,N,N,,,LucasT,20210827.1,166.036,105.286,1.577,Mason,20210831,20210827,Erin,,Erin,Caroline,Caroline,46C10,8/27/2021,1,8/31/2021,5a,5a,5a,5a,5a,5a,5a,1,1,5a,4612,4,6,C,10,0.981,-0.0254,-0.1016,-0.0254,-0.0508,-0.2032,-0.2794,0.0254
4613,157,10,7,55,7/21/2021,,44,SG47,50-B,0.60,2/12/2021,Will,Jerome,HCS,HCS-95,9,1125,4820,3695,CC,6/29/2021,JL,11,110,25,d40g,1.5,6/29/2021,SA,10,7/9/2021,AW/LR,5.0940,2.0860,2.0530,2.2180,1.8430,1.8050,1.9850,342.8,AW,3086,AW,9.00,20210709,2652,W,1.1619,99.40,0.0377,0.7541,10.2564,11.0,0.122,99.5502,99.2504,99.2504,99.5502,N,N,,,Erin,20210714.2,95.9631,71.9532,1.334,Erin,20210715.1,20210713,Erin,,Erin,Mina,Mina,44C10,7/14/2021,5,7/15/2021,5a,5a,5a,5a,5a,5a,5a,1,1,5a,4613,4,4,C,10,0.997,0,0.0254,0.0508,0.0508,-0.0762,-0.254,-0.1016
4614,158,10,7,59,8/19/2021,,,SG47,50-B,1.25,2/12/2021,Suhani,Jerome,HCS,HCS-102,9,1140,4910,3770,SA,8/9/2021,JL,11,110,25,d40g,2,8/9/2021,LR,4,8/13/2021,AW/LR,5.0930,2.0730,2.0490,2.2220,1.8320,1.8120,1.9910,342.5,AW,3116,AW,9.10,20210813,2631,W,0.9745,98.61,0.3041,99.6579,0.0380,100.0,0.093,97.3013,98.6507,99.7001,98.8006,N,N,,,Erin,20210813.1,177.869,77.9868,2.281,Erin,20210816,20210813,Erin,,Mason,Mason,Mason,,8/13/2021,0,8/16/2021,5a,5a,5a,5a,5a,5a,5a,1,1,5a,4614,,,,,1.017,-0.0254,-0.3048,-0.0508,0.1524,-0.3556,-0.0762,0.0508
4615,159,10,7,55,7/21/2021,,43,SG47,50-B,2.00,2/12/2021,Ritvik,Jerome,HCS,HCS-97,8,1140,4640,3500,SA,7/13/2021,GP,11,110,25,d40g,1.5,7/13/2021,SA,6,7/19/2021,AW/LR,5.0930,2.0770,2.0400,2.2100,1.8250,1.7940,1.9920,340.3,AW,3054,AW,8.97,20210719,2648,W,1.7616,99.25,0.3776,3.9653,5.1360,9.5,0.189,99.8501,100,99.8501,97.3013,N,N,,,Erin,20210719.1,136.46,96.1812,1.419,Erin,20210719.1,20210719,Erin,,Adin,Adin,Adin,43B10,7/19/2021,0,7/19/2021,5b,5a,5b,5a,5a,5a,5a,1,1,5a,4615,4,3,B,10,0.944,-0.0254,-0.2032,-0.2794,-0.1524,-0.5334,-0.5334,0.0762
4616,160,10,7,58,8/11/2021,,,SG47,32-C,1.50,2/12/2021,Raihana,Erin,HCS,HCS-101,9,1135,5055,3920,CC,7/30/2021,JL,11,110,25,d40g,2,7/30/2021,SA,6,8/5/2021,AW/LR,5.0920,2.0790,2.0550,2.2170,1.8470,1.8110,1.9890,343.0,AW,3144,AW,9.17,20210805,2647,W,0.0375,99.21,0.0000,0.9822,6.6490,7.6,0.152,100.45,98.5007,98.8006,99.1004,N,N,,,Mason,20210809.1,106.784,92.9785,1.148,Mina,20210810,20210809,Mason,,Adin,Erin,Erin,,8/9/2021,4,8/10/2021,5a,5a,5a,5a,5a,5a,5a,1,1,5a,4616,,,,,1.057,-0.0508,-0.1524,0.1016,0.0254,0.0254,-0.1016,0
4617,161,10,8,,,PATCH JOB- graded 8 9/23/2021 - top couple rows missing,,SG47,50-C,1.00,2/15/2021,Alina,Jerome,HCS,HCS-125,9,1135,4755,3620,JL,8/25/2021,SA,12,110,25,d40g,1.5,8/25/2021,ET,22,9/16/2021,AW/LR,5.0900,2.0800,2.0550,2.2140,1.8340,1.8030,1.9890,341.8,AW,3130,AW,9.16,20210916,2531,W,1.3119,94.87,0.1976,1.3433,3.5559,5.1,0.134,96.2519,96.1019,88.9055,98.2009,N,Y,,,LucasT,20210917,111.599,82.6617,1.350,Erin,20210916.1,20210916,Erin,,Erin,EricH,EricH,,9/17/2021,1,9/16/2021,8,5a,5a,8,8,8,5a,1,1,8,4617,,,,,0.977,-0.1016,-0.127,0.1016,-0.0508,-0.3048,-0.3048,0
4618,162,10,7,54,7/13/2021,,39,SG47,50-C,1.40,2/15/2021,Alina,Jerome,HCS,HCS-95,6,1160,4890,3730,GP,6/28/2021,JL,11,110,25,d40g,2,6/28/2021,LR,3,7/1/2021,AW/LR,5.0890,2.0780,2.0470,2.2140,1.8440,1.8050,1.9920,342.0,AW,3118,AW,9.12,20210701,2644,W,1.8740,99.10,0.1135,1.9667,5.6732,7.8,0.164,99.5502,98.8006,99.7001,98.3508,N,N,,,Mina,20210707.1,199.907,130.173,1.536,Erin,20210702.2,20210706,Mina,,Erin,Erin,Erin,39B10,7/7/2021,6,7/2/2021,5a,5a,5a,5a,5a,5a,5a,1,1,5a,4618,3,9,B,10,1.006,-0.127,-0.1778,-0.1016,-0.0508,-0.0508,-0.254,0.0762
4619,163,10,7,50,6/15/2021,,38,SG47,32-C,2.00,2/15/2021,Jerome,Erin,HCS,HCS-84,7,1155,4965,3810,SA,5/27/2021,SA,11,110,25,d40g,4.5,5/27/2021,SA,11,6/7/2021,AW/LR,5.0640,2.0700,2.0480,2.2190,1.8360,1.8050,1.9910,340.0,AW,3158,AW,9.29,20210607,2647,W,2.0990,99.21,0.1133,0.6045,2.9090,3.6,0.125,98.9505,99.4003,98.8006,99.7001,N,N,,,Zander,20210607.1,439.398,282.908,1.553,Mina,20210607.1,20210608,Zander,,Mason,Mina,Mina,38D10,6/7/2021,0,6/7/2021,5b,5a,5b,5a,5a,5a,5a,1,1,5a,4619,3,8,D,10,1.028,-0.762,-0.381,-0.0762,0.0762,-0.254,-0.254,0.0508
4620,107,11,7,56,7/27/2021,,42,SG47,51-A,1.50,2/15/2021,Shanay,Nicholas,HCS,HCS-97,7,1160,4710,3550,SA,7/14/2021,GP,11,110,25,d40g,1.5,7/14/2021,SA,6,7/20/2021,AW/LR,5.0880,2.0590,2.0460,2.1980,1.8400,1.8160,1.9930,340.0,AW,3068,AW,9.02,20210720,2644,W,1.3868,99.10,0.1513,0.9455,4.4629,5.6,0.134,98.051,99.7001,99.7001,98.9505,N,N,,,Mina,20210721,129.179,70.2667,1.838,Erin,20210720.2,20210721,Mina,,Adin,Adin,Adin,42C11,7/21/2021,1,7/20/2021,5b,5a,5b,5a,5a,5a,5a,1,1,5a,4620,4,2,C,11,0.958,0.1524,-0.6604,-0.0254,-0.254,-0.254,0.0254,0.1016
4621,108,11,7,61,9/1/2021,,46,SG47,51-A,1.25,2/15/2021,Alina,Jerome,HCS,HCS-104,6,1165,4865,3700,JL,8/20/2021,LR,12,110,25,d40g,1.5,8/20/2021,LR,6,8/26/2021,AW/LR,5.0780,2.0840,2.0380,2.1870,1.8310,1.7870,1.9840,336.9,AW,3032,AW,9.00,20210826,2613,W,1.1244,97.94,0.0383,2.0666,8.0367,10.1,0.169,96.5517,96.7016,99.1004,99.4003,N,N,,,LucasT,20210830.1,125.226,85.3379,1.467,Mina,20210827.3,20210830,Caroline,,Erin,Caroline,Caroline,46A11,8/30/2021,4,8/27/2021,5b,5a,5b,5b,5a,5a,5a,1,1,5b,4621,4,6,A,11,0.999,-0.1016,-0.0254,-0.2286,-0.5334,-0.4826,-0.7112,-0.127
4622,109,11,7,61,9/1/2021,,,SG47,51-A,1.50,2/15/2021,Matthew,Erin,HCS,HCS-103,9,1125,4995,3870,JL,8/17/2021,JL,12,110,25,d40g,2,8/18/2021,SA,6,8/24/2021,AW/LR,5.0820,2.0690,2.0430,2.2000,1.8160,1.7980,1.9770,337.2,AW,3042,AW,9.02,20210824,2652,W,1.0120,99.40,0.0377,0.4525,2.6018,3.1,0.105,99.2504,99.1004,99.5502,99.7001,N,N,,,LucasT,20210826.1,134.219,90.609,1.481,Mina,20210825.1,20210826,Erin,,Erin,Erin,EricH,,8/26/2021,2,8/25/2021,5b,5a,5b,5a,5a,5a,5a,1,1,5a,4622,,,,,1.045,0,-0.4064,-0.1016,-0.2032,-0.8636,-0.4318,-0.3048
4623,110,11,7,55,7/21/2021,,44,SG47,51-A,1.50,2/16/2021,Alina,Jerome,HCS,HCS-97,9,1120,4760,3640,CC,7/8/2021,GP,11,110,25,d40g,1.5,7/9/2021,SA,6,7/15/2021,AW/LR,5.0690,2.0630,2.0330,2.1830,1.8520,1.8200,1.9910,337.6,AW,3134,AW,9.28,20210715,2630,W,0.4123,98.58,0.0380,1.4829,5.6274,7.1,0.160,99.1004,99.1004,99.5502,96.5517,N,N,,,Mason,20210716,126.757,79.1772,1.601,Erin,20210716,20210716,Erin,,Erin,Erin,Adin,44A11,7/16/2021,1,7/16/2021,5b,5a,5b,5a,5a,5a,5a,1,1,5a,4623,4,4,A,11,0.983,-0.3302,-0.5588,-0.3556,-0.635,0.0508,0.127,0.0508
4624,111,11,7,55,7/21/2021,,44,SG47,51-A,1.08,2/16/2021,Suhani,Jerome,HCS,HCS-96,6,1185,4805,3620,SA,7/7/2021,GP,11,110,25,d40g,2,7/8/2021,SA,6,7/14/2021,AW/LR,5.0800,2.0690,2.0350,2.2100,1.8460,1.8150,1.9870,340.2,AW,3122,AW,9.18,20210714,2643,W,4.0480,99.06,0.3405,5.5619,88.9898,94.9,0.141,98.9505,98.2009,99.7001,99.4003,N,N,,,Nicholas,20210715,104.9,74.4928,1.408,Nicholas,20210715,20210715,Nicholas,,Erin,Erin,Erin,44B11,7/15/2021,1,7/15/2021,5a,5a,5a,5a,5a,5a,5a,1,1,5a,4624,4,4,B,11,0.977,-0.0508,-0.4064,-0.3048,0.0508,-0.1016,0,-0.0508
4625,112,11,7,52,6/29/2021,,41,SG47,51-A,1.10,2/16/2021,Alina,Jerome,HCS,HCS-93,9,1125,4940,3815,VM,6/15/2021,ET,11,110,25,d40g,1.5,6/15/2021,ET,6,6/21/2021,AW/LR,5.0840,2.1000,2.0390,2.1810,1.8480,1.7920,1.9820,338.3,AW,3126,AW,9.24,20210621,2654,W,1.2369,99.48,0.0377,3.9940,7.4604,11.5,0.218,99.4003,99.8501,99.5502,99.1004,N,N,,,Zander,20210621,162.918,102.117,1.595,Erin,20210621.2,20210621,Zander,,Adin,Erin,Erin,41C11,6/21/2021,0,6/21/2021,5b,5a,5b,5a,5a,5a,5a,1,1,5a,4625,4,1,C,11,1.03,0.0508,0.381,-0.2032,-0.6858,-0.0508,-0.5842,-0.1778
4626,113,11,7,56,7/27/2021,,43,SG47,51-A,1.00,2/16/2021,Suhani,Jerome,HCS,HCS-97,8,1125,4660,3535,SA,7/13/2021,GP,11,110,25,d40g,1.5,7/13/2021,SA,7,7/20/2021,AW/LR,5.0790,2.0850,2.0450,2.1960,1.8600,1.8160,1.9910,341.1,AW,3082,AW,9.04,20210720,2662,W,0.7121,99.78,0.0376,0.2254,3.7566,4.0,0.115,100,99.7001,99.8501,99.5502,N,N,,,Mina,20210721,108.285,70.2667,1.541,Erin,20210720.2,20210721,Mina,,Adin,Adin,Adin,43B11,7/21/2021,1,7/20/2021,5a,5a,5a,5a,5a,5a,5a,1,1,5a,4626,4,3,B,11,0.954,-0.0762,0,-0.0508,-0.3048,0.254,0.0254,0.0508
4627,114,11,7,57,8/4/2021,,45,SG47,51-A,1.15,2/16/2021,Alina,Zander,HCS,HCS-98,6,1120,4710,3590,SA,7/16/2021,CC,11,110,25,d40g,2,7/16/2021,SA,10,7/26/2021,AW/LR,5.0820,2.0790,2.0400,2.1860,1.8540,1.8070,1.9850,338.8,AW,3118,AW,9.20,20210726,2658,W,2.5862,99.63,0.0752,1.1663,4.3642,5.6,0.140,99.8501,99.2504,99.5502,99.8501,N,N,,,EricH,20210728,103.936,69.6187,1.493,EricH,20210727.2,20210728,Mina,,Mason,Mason,Mason,45D11,7/28/2021,2,7/27/2021,5b,5a,5b,5a,5a,5a,5a,1,1,5a,4627,4,5,D,11,0.969,0,-0.1524,-0.1778,-0.5588,0.1016,-0.2032,-0.1016
4628,115,11,7,64,9/22/2021,,,SG47,51-A,1.33,2/16/2021,Suhani,Tim,HCS,HCS-127,9,1125,4900,3775,SA,9/9/2021,ET,12,110,25,d40g,2,9/9/2021,ET,6,9/15/2021,AW/LR,5.0800,2.0820,2.0500,2.1800,1.8390,1.8080,1.9940,338.9,AW,3078,AW,9.08,20210915,2611,W,2.0990,97.86,0.2298,2.2980,4.7491,7.3,0.175,98.5007,99.1004,97.901,95.952,N,N,,,LucasT,20210916.3,138.322,84.5802,1.635,Vrishin,20210915.3,20210916,LucasT,,Erin,Erin,Erin,,9/16/2021,1,9/15/2021,5b,5a,5b,5b,5b,5a,5a,1,1,5b,4628,,,,,1.019,-0.0508,-0.0762,0.0762,-0.7112,-0.2794,-0.1778,0.127
4629,116,11,7,65,9/29/2021,,,SG47,51-A,1.00,2/16/2021,Jerome,Erin,HCS,HCS-128,6,1170,4805,3635,SA,9/13/2021,SA,12,110,25,d40g,2,9/13/2021,ET,8,9/21/2021,AW/LR,5.0900,2.0840,2.0490,2.2100,1.8410,1.8030,1.9960,342.2,AW,3096,AW,9.05,20210921,2651,W,1.4992,99.36,0.1509,0.7922,2.3387,3.3,0.127,99.8501,98.5007,98.5007,100.6,N,N,,,Erin,20210922.4,117.038,90.7124,1.290,EricH,20210922,20210922,EricH,,Erin,LucasT,Erin,,9/22/2021,1,9/22/2021,5a,5a,5a,5a,5a,5a,5a,1,1,5a,4629,,,,,0.981,0.2032,-0.0254,0.0508,0.0508,-0.2286,-0.3048,0.1778
4630,117,11,7,64,9/22/2021,,,SG47,51-A,2.00,2/16/2021,Ritvik,Alexis,HCS,HCS-127,7,1155,4870,3715,SA,9/8/2021,ET,12,110,25,d40g,1.5,9/8/2021,SA,7,9/15/2021,AW/LR,5.0810,2.0740,2.0470,2.1920,1.8270,1.7970,1.9940,338.5,AW,3066,AW,9.06,20210915,2614,W,1.3118,97.98,0.1148,1.6067,4.7819,6.5,0.156,96.7016,96.2519,99.4003,99.5502,N,N,,,LucasT,20210916.3,141.12,84.5802,1.668,Vrishin,20210915.3,20210916,LucasT,,Erin,Erin,Erin,,9/16/2021,1,9/15/2021,5b,5a,5b,5b,5a,5a,5a,1,1,5b,4630,,,,,1.003,-0.0254,-0.2794,0,-0.4064,-0.5842,-0.4572,0.127
4631,118,11,8,,,Possible physical damage from W paper shim,,SG47,51-A,1.50,2/16/2021,Matthew,Alexis,HCS,HCS-126,6,1165,4985,3820,SA,9/3/2021,ET,11,110,25,d40g,2.5,9/3/2021,SA,6,9/9/2021,AW/LR,5.0970,2.0550,2.0430,2.1900,1.8200,1.7990,1.9950,338.2,AW,3100,AW,9.17,20210909,2596,W,2.0239,97.30,0.1156,1.0786,6.1633,7.4,0.149,99.8501,99.8501,98.051,91.4543,N,Y,,,Erin,20210909.5,134.061,82.7699,1.620,Erin,20210909,20210909,Erin,,Erin,EricH,EricH,,9/9/2021,0,9/9/2021,8,5a,5b,5b,8,8,5a,1,1,8,4631,,,,,1.031,0.381,-0.762,-0.1016,-0.4572,-0.762,-0.4064,0.1524
4632,119,11,7,68,10/19/2021,,,SG47,51-A,0.50,9/27/2021,Alina/Will/Will,Mason/Caroline/Fyodor,HCS,HCS-132,7,1160,4830,3670,SA,10/4/2021,SA,12,110,25,d40g,2,10/4/2021,ET,9,10/13/2021,AW/LR,5.0810,2.0690,2.0590,2.1960,1.8250,1.8050,1.9900,339.1,AW,3038,AW,8.96,20211013,2651,W,0.2249,99.36,0.0377,0.2641,3.3195,3.6,0.116,100.9,98.3508,99.2504,98.9505,N,N,,,Nicholas,20211014,194.993,109.744,1.777,Erin,20211014.2,20211014,Nicholas,,Mina,Erin,Erin,,10/14/2021,1,10/14/2021,5b,5a,5b,5a,5a,5a,5a,1,1,5a,4632,,,,,0.991,-0.0254,-0.4064,0.3048,-0.3048,-0.635,-0.254,0.0254
4633,120,11,7,57,8/4/2021,,47,SG47,51-A,0.50,2/17/2021,Erin,Zander,HCS,HCS-99,6,1165,4755,3590,SA,7/21/2021,CC,11,110,25,d40g,4.5,7/21/2021,SA,5,7/26/2021,AW/LR,5.0820,2.0560,2.0480,2.1850,1.8260,1.8030,1.9870,336.9,AW,3086,AW,9.16,20210726,2652,W,0.8996,99.40,0.0754,1.0935,3.0166,4.2,0.131,99.8501,100.15,97.4513,100.15,N,N,,,Mina,20210727,97.4061,64.4312,1.512,EricH,20210727,20210728,EricH,,Mason,Mason,Mason,47D11,7/27/2021,1,7/27/2021,5b,5a,5b,5a,5a,5a,5a,1,1,5a,4633,4,7,D,11,0.969,0,-0.7366,0.0254,-0.5842,-0.6096,-0.3048,-0.0508
4634,121,11,7,63,9/15/2021,,,SG47,51-A,0.58,2/17/2021,Erin,Nicholas,HCS,HCS-126,6,1170,4760,3590,SA,8/31/2021,SA,11,110,25,d40g,2,8/31/2021,ET,7,9/7/2021,AW/LR,5.0820,2.0490,2.0490,2.1950,1.8130,1.7910,1.9870,336.4,AW,3066,AW,9.11,20210907,2660,W,1.0119,99.70,0.0000,1.2406,5.1504,6.4,0.133,100.6,99.1004,99.5502,99.5502,N,N,,,LucasT,20210908.2,112.484,93.636,1.201,EricH,20210908,20210907,Erin,,Erin,EricH,Mason,,9/8/2021,1,9/8/2021,5b,5a,5b,5a,5a,5a,5a,1,1,5a,4634,,,,,0.969,0,-0.9144,0.0508,-0.3302,-0.9398,-0.6096,-0.0508
4635,122,11,7,54,7/13/2021,,39,SG47,51-A,0.90,2/17/2021,Nicholas,Mason/Erin,HCS,HCS-94,8,1120,4715,3595,SA,6/23/2021,GP,11,110,25,d40g,2,6/23/2021,SA,8,7/1/2021,AW/LR,5.0830,2.0800,2.0510,2.1990,1.8420,1.8050,1.9890,340.3,AW,3146,AW,9.25,20210701,2656,W,1.7991,99.55,0.1506,99.8494,0.0000,100.0,0.122,99.5502,99.2504,99.7001,99.7001,N,N,,,Erin,20210706,202.917,118.555,1.712,Erin,20210702.1, ,Mina,,Erin,Mason,Erin,39D11,7/6/2021,5,7/2/2021,5a,5a,5a,5a,5a,5a,5a,1,1,5a,4635,3,9,D,11,0.971,0.0254,-0.127,0.1016,-0.2286,-0.2032,-0.254,0
4636,123,11,7,48,6/1/2021,,37,SG47,51-A,1.25,2/17/2021,Shanay,Zander,HCS,HCS-82,7,1165,4585,3420,SA,5/18/2021,VM,10,110,25,d40g,2,5/18/2021,SA,2,5/20/2021,AW/LR,5.0780,2.0630,2.0260,2.1980,1.8280,1.7950,1.9920,337.2,AW,2938,AW,8.71,20210520,2648,W,1.9491,99.25,0.0755,1.5861,5.0604,6.7,0.153,100.15,98.051,100,98.8006,N,N,,,Zander,20210524.2,239.48,254.6,0.941,Zander,20210521,20210524,Zander,,Adin,Adin,Adin,37A11,5/24/2021,4,5/21/2021,5b,5b,5b,5a,5a,5a,5a,1,1,5a,4636,3,7,A,11,0.923,-0.1016,-0.5588,-0.5334,-0.254,-0.5588,-0.508,0.0762
4637,124,11,7,51,6/22/2021,,38,SG47,51-A,1.25,2/17/2021,Alina,Jerome,HCS,HCS-90,8,1120,4920,3800,VM,6/2/2021,VM,11,110,25,d40g,2,6/2/2021,SA,12,6/14/2021,AW/LR,5.0780,2.0810,2.0420,2.1870,1.8380,1.8060,1.9920,338.7,AW,3148,AW,9.30,20210614,2654,W,0.8996,99.48,0.0000,0.6029,3.6549,4.3,0.143,99.5502,99.5502,99.7001,99.1004,N,N,,,Zander,20210615,218.289,131.92,1.655,Erin,20210615.1,20210615,Zander,,Erin,Mina,Erin,38B11,6/15/2021,1,6/15/2021,5b,5a,5b,5a,5a,5a,5a,1,1,5a,4637,3,8,B,11,1.026,-0.1016,-0.1016,-0.127,-0.5334,-0.3048,-0.2286,0.0762
4638,125,11,7,40,4/6/2021,,31,SG47,51-A,0.50,2/17/2021,Zander/Mina,Matthew,HCS,HCS-70,7,1150,4815,3665,JT,3/12/2021,SA,10,110,25,d40g,3,3/12/2021,ET,21,4/2/2021,AW,5.0810,2.0580,2.0080,2.2070,1.8460,1.8130,1.9870,338.2,AW,3060,AW,9.05,20210402,2661,W,0.2998,99.74,0.0752,0.3382,3.4574,3.9,0.123,99.5502,99.8501,99.7001,99.8501,N,N,,,Adin,20210405.3,291.565,224.686,1.298,Erin,20210405,20210405.2,Erin,,Adin,Erin,Adin,31A11,4/5/2021,3,4/5/2021,5b,5a,5b,5a,5a,5a,5a,1,1,5a,4638,3,1,A,11,0.989,-0.0254,-0.6858,-0.9906,-0.0254,-0.1016,-0.0508,-0.0508
4639,126,11,7,66,10/6/2021,,,SG47,51-A,0.50,8/25/2021,Erin/Will,Nicolas/Caroline,HCS,HCS-129,6,1170,4920,3750,SA,9/21/2021,SA,12,110,25,d40g,2,9/21/2021,SA,9,9/30/2021,AW/LR,5.0860,2.0790,2.0360,2.1920,1.8220,1.7800,1.9870,337.1,AW,3080,AW,9.14,20210930,2647,W,9.7077,99.21,0.0756,0.6045,3.2112,3.9,0.109,100.45,97.4513,99.1004,99.8501,N,N,,,Nicholas,20210930.2,176.401,115.329,1.530,Erin,20210930.1,20210930,Nicholas,,Erin,Erin,Erin,,9/30/2021,0,9/30/2021,5b,5a,5b,5a,5a,5a,5a,1,1,5a,4639,,,,,1.012,0.1016,-0.1524,-0.2794,-0.4064,-0.7112,-0.889,-0.0508
4640,127,11,8,,,Possible physical damage  from W paper shim,,SG47,51-A,1.02,2/17/2021,Nicholas,Mason,HCS,HCS-126,7,1155,4815,3660,SA,9/2/2021,SA,11,110,25,d40g,2.5,9/2/2021,ET,7,9/9/2021,AW/LR,5.0840,2.0770,2.0340,2.1840,1.8390,1.8030,1.9860,337.7,AW,3060,AW,9.06,20210909,2629,W,1.1244,98.54,0.0761,0.4945,4.0320,4.6,0.114,99.5502,99.5502,99.5502,95.5022,N,Y,,,Erin,20210909.5,140.072,82.7699,1.692,Erin,20210909,20210909,Erin,,Erin,EricH,EricH,,9/9/2021,0,9/9/2021,8,5a,5b,5a,5b,8,5a,1,1,8,4640,,,,,0.988,0.0508,-0.2032,-0.3302,-0.6096,-0.2794,-0.3048,-0.0762
4641,128,11,7,59,8/19/2021,,,SG47,51-A,0.50,2/17/2021,Erin,Mason,HCS,HCS-102,7,1160,4890,3730,SA,8/6/2021,JL,11,110,25,d40g,2,8/6/2021,LR,6,8/12/2021,AW/LR,5.0800,2.0580,2.0350,2.1940,1.8370,1.8090,1.9820,337.3,AW,3102,AW,9.20,20210812,2632,W,1.4993,98.65,0.2660,2.0897,7.2948,9.7,0.174,99.7001,96.5517,98.6507,99.7001,N,N,,,Mason,20210813,168.301,80.3389,2.095,Erin,20210812,20210813,Mason,,Erin,Erin,Erin,,8/13/2021,1,8/12/2021,5b,5a,5b,5a,5a,5a,5a,1,1,5a,4641,,,,,1.007,-0.0508,-0.6858,-0.3048,-0.3556,-0.3302,-0.1524,-0.1778
4642,129,11,7,54,7/13/2021,PATCH JOB,39,SG47,51-A,0.42,2/17/2021,Erin,Zander,HCS,HCS-83,7,1160,4815,3655,VM,5/24/2021,VM,10,110,25,d40g,2,5/24/2021,SA,18,6/11/2021,AW/LR,5.0510,2.0740,2.0210,2.1950,1.8460,1.8100,1.9840,336.2,AW,2974,AW,8.85,20210611,2610,W,0.9745,97.83,0.3448,3.1035,4.9425,8.4,0.186,98.9505,99.1004,94.4528,98.8006,N,N,,,Mina,20210614,142.962,125.888,1.136,Zander,20210614.2,20210614,Mina,,Erin,Erin,Erin,39C11,6/14/2021,3,6/14/2021,5b,5a,5b,5b,5b,5a,5a,1,1,5b,4642,3,9,C,11,0.987,-0.7874,-0.2794,-0.6604,-0.3302,-0.1016,-0.127,-0.127
4643,130,11,7,59,8/19/2021,,46,SG47,51-A,1.50,2/17/2021,Mina,Raihana,HCS,HCS-102,9,1130,4875,3745,SA,8/9/2021,JL,11,110,25,d40g,1.5,8/9/2021,LR,4,8/13/2021,AW/LR,5.0810,2.0700,2.0440,2.1930,1.8320,1.8100,1.9960,339.2,AW,3054,AW,9.00,20210813,2649,W,0.6747,99.29,0.1888,1.3590,4.5678,6.1,0.153,99.5502,98.6507,99.5502,99.4003,N,N,,,Mason,20210816,183.359,97.6792,1.877,Erin,20210816.1,20210816,Mason,,Mason,Mina,Erin,46B11,8/16/2021,3,8/16/2021,5a,5a,5a,5a,5a,5a,5a,1,1,5a,4643,4,6,B,11,1.011,-0.0254,-0.381,-0.0762,-0.381,-0.4572,-0.127,0.1778
4644,131,11,7,61,9/1/2021,,46,SG47,51-A,0.50,2/17/2021,Sparsh,Raihana,HCS,HCS-104,7,1165,4830,3665,SA,8/23/2021,ET,12,110,25,d40g,2.5,8/23/2021,ET,3,8/26/2021,AW/LR,5.0800,2.0740,2.0430,2.1830,1.8360,1.7980,1.9920,337.8,AW,2948,AW,8.73,20210826,2654,W,1.8741,99.48,0.0000,1.1304,4.0693,5.2,0.132,100.6,98.051,99.4003,99.8501,N,N,,,LucasT,20210827.1,170.883,105.286,1.623,Mason,20210831,20210827,Erin,,Erin,Caroline,Caroline,46C11,8/27/2021,1,8/31/2021,5b,5b,5b,5a,5a,5a,5a,1,1,5a,4644,4,6,C,11,0.989,-0.0508,-0.2794,-0.1016,-0.635,-0.3556,-0.4318,0.0762
4645,132,11,7,62,9/8/2021,,,SG47,51-A,0.50,2/17/2021,Sparsh,Alexis,HCS,HCS-125,9,1130,4835,3705,JL,8/25/2021,SA,12,110,25,d40g,1.5,8/25/2021,ET,5,8/30/2021,AW/LR,5.0900,2.0830,2.0510,2.1940,1.8290,1.8040,1.9870,339.7,AW,3094,AW,9.11,20210830,2634,W,1.1244,98.73,0.1519,99.6963,0.0000,99.8,0.106,99.7001,99.1004,99.2504,96.8516,N,N,,,LucasT,20210831.1,170.835,100.363,1.702,EricH,20210901,20210901.1,LucasT,,Caroline,Caroline,Erin,,8/31/2021,1,9/1/2021,5b,5a,5b,5a,5a,5a,5a,1,1,5a,4645,,,,,1,0.2032,-0.0508,0.1016,-0.3556,-0.5334,-0.2794,-0.0508
4646,133,11,7,47,5/25/2021,,34,SG47,51-A,1.50,2/18/2021,Matthew,Alexis,HCS,HCS-80,9,1120,4775,3655,VM,5/7/2021,VM,10,110,25,d40g,2,5/7/2021,SA,7,5/14/2021,LR,5.0730,2.0740,2.0400,2.1980,1.8290,1.8020,1.9840,337.7,LR,3020,LR,8.94,20210514,2636,W,2.5487,98.80,0.3035,3.9454,9.5220,13.8,0.207,99.4003,97.7511,98.9505,99.1004,N,N,,,Jerome/Mason,20210514.2,294.424,216.88,1.358,Mina,20210518,20210518,Mina,,Mason,Mason,Zander,34D11,5/14/2021,0,5/18/2021,5b,5a,5b,5a,5a,5a,5a,1,1,5a,4646,3,4,D,11,0.987,-0.2286,-0.2794,-0.1778,-0.254,-0.5334,-0.3302,-0.127
4647,134,11,7,57,8/4/2021,,47,SG47,51-B,1.50,2/18/2021,Matthew,Alexis,HCS,HCS-99,7,1160,4750,3590,SA,7/22/2021,CC,11,110,25,d40g,1.5,7/22/2021,SA,7,7/29/2021,AW/LR,5.0800,2.0750,2.0480,2.1940,1.8330,1.8080,1.9900,339.1,AW,3078,AW,9.08,20210729,2650,W,0.4123,99.33,0.0000,0.6415,4.2642,4.9,0.137,99.5502,99.1004,99.2504,99.4003,N,N,,,Mason,20210730.1,107.372,65.0836,1.650,Erin,20210802,20210730,Mason,,Mason,Mina,Mina,47C11,7/30/2021,1,8/2/2021,5a,5a,5a,5a,5a,5a,5a,1,1,5a,4647,4,7,C,11,0.969,-0.0508,-0.254,0.0254,-0.3556,-0.4318,-0.1778,0.0254
4648,135,11,7,60,8/25/2021,,46,SG47,51-B,1.70,2/18/2021,Dhriti,Alexis,HCS,HCS-103,6,1170,4955,3785,JL,8/12/2021,JL,12,110,25,d40g,4,8/12/2021,LR,6,8/18/2021,AW/LR,5.0780,2.0650,2.0410,2.2000,1.8450,1.8150,1.9900,339.5,AW,3130,AW,9.22,20210818,2649,W,1.1245,99.29,0.1133,1.8875,4.8698,6.9,0.172,99.2504,100.15,98.8006,98.9505,N,N,,,Nicholas,20210818.4,137.2,73.0129,1.879,Nicholas,20210818,20210818,Nicholas,,Caroline,Mason,Mason,46D11,8/18/2021,0,8/18/2021,5a,5a,5a,5a,5a,5a,5a,1,1,5a,4648,4,6,D,11,1.022,-0.1016,-0.508,-0.1524,-0.2032,-0.127,0,0.0254
4649,136,11,7,65,9/29/2021,,,SG47,51-B,0.45,2/18/2021,Sparsh,Tim,HCS,HCS-128,7,1160,4850,3690,SA,9/14/2021,ET,12,110,25,d40g,1.5,9/14/2021,ET,8,9/22/2021,AW/LR,5.0900,2.0740,2.0470,2.1810,1.8330,1.8080,1.9800,337.8,AW,3008,AW,8.90,20210922,2654,W,1.6867,99.48,0.1507,1.3188,4.3331,5.8,0.133,100,99.1004,98.9505,99.8501,N,N,,,Erin,20210922.4,141.179,90.2944,1.564,Vrishin,20210924.2,20210922,Erin,,Mason,LucasT,LucasT,,9/22/2021,0,9/24/2021,5b,5a,5b,5a,5a,5a,5a,1,1,5a,4649,,,,,0.996,0.2032,-0.2794,0,-0.6858,-0.4318,-0.1778,-0.2286
4650,137,11,7,46,5/18/2021,,33,SG47,51-B,0.45,2/18/2021,Sparsh,Alexis,HCS,HCS-78,7,1155,4865,3710,ET,4/22/2021,ET,10,110,25,d40g,3,4/22/2021,ET,13,5/5/2021,AW/LR,5.0800,2.0740,2.0380,2.2000,1.8390,1.8070,1.9900,339.3,AW,3036,AW,8.95,20210505,2660,W,0.1124,99.70,0.0000,0.3008,1.8421,2.1,0.100,99.7001,100,99.2504,99.8501,N,N,,,Mina,20210505.2,284.698,188.268,1.512,Mina,20210505,20210505,Erin,,Mason,Mason,Mason,33B11,5/5/2021,0,5/5/2021,5a,5a,5a,5a,5a,5a,5a,1,1,5a,4650,3,3,B,11,1.002,-0.0508,-0.2794,-0.2286,-0.2032,-0.2794,-0.2032,0.0254
4651,138,11,7,57,8/4/2021,mass was inserted as DBN; changed it to reasonable value,45,SG47,51-B,1.50,2/18/2021,Dhriti,Erin,HCS,HCS-98,8,1125,4645,3520,SA,7/20/2021,CC,11,110,25,d40g,4,7/20/2021,SA,6,7/26/2021,AW/LR,5.0790,2.0800,2.0550,2.1980,1.8550,1.8150,1.9890,341.1,AW,3020,AW,8.85,20210726,2655,W,0.2248,99.51,0.0000,0.4143,4.0678,4.5,0.118,100,98.9505,99.5502,99.5502,N,N,,,EricH,20210728,111.377,69.6187,1.600,EricH,20210727.2,20210728,Mina,,Mason,Mason,Mason,45C11,7/28/2021,2,7/27/2021,5a,5a,5a,5a,5a,5a,5a,1,1,5a,4651,4,5,C,11,0.95,-0.0762,-0.127,0.2032,-0.254,0.127,0,0
4652,139,11,7,48,6/1/2021,,36,SG47,51-B,1.00,2/18/2021,Ritvik/Mina,Caroline,HCS,HCS-82,8,1120,4915,3795,VM,5/14/2021,VM,10,110,25,d40g,2.5,5/14/2021,ET,6,5/20/2021,AW/LR,5.0790,2.0850,2.0480,2.1990,1.8500,1.8100,1.9950,341.1,AW,3080,AW,9.03,20210520,2654,W,0.7871,99.48,0.1130,3.6172,8.1763,11.9,0.203,100.45,98.2009,99.8501,99.4003,N,N,,,Zander,20210524.1,381.742,230.055,1.659,Zander,20210521.1,20210524,Zander,,Adin,Adin,Adin,36C11,5/24/2021,4,5/21/2021,5a,5a,5a,5a,5a,5a,5a,1,1,5a,4652,3,6,C,11,1.025,-0.0762,0,0.0254,-0.2286,0,-0.127,0.1524
4653,140,11,7,66,10/6/2021,PR Sep 23 PATCH JOB,,SG47,51-B,0.45,2/18/2021,Sparsh,Alexis,HCS,HCS-127,8,1125,4840,3715,SA,9/7/2021,SA,11,110,25,d40g,2.5,9/7/2021,ET,23,9/30/2021,AW/LR,5.0660,2.0790,2.0410,2.1920,1.8600,1.7920,1.9950,338.7,AW,3032,AW,8.95,20210930,2649,W,0.2999,99.29,0.0755,0.3775,2.5670,3.0,0.115,100.9,97.1514,99.8501,99.2504,N,N,,,LucasT,20211001.1,152.043,106.881,1.423,Erin,20210930,20211001,LucasT,,Erin,Erin,Erin,,10/1/2021,1,9/30/2021,5b,5a,5b,5a,5a,5a,5a,1,1,5a,4653,,,,,1.003,-0.4064,-0.1524,-0.1524,-0.4064,0.254,-0.5842,0.1524
4654,141,11,7,58,8/11/2021,,,SG47,51-B,1.00,2/18/2021,Sparsh,Raihana,HCS,HCS-100,7,1160,4860,3700,SA,7/29/2021,JL,11,110,25,d40g,2,7/29/2021,SA,6,8/4/2021,AW/LR,5.0780,2.0740,2.0480,2.2180,1.8370,1.8050,2.0080,342.4,AW,3116,AW,9.10,20210804,2653,W,1.2369,99.44,0.1131,0.5654,4.2216,4.9,0.122,99.2504,99.5502,99.4003,99.5502,N,N,,,LucasT,20210805.1,141.384,116.885,1.210,Erin,20210804.1,20210806,Erin,,Adin,Adin,Adin,,8/5/2021,1,8/4/2021,5a,5a,5a,5a,5a,5a,5a,1,1,5a,4654,,,,,0.999,-0.1016,-0.2794,0.0254,0.254,-0.3302,-0.254,0.4826
4655,142,11,7,62,9/8/2021,,,SG47,51-B,1.00,2/19/2021,Alexis,Raihana,HCS,HCS-125,8,1130,4730,3600,JL,8/24/2021,SA,12,110,25,d40g,1.5,8/24/2021,ET,6,8/30/2021,AW/LR,5.0810,2.0940,2.0550,2.1970,1.8370,1.7870,1.9830,339.4,AW,3084,AW,9.09,20210830,2658,W,0.4498,99.63,0.0000,0.3010,3.0098,3.3,0.107,100.45,98.8006,99.4003,99.8501,N,N,,,LucasT,20210831.3,164.065,93.1347,1.762,EricH,20210901.1,20210901,Erin,,Caroline,Caroline,EricH,,8/31/2021,1,9/1/2021,5b,5a,5b,5a,5a,5a,5a,1,1,5a,4655,,,,,0.972,-0.0254,0.2286,0.2032,-0.2794,-0.3302,-0.7112,-0.1524
4656,143,11,8,,,failed 2021-12-15; 1/3 of block is dim; patchup; got overheated?; PR Sep 23,,SG47,42-C,0.91,2/19/2021,Suhani,Raihana,HCS,HCS-104,6,1160,4635,3475,SA,8/26/2021,ET,11,110,25,d40g,1.5,8/26/2021,SA,111,12/15/2021,AW/LR,5.0410,2.0480,2.0380,2.1920,1.8280,1.8030,1.9830,333.7,AW,2836,AW,8.50,20211215,#NUM!,,,,,,,,,,,,,,,,,,#NUM!,#NUM!,,,,,,,,Erin,,,,#NUM!,#NUM!,#NUM!,8,5c,5b,#N/A,#N/A,#N/A,#N/A,FALSE,FALSE,#N/A,4656,,,,,0.938,-1.0414,-0.9398,-0.2286,-0.4064,-0.5588,-0.3048,-0.1524
4657,144,11,5m,,,BACKUP BLOCK 2021-12-06 patch job,,SG47,51-B,1.50,2/19/2021,Matthew,Erin,HCS,HCS-101,6,1165,4885,3720,SA,8/4/2021,JL,11,110,25,d40g,1.5,8/4/2021,SA,124,12/6/2021,AW/LR,5.0580,2.0460,2.0110,2.1880,1.8220,1.7790,1.9870,332.3,AW,3016,AW,9.08,20211206,2561,W,1.7616,95.99,0.3124,1.3276,8.4733,10.1,0.181,98.051,94.9025,94.9025,96.1019,N,N,,,Mina,20211206,166.241,139.105,1.195,Mina,20211206.1,20211206,Mina,,Caroline,Mina,Mina,,12/6/2021,0,12/6/2021,8,5a,5b,8,5b,5a,5a,1,1,8,4657,,,,,1.004,-0.6096,-0.9906,-0.9144,-0.508,-0.7112,-0.9144,-0.0508
4658,145,11,7,63,9/15/2021,,,SG47,51-B,0.83,2/19/2021,Suhani,Raihana,HCS,HCS-125,9,1130,4845,3715,SA,8/30/2021,ET,11,110,25,d40g,2,8/30/2021,ET,8,9/7/2021,AW/LR,5.0810,2.0780,2.0540,2.1800,1.8360,1.7970,1.9910,338.1,AW,3058,AW,9.04,20210907,2634,W,0.9370,98.73,0.0759,1.7084,5.1253,6.9,0.149,98.8006,97.4513,98.3508,100.3,N,N,,,LucasT,20210908.2,148.674,93.636,1.588,EricH,20210908,20210908.1,LucasT,,Erin,EricH,Mina,,9/8/2021,1,9/8/2021,5b,5a,5b,5a,5a,5a,5a,1,1,5a,4658,,,,,1.003,-0.0254,-0.1778,0.1778,-0.7112,-0.3556,-0.4572,0.0508
4659,146,11,7,59,8/19/2021,,45,SG47,51-B,0.75,2/19/2021,Alexis,Raihana,HCS,HCS-102,8,1130,4790,3660,JL,8/11/2021,JL,12,110,25,d40g,2,8/11/2021,LR,6,8/17/2021,AW/LR,5.0840,2.0840,2.0470,2.1950,1.8540,1.8170,1.9900,341.1,AW,2950,AW,8.65,20210817,2650,W,1.3493,99.33,0.1132,2.7170,7.8868,10.7,0.191,99.5502,99.4003,98.6507,99.7001,N,N,,,Mason,20210818,156.796,90.5363,1.732,Mason,20210817.1,20210818,Mason,,Mason,Mina,Mina,45B11,8/18/2021,1,8/17/2021,5c,5c,5a,5a,5a,5a,5a,1,1,5a,4659,4,5,B,11,0.988,0.0508,-0.0254,0,-0.3302,0.1016,0.0508,0.0254
4660,147,11,7,58,8/11/2021,,,SG47,51-A,0.88,2/19/2021,Suhani,Raihana,HCS,HCS-101,9,1125,5000,3875,CC,7/30/2021,JL,11,110,25,d40g,2,7/30/2021,SA,6,8/5/2021,AW/LR,5.0820,2.0830,2.0470,2.1960,1.8460,1.7960,1.9900,339.8,AW,3122,AW,9.19,20210805,2658,W,0.5997,99.63,0.0000,1.0158,5.1543,6.2,0.148,101.199,98.3508,99.5502,99.4003,N,N,,,Mason,20210810,164.872,118.007,1.397,Erin,20210809,20210806,Adin,,Adin,Erin,Mason,,8/10/2021,5,8/9/2021,5a,5a,5a,5a,5a,5a,5a,1,1,5a,4660,,,,,1.046,0,-0.0508,0,-0.3048,-0.1016,-0.4826,0.0254
4661,148,11,7,49,6/8/2021,,38,SG47,51-A,0.85,2/19/2021,Sparsh,Alexis,HCS,HCS-83,8,1130,4755,3625,VM,5/21/2021,JL,10,110,25,d40g,3,5/21/2021,ET,7,5/28/2021,AW/LR,5.0760,2.0600,2.0300,2.2030,1.8470,1.8150,1.9900,339.0,AW,2968,AW,8.76,20210528,2646,W,1.2369,99.18,0.1134,2.1164,10.6576,12.9,0.201,100,99.1004,98.8006,98.8006,N,N,,,Zander,20210602,406.706,224.559,1.811,Erin,20210528,20210602,Zander,,Adin,Adin,Adin,38C11,6/2/2021,5,5/28/2021,5b,5b,5b,5a,5a,5a,5a,1,1,5a,4661,3,8,C,11,0.979,-0.1524,-0.635,-0.4318,-0.127,-0.0762,0,0.0254
4662,149,11,7,46,5/18/2021,,33,SG47,51-B,1.00,2/19/2021,Suhani,Caroline,HCS,HCS-78,8,1125,4800,3675,MR,4/26/2021,JL,10,110,25,d40g,2,4/26/2021,ET,9,5/5/2021,AW/LR,5.0800,2.0950,2.0480,2.2030,1.8500,1.8040,1.9810,340.7,AW,3044,AW,8.94,20210505,2662,W,0.8246,99.78,0.0000,1.0894,4.8084,5.9,0.135,99.7001,99.8501,99.8501,99.7001,N,N,,,Erin,20210505.1,281.666,211.611,1.331,Mina,20210505.2,20210505,Erin,,Mason,Mason,Mason,33A11,5/5/2021,0,5/5/2021,5a,5a,5a,5a,5a,5a,5a,1,1,5a,4662,3,3,A,11,0.992,-0.0508,0.254,0.0254,-0.127,0,-0.2794,-0.2032
4663,150,11,7,50,6/15/2021,,37,SG47,51-B,1.00,2/19/2021,Alexis,Erin,HCS,HCS-84,7,1160,4890,3730,VM,5/27/2021,JL,11,110,25,d40g,1.5,5/27/2021,SA,11,6/7/2021,AW/LR,5.0620,2.0600,2.0330,2.2020,1.8330,1.8120,1.9890,337.3,AW,3120,AW,9.25,20210607,2659,W,0.6372,99.66,0.0376,0.4513,3.9865,4.5,0.126,99.7001,99.5502,99.7001,99.7001,N,N,,,Zander,20210607,391.456,183.515,2.133,Zander,20210608.1,20210608,Zander,,Mason,Mina,Mina,37B11,6/7/2021,0,6/8/2021,5b,5a,5b,5a,5a,5a,5a,1,1,5a,4663,3,7,B,11,1.007,-0.508,-0.635,-0.3556,-0.1524,-0.4318,-0.0762,0
4664,151,11,7,45,5/10/2021,,32,SG47,51-B,2.00,2/19/2021,Pranav,Jerome,HCS,HCS-77,9,1125,4770,3645,JT,4/21/2021,JL,10,110,25,d40g,2,4/21/2021,ET,6,4/27/2021,AW/LR,5.0800,2.0950,2.0440,2.2000,1.8580,1.8070,1.9890,341.3,AW,3052,AW,8.94,20210427,2661,W,0.4123,99.74,0.0376,0.8643,7.9669,8.9,0.164,100.3,99.4003,99.5502,99.7001,N,N,,,Jerome,20210429,283.242,215.713,1.313,Erin,20210428.2,20210428,Mina,,Mason,Mason,Mason,32D11,4/29/2021,2,4/28/2021,5a,5a,5a,5a,5a,5a,5a,1,1,5a,4664,3,2,D,11,0.984,-0.0508,0.254,-0.0762,-0.2032,0.2032,-0.2032,0
4665,152,11,7,51,6/22/2021,,40,SG47,51-B,1.50,2/22/2021,Alina,Jerome,HCS,HCS-91,9,1120,4840,3720,SA,6/9/2021,JL,11,110,25,d40g,1.5,6/9/2021,ET,5,6/14/2021,AW/LR,5.0820,2.0720,2.0400,2.1940,1.8370,1.8090,1.9890,338.9,AW,3090,AW,9.12,20210614,2660,W,1.2743,99.70,0.0000,0.5639,4.3985,5.0,0.138,100.45,98.8006,99.7001,99.8501,N,N,,,Zander,20210615,108.836,132.664,0.820,Zander,20210614.3,20210615,Zander,,Erin,Mina,Erin,40A11,6/15/2021,1,6/14/2021,5a,5a,5a,5a,5a,5a,5a,1,1,5a,4665,4,0,A,11,1.004,0,-0.3302,-0.1778,-0.3556,-0.3302,-0.1524,0
4666,153,11,7,55,7/21/2021,,44,SG47,51-B,1.25,2/22/2021,Alina,Erin,HCS,HCS-95,8,1130,4895,3765,SA,6/30/2021,JL,11,110,25,d40g,1.5,6/30/2021,ET,9,7/9/2021,AW/LR,5.0790,2.0880,2.0500,2.1990,1.8510,1.8130,1.9900,341.1,AW,3070,AW,9.00,20210709,2648,W,1.3494,99.25,0.0378,0.8686,6.2689,7.2,0.152,100.6,97.0015,99.8501,99.5502,N,N,,,Erin,20210713,177.45,120.653,1.471,Mina,20210712,20210713,Erin,,Erin,Mina,Mina,44C11,7/13/2021,4,7/12/2021,5a,5a,5a,5a,5a,5a,5a,1,1,5a,4666,4,4,C,11,1.016,-0.0762,0.0762,0.0762,-0.2286,0.0254,-0.0508,0.0254
4667,154,11,7,51,6/22/2021,,38,SG47,51-B,1.25,2/22/2021,Jerome,Caroline,HCS,HCS-90,7,1165,4855,3690,CC,6/3/2021,VM,11,110,25,d40g,1.5,6/3/2021,SA,11,6/14/2021,AW/LR,5.0770,2.0740,2.0440,2.2020,1.8260,1.7900,1.9930,338.6,AW,3078,AW,9.09,20210614,2653,W,1.0870,99.44,0.0000,0.8669,5.3147,6.2,0.151,99.1004,99.4003,99.8501,99.4003,N,N,,,Zander,20210615,172.144,131.92,1.305,Erin,20210615.1,20210615,Zander,,Erin,Mina,Erin,38D11,6/15/2021,1,6/15/2021,5b,5a,5b,5a,5a,5a,5a,1,1,5a,4667,3,8,D,11,0.996,-0.127,-0.2794,-0.0762,-0.1524,-0.6096,-0.635,0.1016
