Repository: masonrh2/sphenix_cosmics

File: files/blocks_13-64.csv (part 37 of 56)
 DBN,Don't edit Block occurance,BL,Status,BNL shipment,Shipping date,Comment,Sector,Fiber type,Fiber batch,Filling time (h),FF date,Filled by,Checked by,W powder,W bucket number,Mold number,Empty mold (g),Filled mold (g),W filling mass (g),fibers loaded by,W filling date,W filled by,Epoxy batch,Resin mass (g),Hardener mass (g),potting notes,Epoxy filling time (min),Epoxy filling date,Epoxy preparer,Delta Mach-Pot,Machining date,Machined by,L (in),BT (in),BB (in),BH (in),ST (in),SB (in),SH (in),Volume (mL),Measured by,Mass (g),Measured by,Density(g/mL),Tested on,# Fibers N,Good end,ABS N-W (%),# Fibers / # Holes (%),10-15(%),15-50(%),50-75(%),r75 (%),R,T1(BL) Fiber %,T2(BR) Fiber %,T3(TL) Fiber %,T4(TR) Fiber %, missing row?,13 connected holes?,FOM_N,FOM_I,Tested by,Tested on,Scintillation (mV),Calibration (mV),Ratio (Calibrated Twice),Tested by,Tested on,Natural Pictures,Tested by,Retouch,Density Result Checked?,Light Checked?,Natural Pictures checked?,Sector ID (SSBBR),LT M/D/YYYY,Days Mach-LT,Scint M/D/YYYY,Block Grade,De,Di,LT,LTQ,Vi,Sci,Pic,X,LT-all,DBN,S-left,S-right,column,row,relative W weight,Δ(L) [mm],Δ(BT) [mm],Δ(BB) [mm],Δ(BH) [mm],Δ(ST) [mm],Δ(SB) [mm],Δ(SH) [mm]
4668,155,11,7,58,8/11/2021,,47,SG47,51-B,1.50,2/22/2021,Dhriti,Alexis,HCS,HCS-100,8,1125,4735,3610,SA,7/27/2021,SA,11,110,25,d40g,2,7/27/2021,SA,6,8/2/2021,AW/LR,5.0840,2.0720,2.0440,2.1960,1.8420,1.8100,1.9890,339.6,AW,3120,AW,9.19,20210802,2656,W,0.8246,99.55,0.0000,0.6024,3.6145,4.2,0.125,100,99.1004,99.2504,99.8501,N,N,,,Mina,20210803.1,155.547,90.8691,1.712,Erin,20210803.1,20210803,Mina,,Erin,Erin,Erin,47B11,8/3/2021,1,8/3/2021,5a,5a,5a,5a,5a,5a,5a,1,1,5a,4668,4,7,B,11,0.975,0.0508,-0.3302,-0.0762,-0.3048,-0.2032,-0.127,0
4669,156,11,7,57,8/4/2021,,47,SG47,51-B,1.25,2/22/2021,Matthew,Mina,HCS,HCS-99,9,1130,4790,3660,SA,7/23/2021,CC,11,110,25,d40g,1.5,7/23/2021,ET,6,7/29/2021,AW/LR,5.0830,2.0520,2.0450,2.1980,1.8150,1.8010,2.0000,338.2,AW,3124,AW,9.24,20210729,2659,W,0.3374,99.66,0.0000,1.3163,5.6788,7.0,0.156,100.15,99.4003,99.4003,99.7001,N,N,,,Mason,20210730.1,131.521,65.0836,2.021,Erin,20210802,20210730,Mason,,Mason,Mina,Mina,47A11,7/30/2021,1,8/2/2021,5b,5a,5b,5a,5a,5a,5a,1,1,5a,4669,4,7,A,11,0.988,0.0254,-0.8382,-0.0508,-0.254,-0.889,-0.3556,0.2794
4670,157,11,7,76,1/5/2022,,,SG47,51-B,1.50,2/22/2021,Dhriti,Jerome,HCS,HCS-145,7,1160,4915,3755,ET,12/15/2021,ET,15,110,25,d40g,2,12/15/2021,ET,3,12/18/2021,AW/LR,5.0810,2.0760,2.0550,2.1990,1.8140,1.8020,1.9970,339.5,AW,3082,AW,9.08,20211218,2624,W,2.1364,98.35,0.6098,99.3902,0.0000,100.0,0.121,98.8006,95.6522,99.2504,99.7001,N,N,,,Erin,20211218,175.653,100.608,1.746,Nicholas,20211218,20211218,Nicholas,,Mason,Erin,Erin,,12/18/2021,0,12/18/2021,5b,5a,5b,5a,5b,5a,5a,1,1,5b,4670,,,,,1.014,-0.0254,-0.2286,0.2032,-0.2286,-0.9144,-0.3302,0.2032
4671,158,11,7,51,6/22/2021,,39,SG47,51-B,0.75,2/23/2021,Alina,Erin,HCS,HCS-91,8,1120,4825,3705,VM,6/8/2021,JL,11,110,25,d40g,1.5,6/8/2021,SA,6,6/14/2021,AW/LR,5.0810,2.0910,2.0400,2.1930,1.8260,1.7810,1.9910,338.1,AW,3108,AW,9.19,20210614,2612,W,1.1994,97.90,0.1914,1.8760,4.5176,6.6,0.167,98.3508,97.7511,97.6012,97.901,N,N,,,Zander,20210615,105.332,132.664,0.794,Zander,20210614.3,20210615,Zander,,Erin,Mina,Erin,39B11,6/15/2021,1,6/14/2021,5b,5a,5b,5b,5a,5a,5a,1,1,5b,4671,3,9,B,11,1,-0.0254,0.1524,-0.1778,-0.381,-0.6096,-0.8636,0.0508
4672,159,11,7,61,9/1/2021,,,SG47,51-B,0.83,2/23/2021,Alina,Mina,HCS,HCS-103,8,1125,4860,3735,SA,8/18/2021,JL,12,110,25,d40g,1.5,8/18/2021,SA,6,8/24/2021,AW/LR,5.0900,2.0840,2.0530,2.2010,1.8350,1.8000,1.9860,340.5,AW,3046,AW,8.95,20210824,2655,W,1.6866,99.51,0.0377,1.8456,4.7081,6.6,0.148,100.6,98.6507,99.2504,99.5502,N,N,,,LucasT,20210826.1,139.013,90.609,1.534,Mina,20210825.1,20210826,Erin,,Erin,Erin,EricH,,8/26/2021,2,8/25/2021,5a,5a,5a,5a,5a,5a,5a,1,1,5a,4672,,,,,1.008,0.2032,-0.0254,0.1524,-0.1778,-0.381,-0.381,-0.0762
4673,160,11,7,59,8/19/2021,,,SG47,51-B,0.83,2/23/2021,Alina,Mina,HCS,HCS-101,8,1130,4810,3680,SA,8/3/2021,JL,11,110,25,d40g,2,8/3/2021,SA,6,8/9/2021,AW/LR,5.0830,2.0770,2.0430,2.1920,1.8450,1.8090,1.9900,339.5,AW,3106,AW,9.15,20210809,2655,W,0.8245,99.51,0.0000,0.9040,3.9171,4.8,0.134,100.45,98.9505,99.5502,99.1004,N,N,,,Mason,20210809.2,129.989,92.9785,1.398,Mina,20210810,20210809,Mason,,Mason,Erin,Erin,,8/9/2021,0,8/10/2021,5a,5a,5a,5a,5a,5a,5a,1,1,5a,4673,,,,,0.994,0.0254,-0.2032,-0.1016,-0.4064,-0.127,-0.1524,0.0254
4674,161,11,7,54,7/13/2021,,39,SG47,51-B,1.25,2/23/2021,Matthew,Erin,HCS,HCS-94,6,1185,4915,3730,VM,6/22/2021,GP,11,110,25,d40g,2.5,6/22/2021,LR,9,7/1/2021,AW/LR,5.0840,2.0840,2.0400,2.1900,1.8510,1.8060,1.9890,339.7,AW,3212,AW,9.46,20210701,2653,W,0.3748,99.44,0.0000,0.8293,4.5609,5.4,0.144,101.649,98.5007,99.1004,98.5007,N,N,,,Mason,20210702.1,202.502,118.555,1.708,Erin,20210702.1,20210702,Mason,,Erin,Erin,Erin,39A11,7/2/2021,1,7/2/2021,5a,5a,5a,5a,5a,5a,5a,1,1,5a,4674,3,9,A,11,1.007,0.0508,-0.0254,-0.1778,-0.4572,0.0254,-0.2286,0
4675,162,11,7,48,6/1/2021,51-A/B,36,SG47,51-B,1.30,2/23/2021,Matthew,Jerome,HCS,HCS-82,6,1175,4855,3680,VM,5/17/2021,VM,10,110,25,d40g,2.5,5/17/2021,SA,3,5/20/2021,AW/LR,5.0770,2.0800,2.0440,2.1960,1.8310,1.8050,1.9850,338.5,AW,3056,AW,9.03,20210520,2628,W,2.9235,98.50,0.1903,3.8432,7.2679,11.3,0.194,98.5007,99.1004,97.7511,98.6507,N,N,,,Zander,20210524.2,348.53,254.6,1.369,Zander,20210521,20210524,Zander,,Adin,Adin,Adin,36D11,5/24/2021,4,5/21/2021,5a,5a,5a,5a,5a,5a,5a,1,1,5a,4675,3,6,D,11,0.994,-0.127,-0.127,-0.0762,-0.3048,-0.4826,-0.254,-0.1016
4676,106,12,7,56,7/27/2021,,42,SG47,51-B,0.75,2/24/2021,Alina,Zander,HCS,HCS-98,6,1185,4755,3570,SA,7/15/2021,SA,11,110,25,d40g,2,7/15/2021,SA,5,7/20/2021,AW/LR,5.0810,2.0780,2.0240,2.1940,1.8670,1.7900,1.9900,338.9,AW,3118,AW,9.20,20210720,2647,W,3.8981,99.21,3.0979,96.9022,0.0000,100.0,0.104,98.3508,99.8501,97.1514,101.499,N,N,,,Nicholas,20210721.2,127.986,70.2667,1.821,Erin,20210720.2,20210721,Nicholas,,Adin,Adin,Adin,42A12,7/21/2021,1,7/20/2021,5b,5a,5b,5a,5a,5a,5a,1,1,5a,4676,4,2,A,12,0.966,0,-0.1778,-0.4572,-0.1778,0.3556,-0.635,0.0254
4677,107,12,7,67,10/12/2021,,,SG47,51-B,0.53,2/24/2021,Alina,Zander,HCS,HCS-131,8,1140,4780,3640,SA,9/27/2021,SA,12,110,25,d40g,3.5,9/27/2021,SA,4,10/1/2021,AW/LR,5.0820,2.0760,2.0400,2.1860,1.8600,1.8160,1.9900,339.7,AW,3098,AW,9.12,20211001,2660,W,0.2248,99.70,0.0000,0.2256,2.2932,2.5,0.101,101.349,98.3508,99.8501,99.2504,N,N,,,Mina,20211001.2,135.56,96.8423,1.400,Vrishin,20211001.2,20211001,Mina,,Erin,Mina,Mina,,10/1/2021,0,10/1/2021,5a,5a,5a,5a,5a,5a,5a,1,1,5a,4677,,,,,0.985,0.0254,-0.2286,-0.0508,-0.381,0.1778,0.0254,0.0254
4678,108,12,7,47,5/25/2021,,31,SG47,51-B,0.50,2/24/2021,Alina,Zander,HCS,HCS-78,7,1175,4800,3625,EC,4/22/2021,ET,10,110,25,d40g,2.5,4/22/2021,ET,13,5/5/2021,AW/LR,5.0790,2.0690,2.0300,2.1950,1.8520,1.7980,1.9920,338.6,AW,3032,AW,8.96,20210505,2653,N,0.6372,99.44,0.2639,1.6208,7.3879,9.3,0.162,99.5502,99.2504,99.7001,99.2504,N,N,,,Zander,20210507,262.592,188.268,1.395,Mina,20210505,20210505,Erin,,Mason,,Mason,31B12,5/7/2021,2,5/5/2021,5a,5a,5a,5a,5a,5a,5a,1,FALSE,5a,4678,3,1,B,12,0.981,-0.0508,-0.4064,-0.3048,-0.1524,-0.0254,-0.4318,0.0762
4679,109,12,7,48,6/1/2021,,37,SG47,52-A,1.00,2/24/2021,Shanay,Zander,HCS,HCS-82,6,1175,4795,3620,VM,5/17/2021,VM,10,110,25,d40g,2.5,5/17/2021,SA,4,5/21/2021,AW/LR,5.0680,2.0850,2.0250,2.1930,1.8470,1.7950,1.9950,338.1,AW,3034,AW,8.97,20210521,2644,W,1.8740,99.10,0.0378,1.8533,6.8835,8.8,0.186,101.049,98.051,98.2009,99.1004,N,N,,,Zander,20210526,405.623,259.01,1.566,Zander,20210525.1,20210525,Zander,,Adin,Adin,Adin,37B12,5/26/2021,5,5/25/2021,5a,5a,5a,5a,5a,5a,5a,1,1,5a,4679,3,7,B,12,0.979,-0.3302,0,-0.4318,-0.2032,-0.1524,-0.508,0.1524
4680,110,12,7,54,7/13/2021,,38,SG47,52-A,0.42,2/24/2021,Erin,Zander,HCS,HCS-94,6,1190,4915,3725,VM,6/22/2021,GP,11,110,25,d40g,2.5,6/22/2021,LR,10,7/2/2021,AW/LR,5.0830,2.0830,2.0330,2.1960,1.8290,1.7780,1.9900,337.8,AW,3176,AW,9.40,20210702,2655,W,0.8620,99.51,0.0377,1.1299,4.4821,5.6,0.145,100.9,98.9505,98.3508,99.8501,N,N,,,Mason,20210702,178.611,122.318,1.460,Mina,20210706,20210702,Mason,,Erin,Erin,Erin,38D12,7/2/2021,0,7/6/2021,5b,5a,5b,5a,5a,5a,5a,1,1,5a,4680,3,8,D,12,1.008,0.0508,-0.0508,-0.2286,-0.127,-0.6096,-0.9398,0.0254
4681,111,12,7,64,9/22/2021,needed patch,,SG47,52-A,0.40,2/24/2021,Erin,Zander,HCS,HCS-84,9,1135,5050,3915,VM,5/26/2021,JL,10,110,25,d40g,2,5/26/2021,SA,110,9/13/2021,AW,5.0510,2.0810,2.0380,2.1770,1.8720,1.7970,1.9880,336.5,AW,3120,AW,9.27,20210913,2590,W,1.9491,97.08,0.2703,2.3166,5.7143,8.3,0.177,96.2519,98.8006,97.901,95.3523,N,N,,,Erin,20210914.4,92.9615,74.9875,1.240,Mason,20210914.2,20210914,Nicholas,,Mina,Mason,Erin,,9/14/2021,1,9/14/2021,5b,5a,5b,5b,5b,5a,5a,1,1,5b,4681,,,,,1.059,-0.762,-0.1016,-0.1016,-0.6096,0.4826,-0.4572,-0.0254
4682,112,12,7,57,8/4/2021,,42,SG47,52-A,0.75,2/24/2021,Alina,Zander,HCS,HCS-99,7,1175,4880,3705,SA,7/22/2021,CC,11,110,25,d40g,2,7/22/2021,SA,7,7/29/2021,AW/LR,5.0810,2.0740,2.0430,2.1910,1.8530,1.8100,1.9870,339.3,AW,3174,AW,9.35,20210729,2651,W,0.9370,99.36,0.0754,0.9430,5.1679,6.2,0.143,100.3,98.5007,99.1004,99.5502,N,N,,,Mason,20210730.1,150.498,65.0836,2.312,Erin,20210802,20210730,Mason,,Mason,Mina,Mina,42B12,7/30/2021,1,8/2/2021,5a,5a,5a,5a,5a,5a,5a,1,1,5a,4682,4,2,B,12,1.002,0,-0.2794,0.0254,-0.254,0,-0.127,-0.0508
4683,113,12,7,57,8/4/2021,,44,SG47,52-A,0.40,2/24/2021,Erin,Zander,HCS,HCS-99,9,1135,4800,3665,SA,7/23/2021,CC,11,110,25,d40g,1.5,7/23/2021,ET,6,7/29/2021,AW/LR,5.0840,2.0790,2.0290,2.1860,1.8550,1.8120,1.9890,339.0,AW,3160,AW,9.32,20210729,2657,W,0.8246,99.59,0.0753,1.5055,6.3606,7.9,0.160,100.6,99.1004,98.6507,100,N,N,,,Mason,20210730.1,124.444,65.0836,1.912,Erin,20210802,20210730,Mason,,Mason,Mina,Mina,44D12,7/30/2021,1,8/2/2021,5a,5a,5a,5a,5a,5a,5a,1,1,5a,4683,4,4,D,12,0.991,0.0762,-0.1524,-0.3302,-0.381,0.0508,-0.0762,0
4684,114,12,7,67,10/12/2021,,,SG47,52-A,0.40,2/24/2021,Erin,Zander,HCS,HCS-130,8,1145,4825,3680,SA,9/23/2021,ET,12,110,25,d40g,2.5,9/23/2021,SA,8,10/1/2021,AW/LR,5.0840,2.0940,2.0350,2.1810,1.8620,1.7950,1.9900,339.2,AW,3072,AW,9.06,20211001,2662,W,0.4123,99.78,0.0376,0.5259,2.1788,2.7,0.110,100.75,98.8006,99.7001,99.8501,N,N,,,Mina,20211001.3,124.581,96.8423,1.286,Vrishin,20211001.2,20211001,Mina,,Erin,Mina,Mina,,10/1/2021,0,10/1/2021,5a,5a,5a,5a,5a,5a,5a,1,1,5a,4684,,,,,0.995,0.0762,0.2286,-0.1778,-0.508,0.2286,-0.508,0.0254
4685,115,12,7,55,7/21/2021,,43,SG47,52-A,0.40,2/24/2021,Erin,Zander,HCS,HCS-97,9,1130,4800,3670,SA,7/8/2021,GP,11,110,25,d40g,1.5,7/9/2021,SA,6,7/15/2021,AW/LR,5.0500,2.0730,2.0170,2.1910,1.8570,1.8040,1.9910,336.3,AW,3152,AW,9.37,20210715,2651,W,2.1739,99.36,0.1509,2.4896,6.2995,8.9,0.183,100.9,97.6012,99.2504,99.7001,N,N,,,Mason,20210716,129.925,79.1772,1.641,Erin,20210716,20210716,Erin,,Erin,Erin,Adin,43D12,7/16/2021,1,7/16/2021,5b,5a,5b,5a,5a,5a,5a,1,1,5a,4685,4,3,D,12,0.993,-0.7874,-0.3048,-0.635,-0.254,0.1016,-0.2794,0.0508
4686,116,12,7,57,8/4/2021,,47,SG47,52-A,1.00,2/24/2021,Alexis,Erin,HCS,HCS-99,6,1185,4770,3585,SA,7/21/2021,CC,11,110,25,d40g,3,7/21/2021,SA,5,7/26/2021,AW/LR,5.0810,2.0500,2.0310,2.1880,1.8310,1.7930,1.9900,336.0,AW,3122,AW,9.29,20210726,2657,W,1.0120,99.59,0.0376,0.6022,3.5755,4.2,0.121,100.3,99.5502,99.1004,99.4003,N,N,,,Mina,20210727.1,96.6391,64.4312,1.500,EricH,20210727,20210728,EricH,,Mason,Mason,Mason,47B12,7/27/2021,1,7/27/2021,5b,5a,5b,5a,5a,5a,5a,1,1,5a,4686,4,7,B,12,0.97,0,-0.889,-0.2794,-0.3302,-0.5588,-0.5588,0.0254
4687,117,12,7,70,11/2/2021,,,SG47,52-A,0.75,2/24/2021,Alexis,Erin,HCS,HCS-135,9,1135,4800,3665,SA,10/20/2021,SA,12,110,25,d40g,1.5,10/20/2021,ET,6,10/26/2021,AW/LR,5.0800,2.0910,2.0390,2.1950,1.8550,1.7950,1.9850,339.5,AW,3080,AW,9.07,20211026,2656,W,0.9370,99.55,0.0000,0.8660,4.7063,5.6,0.139,100,99.1004,98.3508,100.75,N,N,,,Mason,20211026.2,162.857,117.578,1.385,EricH,20211027,20211026,Mason,,Erin,LucasT,LucasT,,10/26/2021,0,10/27/2021,5a,5a,5a,5a,5a,5a,5a,1,1,5a,4687,,,,,0.991,-0.0254,0.1524,-0.0762,-0.1524,0.0508,-0.508,-0.1016
4688,118,12,7,54,7/13/2021,,38,SG47,52-A,0.75,2/24/2021,Alexis,Erin,HCS,HCS-95,7,1175,4920,3745,SA,6/25/2021,JL,11,110,25,d40g,2.5,6/25/2021,LR,7,7/2/2021,AW/LR,5.0810,2.0760,2.0270,2.1960,1.8520,1.8020,1.9920,339.1,AW,3100,AW,9.14,20210702,2638,W,0.4873,98.88,0.0000,0.9856,6.1410,7.1,0.152,100.15,98.051,98.2009,99.1004,N,N,,,Mason,20210702,151.371,122.318,1.238,Mina,20210706,20210702,Mason,,Erin,Erin,Erin,38C12,7/2/2021,0,7/6/2021,5a,5a,5a,5a,5a,5a,5a,1,1,5a,4688,3,8,C,12,1.013,0,-0.2286,-0.381,-0.127,-0.0254,-0.3302,0.0762
4689,119,12,7,45,5/10/2021,,31,SG47,52-A,1.50,2/24/2021,Matthew,Suhani,HCS,HCS-78,8,1140,4790,3650,MR,4/26/2021,JL,10,110,25,d40g,2,4/26/2021,ET,9,5/5/2021,AW/LR,5.0660,2.1000,2.0350,2.1980,1.8470,1.7840,1.9880,338.5,AW,3042,AW,8.99,20210505,2650,W,1.5367,99.33,0.0377,1.3585,4.7547,6.2,0.150,98.6507,98.9505,100,99.7001,N,N,,,Erin,20210505.1,280.426,189.206,1.482,Mina,20210505.1,20210505,Erin,,Mason,Mason,Mason,31A12,5/5/2021,0,5/5/2021,5b,5a,5b,5a,5a,5a,5a,1,1,5a,4689,3,1,A,12,0.987,-0.381,0.381,-0.1778,-0.0762,-0.1524,-0.7874,-0.0254
4690,120,12,7,47,5/25/2021,,34,SG47,52-A,0.60,2/24/2021,Alexis,Jerome,HCS,HCS-80,9,1130,4845,3715,VM,5/7/2021,VM,10,110,25,d40g,3.5,5/7/2021,SA,7,5/14/2021,LR,5.0540,2.0840,2.0230,2.1910,1.8570,1.8060,1.9850,336.9,LR,3044,LR,9.03,20210514,2644,W,1.9115,99.10,0.1135,2.9501,8.6611,11.7,0.175,98.051,98.9505,99.7001,99.7001,N,N,,,Jerome/Mason,20210514.2,290.891,216.88,1.341,Mina,20210518,20210518,Mina,,Mason,Mason,Zander,34B12,5/14/2021,0,5/18/2021,5a,5a,5a,5a,5a,5a,5a,1,1,5a,4690,3,4,B,12,1.005,-0.6858,-0.0254,-0.4826,-0.254,0.1016,-0.2286,-0.1016
4691,121,12,7,54,7/13/2021,,39,SG47,52-A,1.80,2/24/2021,Pranav,Alexis,HCS,HCS-94,8,1140,4815,3675,SA,6/23/2021,GP,11,110,25,d40g,2,6/23/2021,SA,9,7/2/2021,AW/LR,5.0810,2.0760,2.0330,2.1940,1.8260,1.7970,1.9910,337.9,AW,3192,AW,9.45,20210702,2653,W,1.3868,99.44,0.0377,1.9977,4.6740,6.7,0.160,99.1004,100.15,98.3508,100.15,N,N,,,Mason,20210702,154.355,122.318,1.262,Mina,20210706,20210702,Mason,,Erin,Erin,Erin,39C12,7/2/2021,0,7/6/2021,5b,5a,5b,5a,5a,5a,5a,1,1,5a,4691,3,9,C,12,0.994,0,-0.2286,-0.2286,-0.1778,-0.6858,-0.4572,0.0508
4692,122,12,7,67,10/12/2021,,,SG47,52-A,0.75,2/24/2021,Alexis,Jerome,HCS,HCS-130,6,1185,4865,3680,SA,9/24/2021,SA,12,110,25,d40g,3,9/24/2021,ET,7,10/1/2021,AW/LR,5.0800,2.0840,2.0390,2.1810,1.8420,1.7920,1.9880,337.6,AW,3100,AW,9.18,20211001,2652,W,0.7121,99.40,0.1508,0.6410,2.7149,3.5,0.121,100.45,98.6507,98.9505,99.5502,N,N,,,Mina,20211001.3,141.058,96.8423,1.457,Vrishin,20211001.2,20211001,Mina,,Erin,Mina,Mina,,10/1/2021,0,10/1/2021,5b,5a,5b,5a,5a,5a,5a,1,1,5a,4692,,,,,0.995,-0.0254,-0.0254,-0.0762,-0.508,-0.2794,-0.5842,-0.0254
4693,123,12,7,64,9/22/2021,,,SG47,52-A,1.50,2/25/2021,Matthew,Alexis,HCS,HCS-126,7,1160,4835,3675,SA,9/2/2021,SA,11,110,25,d40g,2,9/2/2021,ET,11,9/13/2021,AW,5.0810,2.0700,2.0290,2.1800,1.8200,1.7990,1.9890,335.9,AW,3106,AW,9.25,20210913,2660,W,0.5247,99.70,0.0000,1.2406,3.4587,4.7,0.127,99.8501,99.2504,100,99.7001,N,N,,,LucasT,20210914.1,140.73,88.4476,1.591,Mason,20210914,20210914,LucasT,,Mina,Nicholas,Nicholas,,9/14/2021,1,9/14/2021,5b,5a,5b,5a,5a,5a,5a,1,1,5a,4693,,,,,0.994,0,-0.381,-0.3302,-0.5334,-0.8382,-0.4064,0
4694,124,12,7,55,7/21/2021,,41,SG47,52-A,1.50,2/25/2021,Matthew,Erin,HCS,HCS-96,6,1185,4850,3665,SA,7/7/2021,GP,11,110,25,d40g,1.5,7/8/2021,SA,6,7/14/2021,AW/LR,5.0800,2.0830,2.0330,2.1890,1.8520,1.8000,1.9910,338.9,AW,3124,AW,9.22,20210714,2648,W,4.8351,99.25,0.9063,99.0559,0.0000,100.0,0.126,98.3508,99.4003,99.7001,99.5502,N,N,,,Nicholas,20210715,111.999,74.4928,1.503,Nicholas,20210715,20210715,Nicholas,,Erin,Erin,Erin,41C12,7/15/2021,1,7/15/2021,5a,5a,5a,5a,5a,5a,5a,1,1,5a,4694,4,1,C,12,0.991,-0.0254,-0.0508,-0.2286,-0.3048,-0.0254,-0.381,0.0508
4695,125,12,7,49,6/8/2021,,35,SG47,52-A,1.50,2/25/2021,Dhriti,Jerome,HCS,HCS-83,7,1160,4735,3575,VM,5/24/2021,VM,10,110,25,d40g,4.5,5/24/2021,SA,4,5/28/2021,AW/LR,5.0790,2.0690,2.0280,2.1950,1.8710,1.8100,1.9890,339.5,AW,2918,AW,8.59,20210528,2652,W,1.0870,99.40,0.0754,1.4706,4.2232,5.8,0.147,99.8501,98.5007,99.8501,99.4003,N,N,,,Zander,20210602,374.989,224.559,1.670,Erin,20210528,20210602,Zander,,Adin,Adin,Adin,35C12,6/2/2021,5,5/28/2021,5c,5c,5a,5a,5a,5a,5a,1,1,5a,4695,3,5,C,12,0.967,-0.0508,-0.4064,-0.3556,-0.1524,0.4572,-0.127,0
4696,126,12,7,65,9/29/2021,,,SG47,52-A,1.00,2/25/2021,Sparsh,Alexis,HCS,HCS-129,7,1190,5000,3810,SA,9/20/2021,ET,12,110,25,d40g,2,9/20/2021,ET,7,9/27/2021,AW/LR,5.0760,2.0770,2.0360,2.1930,1.8640,1.7940,1.9890,338.9,AW,3122,AW,9.21,20210927,2658,W,1.5742,99.63,0.0376,0.8277,3.3108,4.2,0.129,100.15,99.2504,99.8501,99.2504,N,N,,,Mina,20210927,115.259,76.0449,1.516,Mina,20210927,20210927,Mina,,Mina,Mina,Mina,,9/27/2021,0,9/27/2021,5b,5a,5b,5a,5a,5a,5a,1,1,5a,4696,,,,,1.031,-0.127,-0.2032,-0.1524,-0.2032,0.2794,-0.5334,0
4697,127,12,8,,,PATCH JOB,,SG47,52-A,0.45,2/25/2021,Sparsh,Dhriti,HCS,HCS-128,7,1155,4905,3750,SA,9/10/2021,SA,12,110,25,d40g,2,9/10/2021,ET,6,9/16/2021,AW/LR,5.0730,2.0720,2.0410,2.1940,1.8310,1.8180,1.9870,338.3,AW,3114,AW,9.21,20210916,2581,N,0.3748,96.74,0.1162,2.2472,9.9574,12.3,0.188,95.952,99.2504,95.8021,95.952,N,Y,,,Nicholas,20210916.5,103.018,76.8822,1.340,Erin,20210917,20210917,EricH,,Erin,EricH,Erin,,9/16/2021,0,9/17/2021,8,5a,5b,5c,5b,8,5a,1,1,8,4697,,,,,1.014,-0.2032,-0.3302,-0.0254,-0.1778,-0.5588,0.0762,-0.0508
4698,128,12,7,66,10/6/2021,PR Sep 23 PATCH JOB,,SG47,52-A,2.00,2/25/2021,Dhriti,Erin,HCS,HCS-128,7,1185,5010,3825,SA,9/14/2021,ET,12,110,25,d40g,2,9/14/2021,ET,16,9/30/2021,AW/LR,5.0790,2.0740,2.0340,2.1900,1.8300,1.8190,1.9810,337.7,AW,3090,AW,9.15,20210930,2644,W,1.4242,99.10,0.1135,1.4750,2.6475,4.2,0.127,100.45,96.7016,99.5502,99.7001,N,N,,,LucasT,20211001.1,139.535,106.881,1.306,Erin,20210930,20211001,LucasT,,Erin,Erin,Erin,,10/1/2021,1,9/30/2021,5b,5a,5b,5a,5a,5a,5a,1,1,5a,4698,,,,,1.035,-0.0508,-0.2794,-0.2032,-0.2794,-0.5842,0.1016,-0.2032
4699,129,12,7,59,8/19/2021,,44,SG47,52-A,1.00,2/25/2021,Sparsh,Dhriti,HCS,HCS-101,6,1175,4945,3770,SA,8/4/2021,JL,11,110,25,d40g,2,8/4/2021,SA,6,8/10/2021,AW/LR,5.0810,2.0730,2.0260,2.1930,1.8570,1.8120,1.9890,339.1,AW,3104,AW,9.15,20210810,2649,W,4.9476,99.29,0.3775,99.6225,0.0000,100.0,0.135,100.9,98.2009,98.9505,99.1004,N,N,,,Erin,20210810.2,115.66,79.0031,1.464,Erin,20210810.1,20210810,Erin,,Mason,Mason,Mason,44A12,8/10/2021,0,8/10/2021,5a,5a,5a,5a,5a,5a,5a,1,1,5a,4699,4,4,A,12,1.02,0,-0.3048,-0.4064,-0.2032,0.1016,-0.0762,0
4700,130,12,7,64,9/22/2021,,,SG47,52-A,1.50,2/26/2021,Matthew,Erin,HCS,HCS-127,6,1185,5125,3940,SA,9/3/2021,ET,11,110,25,d40g,2,9/3/2021,SA,10,9/13/2021,AW,5.0840,2.0660,2.0230,2.1860,1.8500,1.8000,1.9910,337.6,AW,3170,AW,9.39,20210913,2631,W,0.9745,98.61,0.4181,1.5583,4.9791,7.0,0.156,97.901,98.051,99.1004,99.4003,N,N,,,LucasT,20210914.1,114.637,88.4476,1.296,Mason,20210914,20210914,LucasT,,Mina,Nicholas,Nicholas,,9/14/2021,1,9/14/2021,5a,5a,5a,5a,5a,5a,5a,1,1,5a,4700,,,,,1.066,0.0762,-0.4826,-0.4826,-0.381,-0.0762,-0.381,0.0508
4701,131,12,7,68,10/19/2021,,,SG47,52-A,1.50,2/26/2021,Dhriti,Suhani,HCS,HCS-133,6,1180,4870,3690,SA,10/8/2021,SA,12,110,25,d40g,2,10/8/2021,ET,5,10/13/2021,AW/LR,5.0780,2.0850,2.0310,2.1950,1.8500,1.8050,1.9890,339.2,AW,3026,AW,8.92,20211013,2646,W,1.5742,99.18,0.0000,0.7937,2.8723,3.7,0.129,99.1004,98.5007,99.4003,99.7001,N,N,,,Mina,20211013.2,151.544,96.2652,1.574,Vrishin,20211013.1,20211013,Mina,,Mina,Mina,Mina,,10/13/2021,0,10/13/2021,5a,5a,5a,5a,5a,5a,5a,1,1,5a,4701,,,,,0.998,-0.0762,0,-0.2794,-0.1524,-0.0762,-0.254,0
4702,132,12,7,56,7/27/2021,,42,SG47,52-A,1.50,2/26/2021,Shanay,Dhriti,HCS,HCS-97,8,1145,4740,3595,SA,7/13/2021,GP,11,110,25,d40g,1.5,7/13/2021,SA,7,7/20/2021,AW/LR,5.0800,2.0810,2.0450,2.1920,1.8440,1.8000,1.9900,339.2,AW,3110,AW,9.17,20210720,2651,W,1.7616,99.36,0.0377,0.6413,3.1686,3.8,0.116,99.8501,99.4003,100,98.2009,N,N,,,Mina,20210721,200.958,91.7741,2.190,Mina,20210720.1,20210721,Mina,,Adin,Adin,Adin,42C12,7/21/2021,1,7/20/2021,5a,5a,5a,5a,5a,5a,5a,1,1,5a,4702,4,2,C,12,0.972,-0.0254,-0.1016,0.0762,-0.2286,-0.2286,-0.381,0.0254
4703,133,12,7,61,9/1/2021,,,SG47,52-A,0.83,2/26/2021,Suhani,Alexis,HCS,HCS-104,6,1185,4965,3780,JL,8/20/2021,LR,12,110,25,d40g,2,8/20/2021,LR,6,8/26/2021,AW/LR,5.0760,2.0830,2.0360,2.1870,1.8600,1.7940,1.9850,338.2,AW,3102,AW,9.17,20210826,2620,W,1.5367,98.20,0.1145,0.8015,5.8397,6.8,0.145,96.1019,97.3013,99.7001,99.7001,N,N,,,LucasT,20210827.1,160.953,105.286,1.529,Mason,20210831,20210827,Erin,,Erin,Caroline,Caroline,,8/27/2021,1,8/31/2021,5b,5a,5b,5a,5a,5a,5a,1,1,5a,4703,,,,,1.022,-0.127,-0.0508,-0.1524,-0.3556,0.1778,-0.5334,-0.1016
4704,134,12,7,69,10/27/2021,PATCH JOB,,SG47,52-A,1.50,2/26/2021,Dhriti,Caroline,HCS,HCS-130,7,1165,4905,3740,SA,9/23/2021,ET,12,110,25,d40g,2,9/23/2021,SA,20,10/13/2021,AW/LR,5.0680,2.0680,2.0150,2.1890,1.8710,1.7910,1.9870,336.7,AW,3062,AW,9.09,20211013,2640,W,0.2249,98.95,0.0379,0.4545,2.5758,3.1,0.117,96.1019,99.8501,100,99.8501,N,N,,,Mina,20211013.2,122.026,96.2652,1.268,Vrishin,20211013.1,20211013,Mina,,Mina,Mina,Mina,,10/13/2021,0,10/13/2021,5b,5a,5b,5a,5a,5a,5a,1,1,5a,4704,,,,,1.012,-0.3302,-0.4318,-0.6858,-0.3048,0.4572,-0.6096,-0.0508
4705,135,12,7,49,6/8/2021,,35,SG47,52-A,1.50,2/26/2021,Shanay,Suhani,HCS,HCS-83,8,1145,4810,3665,VM,5/21/2021,JL,10,110,25,d40g,2,5/21/2021,ET,7,5/28/2021,AW/LR,5.0780,2.0580,2.0250,2.1910,1.8320,1.8050,1.9890,336.7,AW,3012,AW,8.95,20210528,2635,W,4.0480,98.76,0.2277,3.2638,6.9450,10.4,0.187,98.8006,98.051,98.9505,99.2504,N,N,,,Erin,20210602.1,379.705,225.776,1.682,Mina,20210602.1,20210602,Mina,,Adin,Adin,Adin,35D12,6/2/2021,5,6/2/2021,5b,5a,5b,5a,5a,5a,5a,1,1,5a,4705,3,5,D,12,0.991,-0.0762,-0.6858,-0.4318,-0.254,-0.5334,-0.254,0
4706,136,12,7,61,9/1/2021,,,SG47,52-A,0.66,2/26/2021,Suhani,Alexis,HCS,HCS-100,7,1175,4875,3700,SA,7/29/2021,JL,11,110,25,d40g,1.5,7/29/2021,SA,29,8/27/2021,AW/LR,5.0400,2.0790,2.0100,2.1750,1.8300,1.8110,1.9760,332.2,AW,2984,AW,8.98,20210827,2603,W,1.6492,97.56,0.6531,39.2624,60.0845,100.0,0.190,98.2009,95.8021,97.4513,98.8006,N,N,,,LucasT,20210831.1,119.071,91.364,1.303,Mason,20210831.1,20210831.1,Caroline,,Caroline,Caroline,Caroline,,8/31/2021,4,8/31/2021,5b,5a,5b,5b,5b,5a,5a,1,1,5b,4706,,,,,1.001,-1.0414,-0.1524,-0.8128,-0.6604,-0.5842,-0.1016,-0.3302
4707,137,12,7,64,9/22/2021,,43,SG47,52-A,1.00,2/26/2021,Dhriti,Alexis,HCS,HCS-127,7,1160,5005,3845,SA,9/8/2021,ET,12,110,25,d40g,2.5,9/8/2021,SA,5,9/13/2021,AW,5.0810,2.0710,2.0370,2.1950,1.8530,1.8170,1.9860,339.5,AW,3092,AW,9.11,20210913,2646,W,1.0120,99.18,0.0378,1.2472,2.7967,4.1,0.134,100.45,96.8516,99.8501,99.5502,N,N,,,LucasT,20210914.1,135.958,88.4476,1.537,Mason,20210914,20210914,LucasT,,Mina,Nicholas,Nicholas,43C14,9/14/2021,1,9/14/2021,5a,5a,5a,5a,5a,5a,5a,1,1,5a,4707,4,3,C,14,1.04,0,-0.3556,-0.127,-0.1524,0,0.0508,-0.0762
4708,138,12,7,69,10/27/2021,,,SG47,52-A,1.50,2/26/2021,Pranav/Caroline,Caroline,HCS,HCS-133,7,1165,4925,3760,SA,10/11/2021,ET,12,110,25,d40g,2,10/11/2021,ET,7,10/18/2021,LR,5.0810,2.0590,2.0310,2.1960,1.8510,1.7880,1.9920,337.9,LR,3090,LR,9.14,20211018,2657,W,0.1874,99.59,0.0000,0.3011,3.4249,3.7,0.116,101.349,97.901,99.5502,99.5502,N,N,,,LucasT,20211019.1,166.164,106.575,1.559,Erin,20211019,20211019,LucasT,,Caroline,Erin,Erin,,10/19/2021,1,10/19/2021,5b,5a,5b,5a,5a,5a,5a,1,1,5a,4708,,,,,1.017,0,-0.6604,-0.2794,-0.127,-0.0508,-0.6858,0.0762
4709,139,12,7,65,9/29/2021,,,SG47,52-A,0.66,3/1/2021,Alina,Erin,HCS,HCS-128,6,1185,4930,3745,WW,9/13/2021,SA,12,110,25,d40g,2,9/13/2021,ET,9,9/22/2021,AW/LR,5.0890,2.0800,2.0180,2.1940,1.8240,1.7810,1.9890,337.0,AW,3080,AW,9.14,20210922,2630,W,1.6866,98.58,0.2281,1.1787,4.0684,5.5,0.136,97.7511,97.4513,99.4003,99.7001,N,N,,,LucasT,20210923,118.851,89.2522,1.332,Mina,20210922.1,20210923,LucasT,,Mason,Mason,Mason,,9/23/2021,1,9/22/2021,5b,5a,5b,5a,5a,5a,5a,1,1,5a,4709,,,,,1.013,0.2032,-0.127,-0.6096,-0.1778,-0.7366,-0.8636,0
4710,140,12,7,62,9/8/2021,,46,SG47,52-A,0.83,3/1/2021,Alina,Erin,HCS,HCS-125,6,1180,4785,3605,SA,8/26/2021,ET,11,110,25,d40g,1.5,8/26/2021,SA,8,9/3/2021,AW/LR,5.0860,2.0800,2.0320,2.1880,1.8230,1.7980,1.9900,337.7,AW,3006,AW,8.90,20210903,2636,W,1.8741,98.80,0.1897,99.6586,0.0000,99.8,0.111,97.6012,98.5007,99.5502,99.5502,N,N,,,LucasT,20210907.1,150.523,90.8904,1.656,Mason,20210907.1,20210903.2,EricH,,Mina,Erin/Nicholas,Erin,46A12,9/7/2021,4,9/7/2021,5b,5a,5b,5a,5a,5a,5a,1,1,5a,4710,4,6,A,12,0.975,0.127,-0.127,-0.254,-0.3302,-0.762,-0.4318,0.0254
4711,141,12,7,67,10/12/2021,,,SG47,52-A,1.50,3/1/2021,Shanay,Erin,HCS,HCS-132,8,1145,4765,3620,SA,10/1/2021,SA,12,110,25,d40g,2,10/1/2021,ET,6,10/7/2021,AW/LR,5.0810,2.0980,2.0480,2.1890,1.8500,1.8120,1.9900,340.7,AW,3076,AW,9.03,20211007,2659,W,0.2999,99.66,0.0000,0.1880,1.6924,1.9,0.095,100.3,98.8006,99.5502,100,N,N,,,Erin,20211007.2,151.084,92.1208,1.640,EricH,20211008,20211007,Erin,,Erin,EricH,EricH,,10/7/2021,0,10/8/2021,5a,5a,5a,5a,5a,5a,5a,1,1,5a,4711,,,,,0.979,0,0.3302,0.1524,-0.3048,-0.0762,-0.0762,0.0254
4712,142,12,7,63,9/15/2021,,46,SG47,52-A,1.00,3/1/2021,Alexis,Erin,HCS,HCS-125,9,1130,4775,3645,SA,8/30/2021,ET,11,110,25,d40g,2.5,8/30/2021,ET,8,9/7/2021,AW/LR,5.0800,2.0850,2.0340,2.1830,1.8520,1.8070,1.9880,338.6,AW,3048,AW,9.00,20210907,2660,W,0.5622,99.70,0.1128,0.7895,5.1128,6.0,0.137,101.049,98.3508,99.5502,99.8501,N,N,,,LucasT,20210908.2,117.41,93.636,1.254,EricH,20210908,20210907,Erin,,Erin,EricH,Mason,46B12,9/8/2021,1,9/8/2021,5a,5a,5a,5a,5a,5a,5a,1,1,5a,4712,4,6,B,12,0.986,-0.0254,0,-0.2032,-0.4572,-0.0254,-0.2032,-0.0254
4713,143,12,7,64,9/22/2021,PATCH JOB,,SG47,52-A,0.33,3/1/2021,Erin,Dhriti,HCS,HCS-127,8,1150,4805,3655,SA,9/7/2021,SA,11,110,25,d40g,2,9/7/2021,ET,9,9/16/2021,AW/LR,5.0700,2.0760,2.0440,2.1850,1.8370,1.7850,1.9920,336.9,AW,3082,AW,9.15,20210916,2639,W,1.5742,98.91,0.1137,1.2505,2.9178,4.3,0.145,98.5007,98.5007,100.15,98.5007,N,N,,,LucasT,20210917,110.718,82.6617,1.339,Erin,20210916.1,20210916,Erin,,Erin,EricH,EricH,,9/17/2021,1,9/16/2021,5b,5a,5b,5a,5a,5a,5a,1,1,5a,4713,,,,,0.989,-0.2794,-0.2286,0.0508,-0.4064,-0.4064,-0.762,0.0762
4714,144,12,7,48,6/1/2021,,,SG47,52-A,0.75,3/1/2021,Alexis,Erin,HCS,HCS-80,8,1140,4740,3600,SA,5/5/2021,VM,10,110,25,d40g,7,5/5/2021,SA,9,5/14/2021,LR,5.0760,2.0970,2.0320,2.1920,1.8620,1.8000,1.9890,339.7,LR,3004,LR,8.84,20210514,2649,W,1.5368,99.29,0.1510,2.5670,5.0208,7.7,0.174,98.8006,99.1004,99.7001,99.5502,N,N,,,Zander,20210524,332.92,238.703,1.395,Zander,20210521.2,20210524,Zander,,Mason,Adin,Adin,,5/24/2021,10,5/21/2021,5a,5a,5a,5a,5a,5a,5a,1,1,5a,4714,,,,,0.974,-0.127,0.3048,-0.254,-0.2286,0.2286,-0.381,0
4715,145,12,7,64,9/22/2021,,,SG47,52-A,0.40,3/1/2021,Erin,Zander,HCS,HCS-127,9,1130,4870,3740,SA,9/9/2021,ET,12,110,25,d40g,2,9/9/2021,ET,6,9/15/2021,AW/LR,5.0810,2.0640,2.0360,2.1930,1.8530,1.8180,1.9840,338.8,AW,3076,AW,9.08,20210915,2647,W,2.9235,99.21,0.0378,0.3778,3.6268,4.0,0.118,100.75,97.3013,99.1004,99.7001,N,N,,,Erin,20210915.4,126.826,81.6127,1.554,Erin,20210916,20210915,Erin,,Erin,Mina,Mina,,9/15/2021,0,9/16/2021,5b,5a,5b,5a,5a,5a,5a,1,1,5a,4715,,,,,1.012,0,-0.5334,-0.1524,-0.2032,0,0.0762,-0.127
4716,146,12,7,57,8/4/2021,,47,SG47,52-A,0.83,3/1/2021,Alina,Erin,HCS,HCS-98,8,1145,4605,3460,SA,7/20/2021,CC,11,110,25,d40g,1.5,7/20/2021,SA,6,7/26/2021,AW/LR,5.0790,2.0850,2.0300,2.1840,1.8280,1.8010,1.9880,337.2,AW,2986,AW,8.86,20210726,2659,W,1.0120,99.66,0.1128,1.9932,5.6036,7.7,0.162,100.6,98.6507,99.7001,99.7001,N,N,,,Mason,20210730,106.904,69.6187,1.536,EricH,20210727.2,20210729,Mason,,Mason,Mina,Adin,47D12,7/30/2021,4,7/27/2021,5b,5a,5b,5a,5a,5a,5a,1,1,5a,4716,4,7,D,12,0.936,-0.0508,0,-0.3048,-0.4318,-0.635,-0.3556,-0.0254
4717,147,12,7,62,9/8/2021,,36,SG47,52-A,0.40,3/1/2021,Erin,Dhriti,HCS,HCS-125,8,1145,4745,3600,SA,8/24/2021,SA,12,110,25,d40g,2,8/24/2021,ET,6,8/30/2021,AW/LR,5.0790,2.0850,2.0400,2.1890,1.8600,1.7980,1.9890,339.3,AW,3114,AW,9.18,20210830,2661,W,0.9370,99.74,0.0376,0.3006,3.3070,3.6,0.112,99.8501,99.7001,99.7001,99.7001,N,N,,,LucasT,20210831.3,149.945,93.1347,1.610,EricH,20210901.1,20210901,Erin,,Caroline,Caroline,EricH,36C12,8/31/2021,1,9/1/2021,5a,5a,5a,5a,5a,5a,5a,1,1,5a,4717,3,6,C,12,0.974,-0.0508,0,-0.0508,-0.3048,0.1778,-0.4318,0
4718,148,12,8,,,DIED IN MACHINING 10/7/21,,SG47,52-A,1.00,3/1/2021,Shanay,Alina,HCS,HCS-132,6,1185,4930,3745,SA,9/30/2021,SA,12,110,25,d40g,1.5,9/30/2021,SA,7,10/7/2021,AW/LR,,,,,,,,0.0,,,,#DIV/0!,,#NUM!,,,,,,,,,,,,,,,,,,#NUM!,#NUM!,,,,,,,,,,,,#NUM!,#NUM!,#NUM!,8,#DIV/0!,8,#N/A,#N/A,#N/A,#N/A,FALSE,FALSE,#N/A,4718,,,,,1.013,-129.0574,-52.959,-51.8668,-55.9054,-47.0662,-46.101,-50.5206
4719,149,12,8,,,DIED AFTER REPEATED PATCH JOBS,,SG47,52-A,0.75,3/1/2021,Alexis,Alina,HCS,HCS-70,7,1165,4860,3695,JT,3/12/2021,SA,10,110,25,d40g,2,3/12/2021,ET,21,4/2/2021,AW,5.0800,2.0700,1.9710,2.2070,1.8790,1.8070,1.9910,338.4,AW,3076,AW,9.09,20210402,#NUM!,,,,,,,,,,,,,,,,,,#NUM!,#NUM!,,,,,,,,Adin,,,,#NUM!,#NUM!,#NUM!,8,5a,8,#N/A,#N/A,#N/A,#N/A,FALSE,FALSE,#N/A,4719,,,,,0.999,-0.0254,-0.381,-1.8034,0.1524,0.6604,-0.2032,0.0508
4720,150,12,7,48,6/1/2021,,33,SG47,52-A,0.75,3/1/2021,Alina,Alexis,HCS,HCS-81,7,1180,4870,3690,VM,5/12/2021,JL,10,110,25,d40g,2.5,5/12/2021,ET,9,5/21/2021,AW/LR,5.0770,2.0800,2.0370,2.1870,1.8430,1.8000,1.9890,338.0,AW,2992,AW,8.85,20210521,2655,W,1.6866,99.51,0.0377,0.8663,2.3729,3.3,0.125,99.8501,99.4003,99.5502,99.2504,N,N,,,Zander,20210526,379.876,259.01,1.467,Zander,20210525.1,20210525,Zander,,Adin,Adin,Adin,33A12,5/26/2021,5,5/25/2021,5a,5a,5a,5a,5a,5a,5a,1,1,5a,4720,3,3,A,12,0.998,-0.1016,-0.127,-0.127,-0.3556,-0.254,-0.381,0
4721,151,12,7,68,10/19/2021,wide end had a few lose fiber ends - cut off with razor blade,,SG47,52-A,0.30,3/1/2021,Erin,Zander,HCS,HCS-134,8,1140,4960,3820,SA,10/12/2021,ET,12,110,25,d40g,3,10/12/2021,SA,6,10/18/2021,LR,5.0820,2.0790,2.0340,2.1830,1.8610,1.8030,1.9910,338.9,LR,3084,LR,9.10,20211018,2637,W,0.5248,98.84,0.1138,0.3034,2.1616,2.6,0.124,99.4003,96.4018,99.8501,99.7001,N,N,,,Mina,20211018.4,107.186,77.3593,1.386,Mina,20211018.1,20211018,Mina,,Caroline,Caroline,Caroline,,10/18/2021,0,10/18/2021,5a,5a,5a,5a,5a,5a,5a,1,1,5a,4721,,,,,1.033,0.0254,-0.1524,-0.2032,-0.4572,0.2032,-0.3048,0.0508
4722,152,12,7,62,9/8/2021,52-A/51-B,46,SG47,52-A,0.30,3/1/2021,Erin,Alexis,HCS,HCS-126,6,1185,4890,3705,SA,8/31/2021,SA,11,110,25,d40g,2.5,8/31/2021,ET,3,9/3/2021,AW/LR,5.0820,2.0880,2.0330,2.1870,1.8380,1.7780,1.9890,337.4,AW,3076,AW,9.12,20210903,2654,W,3.2609,99.48,0.3014,99.6986,0.0000,100.0,0.109,99.2504,99.7001,99.1004,99.8501,N,N,,,LucasT,20210907.1,158.675,90.8904,1.746,Mason,20210907.1,20210903.2,EricH,,Mina,Erin/Nicholas,Erin,46C12,9/7/2021,4,9/7/2021,5b,5a,5b,5a,5a,5a,5a,1,1,5a,4722,4,6,C,12,1.002,0.0254,0.0762,-0.2286,-0.3556,-0.381,-0.9398,0
4723,153,12,7,55,7/21/2021,,43,SG47,51-B,1.00,3/1/2021,Matthew,Alexis,HCS,HCS-95,8,1145,4885,3740,SA,6/30/2021,JL,11,110,25,d40g,3,6/30/2021,ET,9,7/9/2021,AW/LR,5.0800,2.0850,2.0440,2.1940,1.8570,1.8080,1.9880,340.2,AW,3070,AW,9.02,20210709,2659,W,1.4243,99.66,0.0376,1.0906,2.2565,3.4,0.123,100.3,98.6507,99.8501,99.8501,N,N,,,Erin,20210712,175.692,112.441,1.563,Erin,20210712.1,20210712,Erin,,Erin,Mina,Mina,43C12,7/12/2021,3,7/12/2021,5a,5a,5a,5a,5a,5a,5a,1,1,5a,4723,4,3,C,12,1.012,-0.0254,0,0.0508,-0.1778,0.1016,-0.1778,-0.0254
4724,154,12,7,43,4/27/2021,,30,SG47,51-B,0.30,3/1/2021,Erin,Jerome,HCS,HCS-73,6,1180,4875,3695,JT,3/29/2021,SA,10,110,25,d40g,2.5,3/29/2021,ET,16,4/14/2021,AW/LR,5.0800,2.0750,2.0280,2.2000,1.8610,1.8000,1.9870,339.3,AW,3102,AW,9.14,20210414,2656,W,2.3988,99.55,0.0377,1.6566,8.6973,10.4,0.176,101.349,98.3508,99.5502,98.9505,N,N,,,Jerome,20210415,230.751,245.395,0.940,Jerome,20210415.1,20210415.1,Jerome,,Mason,Adin,Mason,30D12,4/15/2021,1,4/15/2021,5a,5a,5a,5a,5a,5a,5a,1,1,5a,4724,3,0,D,12,0.999,-0.0254,-0.254,-0.3556,-0.0254,0.2032,-0.381,-0.0508
4725,155,12,7,62,9/8/2021,,46,SG47,51-B,1.50,3/1/2021,Dhriti,Alexis,HCS,HCS-125,9,1130,4770,3640,SA,8/25/2021,SA,12,110,25,d40g,2,8/25/2021,ET,5,8/30/2021,AW/LR,5.0810,2.0910,2.0390,2.1780,1.8580,1.8030,1.9880,338.8,AW,3122,AW,9.21,20210830,2659,W,1.1245,99.66,0.0000,0.4137,3.0463,3.5,0.106,100,99.5502,99.5502,99.5502,N,N,,,LucasT,20210831.3,163.016,93.1347,1.750,EricH,20210901.1,20210901,Erin,,Caroline,Caroline,EricH,46D12,8/31/2021,1,9/1/2021,5b,5a,5b,5a,5a,5a,5a,1,1,5a,4725,4,6,D,12,0.985,0,0.1524,-0.0762,-0.5842,0.127,-0.3048,-0.0254
4726,156,12,7,67,10/12/2021,,,SG47,51-B,1.00,3/1/2021,Matthew,Jerome,HCS,HCS-131,9,1135,4905,3770,SA,9/29/2021,ET,12,110,25,d40g,2.5,9/29/2021,ET,8,10/7/2021,AW/LR,5.0810,2.0810,2.0450,2.1930,1.8600,1.8150,1.9870,340.4,AW,3088,AW,9.07,20211007,2656,W,0.7496,99.55,0.0000,0.3012,1.6943,2.0,0.113,99.8501,99.2504,99.2504,99.8501,N,N,,,Erin,20211007.2,141.962,92.1208,1.541,EricH,20211008,20211007,Erin,,Erin,EricH,EricH,,10/7/2021,0,10/8/2021,5a,5a,5a,5a,5a,5a,5a,1,1,5a,4726,,,,,1.02,0,-0.1016,0.0762,-0.2032,0.1778,0,-0.0508
4727,157,12,7,48,6/1/2021,,36,SG47,51-A,0.75,3/1/2021,Alexis,Caroline,HCS,HCS-82,8,1135,4855,3720,VM,5/14/2021,VM,10,110,25,d40g,2.5,5/14/2021,ET,7,5/21/2021,AW/LR,5.0780,2.0650,2.0300,2.1920,1.8150,1.7950,1.9890,336.2,AW,3018,AW,8.98,20210521,2656,W,1.9490,99.55,0.0753,1.8825,3.5392,5.5,0.151,99.5502,99.7001,99.4003,99.5502,N,N,,,Erin,20210526.1,356.115,259.01,1.375,Zander,20210525.1,20210525,Zander,,Adin,Adin,Adin,36D12,5/26/2021,5,5/25/2021,5b,5a,5b,5a,5a,5a,5a,1,1,5a,4727,3,6,D,12,1.006,-0.0762,-0.508,-0.3048,-0.2286,-0.9652,-0.508,0
4728,158,12,7,59,8/19/2021,,45,SG47,51-B,0.83,3/2/2021,Alina,Alexis,HCS,HCS-101,8,1145,4830,3685,SA,8/3/2021,JL,11,110,25,d40g,2,8/3/2021,SA,6,8/9/2021,AW/LR,5.0800,2.0890,2.0320,2.1920,1.8710,1.8080,1.9900,340.4,AW,3126,AW,9.18,20210809,2656,W,0.3748,99.55,0.1130,0.7154,3.3886,4.2,0.126,100.15,98.9505,98.6507,100.45,N,N,,,Mason,20210809.2,130.554,92.9785,1.404,Mina,20210810,20210809,Mason,,Mason,Erin,Erin,45D12,8/9/2021,0,8/10/2021,5a,5a,5a,5a,5a,5a,5a,1,1,5a,4728,4,5,D,12,0.997,-0.0254,0.1016,-0.254,-0.2286,0.4572,-0.1778,0.0254
4729,159,12,7,59,8/19/2021,,47,SG47,51-B,0.75,3/2/2021,Alina,Alexis,HCS,HCS-102,9,1130,4920,3790,SA,8/9/2021,JL,11,110,25,d40g,2.5,8/9/2021,LR,4,8/13/2021,AW/LR,5.0800,2.0720,2.0200,2.2100,1.8590,1.8120,1.9910,340.4,AW,3150,AW,9.25,20210813,2663,W,1.1244,99.81,0.0000,0.4882,3.9054,4.4,0.115,99.7001,99.7001,100,99.8501,N,N,,,Erin,20210813.1,149.687,77.9868,1.919,Erin,20210816,20210813,Erin,,Mason,Mason,Mason,47C12,8/13/2021,0,8/16/2021,5b,5a,5b,5a,5a,5a,5a,1,1,5a,4729,4,7,C,12,1.025,-0.0254,-0.3302,-0.5588,0.2286,0.1524,-0.0762,0.0508
4730,160,12,7,56,7/27/2021,,42,SG47,52-B,0.75,3/2/2021,Alina,Alexis,HCS,HCS-97,7,1180,4780,3600,SA,7/14/2021,GP,11,110,25,d40g,1.5,7/14/2021,SA,6,7/20/2021,AW/LR,5.0820,2.0830,2.0490,2.2000,1.8360,1.7980,1.9870,339.7,AW,3044,AW,8.96,20210720,2654,W,1.1994,99.48,0.0000,0.9420,2.1477,3.1,0.115,99.1004,99.4003,99.7001,99.7001,N,N,,,Mina,20210721,216.786,91.7741,2.362,Mina,20210720.1,20210721,Mina,,Adin,Adin,Adin,42D12,7/21/2021,1,7/20/2021,5a,5a,5a,5a,5a,5a,5a,1,1,5a,4730,4,2,D,12,0.974,0.0254,-0.0508,0.1778,-0.0254,-0.4318,-0.4318,-0.0508
4731,161,12,7,61,9/1/2021,,,SG47,52-B,1.00,3/2/2021,Alina,Erin,HCS,HCS-103,8,1145,4830,3685,SA,8/18/2021,JL,12,110,25,d40g,1.5,8/18/2021,SA,6,8/24/2021,AW/LR,5.0890,2.0910,2.0310,2.1850,1.8300,1.7810,1.9910,337.7,AW,2964,AW,8.78,20210824,2635,W,1.7991,98.76,0.1898,0.6452,3.5294,4.4,0.113,98.051,97.3013,99.8501,99.8501,N,N,,,LucasT,20210826.1,154.601,90.609,1.706,Mina,20210825.1,20210826,Erin,,Erin,Erin,EricH,,8/26/2021,2,8/25/2021,5b,5b,5b,5a,5a,5a,5a,1,1,5a,4731,,,,,0.997,0.2032,0.1524,-0.2794,-0.4064,-0.5842,-0.8636,0.0508
4732,162,12,7,64,9/22/2021,was this a patch too? potting date suggests it,,SG47,52-B,1.50,3/2/2021,Ritvik,Erin,HCS,HCS-102,8,1150,4710,3560,JL,8/11/2021,JL,12,110,25,d40g,2,8/11/2021,LR,33,9/13/2021,AW,5.0610,2.0780,2.0230,2.1880,1.8600,1.8150,1.9850,337.4,AW,2904,AW,8.61,20210913,2580,W,2.1739,96.70,0.1550,2.3256,6.0853,8.6,0.170,95.0525,98.3508,97.3013,96.1019,N,N,,,LucasT,20210914.3,98.5687,82.3317,1.197,Nicholas,20210914.1,20210914,Nicholas,,Mina,Nicholas,Erin,,9/14/2021,1,9/14/2021,5c,5c,5a,5c,5b,5a,5a,1,1,5b,4732,,,,,0.963,-0.508,-0.1778,-0.4826,-0.3302,0.1778,0,-0.1016
4733,106,13,7,76,1/5/2022,,,SG47,52-B,1.00,3/2/2021,Mina,Alexis,HCS,HCS-144,8,1140,4850,3710,SA,12/13/2021,ET,15,110,25,d40g,1.5,12/13/2021,ET,3,12/16/2021,AW/LR,5.0890,2.0690,2.0270,2.1790,1.8360,1.8080,1.9890,337.2,AW,3048,AW,9.04,20211216,2652,W,10.1199,99.40,0.4148,2.4510,4.1478,7.0,0.164,101.349,98.3508,99.5502,98.3508,N,N,,,Nicholas,20211216.5,160.331,116.702,1.374,Mason,20211216.1,20211216,Nicholas,,Erin,Erin,Erin,,12/16/2021,0,12/16/2021,5b,5a,5b,5a,5a,5a,5a,1,1,5a,4733,,,,,1.005,-0.0254,-0.4064,-0.3048,-0.3556,-0.5334,-0.1778,0
4734,107,13,7,64,9/22/2021,,,SG47,52-B,1.00,3/2/2021,Jerome,Alexis,HCS,HCS-102,7,1155,4915,3760,SA,8/6/2021,JL,11,110,25,d40g,7.5,8/6/2021,LR,38,9/13/2021,AW,5.0670,2.0730,2.0370,2.1720,1.8490,1.7900,1.9880,335.5,AW,3088,AW,9.20,20210913,2621,W,1.7242,98.24,0.4578,99.5040,0.0000,100.0,0.124,97.3013,99.4003,98.051,98.2009,N,N,,,Erin,20210914.4,92.4502,74.9875,1.233,Mason,20210914.2,20210914,Nicholas,,Mina,Mason,Erin,,9/14/2021,1,9/14/2021,5b,5a,5b,5a,5a,5a,5a,1,1,5a,4734,,,,,1.019,-0.5842,-0.3048,-0.0508,-0.5334,-0.2032,-0.635,-0.0254
4735,108,13,7,45,5/10/2021,,33,SG47,52-B,1.50,3/2/2021,Matthew,Dhriti,HCS,HCS-78,8,1115,4775,3660,ET,4/26/2021,JL,10,110,25,d40g,2,4/26/2021,ET,9,5/5/2021,AW/LR,5.0870,2.0900,2.0310,2.1750,1.8450,1.7920,1.9900,337.7,AW,2994,AW,8.87,20210505,2656,W,0.9370,99.55,0.0753,0.9413,4.1039,5.1,0.134,99.4003,99.7001,99.1004,100,N,N,,,Erin,20210505.1,271.415,189.206,1.434,Mina,20210505.1,20210505,Erin,,Mason,Mason,Mason,33A13,5/5/2021,0,5/5/2021,5b,5a,5b,5a,5a,5a,5a,1,1,5a,4735,3,3,A,13,0.992,-0.0762,0.127,-0.2032,-0.4572,-0.3048,-0.5842,0.0254
4736,109,13,7,72,11/16/2021,,,SG47,52-B,0.75,3/2/2021,Alexis,Matthew,HCS,HCS-138,6,1180,4845,3665,WW,11/3/2021,SA,12,110,25,d40g,2,11/3/2021,ET,5,11/8/2021,AW/LR,5.0960,2.0740,2.0320,2.1890,1.8540,1.8050,1.9900,339.7,AW,3046,AW,8.97,20211108,2643,W,0.5623,99.06,0.0757,0.9081,2.7620,3.7,0.142,99.5502,98.3508,99.2504,99.1004,N,N,,,Mason,20211109,123.316,113.205,1.089,Mina,20211108,20211109,Mason,,Mason,Erin,Erin,,11/9/2021,1,11/8/2021,5a,5a,5a,5a,5a,5a,5a,1,1,5a,4736,,,,,0.993,0.1524,-0.2794,-0.1778,-0.1016,-0.0762,-0.254,0.0254
4737,110,13,7,74,12/8/2021,,,SG47,52-A,0.40,3/3/2021,Erin,Zander,HCS,HCS-142,9,1125,4925,3800,SA,11/24/2021,ET,13,110,25,d40g,2,11/24/2021,ET,7,12/1/2021,AW/LR,5.0890,2.0800,2.0410,2.1680,1.8520,1.8120,1.9940,338.6,AW,3042,AW,8.98,20211201,2650,W,1.4992,99.33,0.0755,0.7925,3.3962,4.3,0.140,100,98.051,99.5502,99.7001,N,N,,,Nicholas,20211202,145.005,107.292,1.352,LucasT,20211202,20211202,LucasT,,Mina,Nicholas,LucasT,,12/2/2021,1,12/2/2021,5b,5a,5b,5a,5a,5a,5a,1,1,5a,4737,,,,,1.03,-0.0254,-0.127,0.0508,-0.635,-0.127,-0.0762,0.127
4738,111,13,7,55,7/21/2021,,44,SG47,52-B,0.83,3/3/2021,Suhani/Nicholas,Zander/Fyodor,HCS,HCS-95,8,1130,4850,3720,SA,6/30/2021,JL,11,110,25,d40g,4,6/30/2021,ET,12,7/12/2021,AW/LR,5.0870,2.0720,2.0370,2.1920,1.8410,1.8000,2.0030,339.8,AW,3060,AW,9.01,20210712,2645,W,1.5367,99.14,0.0756,0.2647,1.1720,1.5,0.106,100.45,96.8516,99.7001,99.5502,N,N,,,Erin,20210712,168.778,112.441,1.501,Erin,20210712.1,20210712,Erin,,Erin,Mina,Mina,44A13,7/12/2021,0,7/12/2021,5a,5a,5a,5a,5a,5a,5a,1,1,5a,4738,4,4,A,13,1.008,-0.0762,-0.3302,-0.0508,-0.0254,-0.4064,-0.381,0.3556
4739,112,13,7,74,12/8/2021,,,SG47,52-B,0.66,3/3/2021,Suhani,Zander,HCS,HCS-141,6,1185,5065,3880,SA,11/22/2021,ET,13,110,25,d40g,3,11/22/2021,ET,14,12/6/2021,AW/LR,5.0810,2.0840,2.0230,2.1650,1.8350,1.8040,1.9820,335.3,AW,3070,AW,9.16,20211206,2647,W,0.4123,99.21,0.0000,0.4911,4.1557,4.6,0.120,100.3,98.051,99.1004,99.4003,N,N,,,LucasT,20211207,96.1177,91.9314,1.046,LucasT,20211207,20211207,LucasT,,Caroline,LucasT,LucasT,,12/7/2021,1,12/7/2021,5b,5a,5b,5a,5a,5a,5a,1,1,5a,4739,,,,,1.051,-0.2286,-0.0254,-0.4064,-0.7112,-0.5588,-0.2794,-0.1778
4740,113,13,7,75,12/15/2021,,,SG47,52-A,0.50,3/3/2021,Erin,Zander,HCS,HCS-143,7,1160,5025,3865,SA,11/30/2021,ET,13,110,25,d40g,2,11/30/2021,ET,8,12/8/2021,AW/LR,5.0890,2.0730,2.0400,2.1790,1.8370,1.8050,1.9880,337.9,AW,3066,AW,9.07,20211208,2642,W,0.6747,99.03,0.1893,2.9145,4.9584,8.1,0.171,100,98.051,99.1004,98.9505,N,N,,,Erin,20211209.2,136.518,94.649,1.442,Erin,20211209.1,20211209,Erin,,Caroline,Erin,Erin,,12/9/2021,1,12/9/2021,5a,5a,5a,5a,5a,5a,5a,1,1,5a,4740,,,,,1.047,-0.0254,-0.3048,0.0254,-0.3556,-0.508,-0.254,-0.0254
4741,114,13,7,73,11/30/2021,,,SG47,52-B,0.80,3/3/2021,Shanay,Suhani,HCS,HCS-140,7,1155,4965,3810,SA,11/15/2021,ET,12,100,25,d40g,2,11/15/2021,ET,3,11/18/2021,AW/LR,5.0930,2.0740,2.0320,2.1820,1.8470,1.7950,1.9890,338.1,AW,3052,AW,9.03,20211118,2657,W,1.4618,99.59,0.0000,0.3387,5.0057,5.3,0.122,99.2504,99.5502,99.5502,100,N,N,,,Erin,20211118.4,106.416,90.8262,1.172,Nicholas,20211118,20211118,Erin,,Erin,EricH,Erin,,11/18/2021,0,11/18/2021,5a,5a,5a,5a,5a,5a,5a,1,1,5a,4741,,,,,1.033,0.0762,-0.2794,-0.1778,-0.2794,-0.254,-0.508,0
