Repository: masonrh2/sphenix_cosmics

File: files/blocks_13-64.csv (part 38 of 56)
 DBN,Don't edit Block occurance,BL,Status,BNL shipment,Shipping date,Comment,Sector,Fiber type,Fiber batch,Filling time (h),FF date,Filled by,Checked by,W powder,W bucket number,Mold number,Empty mold (g),Filled mold (g),W filling mass (g),fibers loaded by,W filling date,W filled by,Epoxy batch,Resin mass (g),Hardener mass (g),potting notes,Epoxy filling time (min),Epoxy filling date,Epoxy preparer,Delta Mach-Pot,Machining date,Machined by,L (in),BT (in),BB (in),BH (in),ST (in),SB (in),SH (in),Volume (mL),Measured by,Mass (g),Measured by,Density(g/mL),Tested on,# Fibers N,Good end,ABS N-W (%),# Fibers / # Holes (%),10-15(%),15-50(%),50-75(%),r75 (%),R,T1(BL) Fiber %,T2(BR) Fiber %,T3(TL) Fiber %,T4(TR) Fiber %, missing row?,13 connected holes?,FOM_N,FOM_I,Tested by,Tested on,Scintillation (mV),Calibration (mV),Ratio (Calibrated Twice),Tested by,Tested on,Natural Pictures,Tested by,Retouch,Density Result Checked?,Light Checked?,Natural Pictures checked?,Sector ID (SSBBR),LT M/D/YYYY,Days Mach-LT,Scint M/D/YYYY,Block Grade,De,Di,LT,LTQ,Vi,Sci,Pic,X,LT-all,DBN,S-left,S-right,column,row,relative W weight,Δ(L) [mm],Δ(BT) [mm],Δ(BB) [mm],Δ(BH) [mm],Δ(ST) [mm],Δ(SB) [mm],Δ(SH) [mm]
4742,115,13,7,67,10/12/2021,,,SG47,52-B,0.90,3/3/2021,Nicholas,Zander,HCS,HCS-131,9,1125,4835,3710,SA,9/29/2021,ET,12,110,25,d40g,3,9/29/2021,ET,8,10/7/2021,AW/LR,5.0930,2.0790,2.0400,2.1700,1.8450,1.7950,1.9820,337.1,AW,3024,AW,8.97,20211007,2658,W,1.1619,99.63,0.0000,1.3168,3.2731,4.6,0.124,100.9,98.5007,99.4003,99.7001,N,N,,,Erin,20211007.2,156.326,92.1208,1.697,EricH,20211008,20211007,Erin,,Erin,EricH,EricH,,10/7/2021,0,10/8/2021,5b,5a,5b,5a,5a,5a,5a,1,1,5a,4742,,,,,1.005,0.0762,-0.1524,0.0254,-0.5842,-0.3048,-0.508,-0.1778
4743,116,13,7,69,10/27/2021,,,SG47,52-A,0.40,3/3/2021,Erin,Alina,HCS,HCS-134,6,1175,4945,3770,WW,10/15/2021,SA,12,110,25,d40g,1.5,10/15/2021,ET,5,10/20/2021,LR,5.0890,2.0780,2.0230,2.1800,1.8670,1.8130,1.9850,338.7,LR,3042,LR,8.98,20211020,2625,W,1.3493,98.39,0.0762,0.7619,4.2667,5.1,0.137,99.5502,94.9025,99.4003,99.7001,N,N,,,LucasT,20211021.1,86.9827,46.8268,1.858,Nicholas,20211021,20211020,Mina,,Erin,Erin,Erin,,10/21/2021,1,10/21/2021,5b,5a,5a,5a,5b,5a,5a,1,1,5b,4743,,,,,1.022,-0.0254,-0.1778,-0.4064,-0.3302,0.254,-0.0508,-0.1016
4744,117,13,7,67,10/12/2021,,,SG47,52-B,0.90,3/3/2021,Nicholas,Suhani,HCS,HCS-132,6,1175,4850,3675,SA,10/1/2021,SA,12,110,25,d40g,2.5,10/1/2021,ET,6,10/7/2021,AW/LR,5.0920,2.0780,2.0420,2.1760,1.8420,1.8070,1.9890,338.5,AW,3046,AW,9.00,20211007,2656,W,0.6372,99.55,0.0753,0.9036,3.2380,4.2,0.128,101.649,97.901,99.5502,99.1004,N,N,,,LucasT,20211008.1,131.631,77.9635,1.688,Nicholas,20211007.1,20211007,Erin,,Erin,EricH,EricH,,10/8/2021,1,10/7/2021,5a,5a,5a,5a,5a,5a,5a,1,1,5a,4744,,,,,0.996,0.0508,-0.1778,0.0762,-0.4318,-0.381,-0.2032,0
4745,118,13,7,75,12/15/2021,,,SG47,52-A,0.40,3/3/2021,Erin,Zander,HCS,HCS-143,8,1140,4870,3730,SA,12/3/2021,SA,14,110,25,d40g,3,12/3/2021,ET,5,12/8/2021,AW/LR,5.0890,2.0810,2.0350,2.1840,1.8490,1.8050,1.9940,339.4,AW,3048,AW,8.98,20211208,2646,W,1.6492,99.18,0.1890,2.2676,5.4422,7.9,0.171,100.3,97.7511,99.4003,99.2504,N,N,,,Erin,20211209.2,144.542,94.649,1.527,Erin,20211209.1,20211209,Erin,,Caroline,Erin,Erin,,12/9/2021,1,12/9/2021,5a,5a,5a,5a,5a,5a,5a,1,1,5a,4745,,,,,1.011,-0.0254,-0.1016,-0.1016,-0.2286,-0.2032,-0.254,0.127
4746,119,13,7,76,1/5/2022,,,SG47,52-B,0.83,3/3/2021,Alina,Zander,HCS,HCS-143,9,1120,4890,3770,SA,12/7/2021,SA,14,110,25,d40g,2,12/8/2021,ET,6,12/14/2021,AW/LR,5.0770,2.0610,2.0350,2.1790,1.8400,1.7970,1.9860,335.9,AW,3022,AW,9.00,20211214,2623,W,1.0120,98.31,0.0000,1.1056,5.8711,7.0,0.161,98.3508,97.6012,99.4003,97.901,N,N,,,LucasT,20211215.2,176.054,124.882,1.410,Mason,20211215,20211216.1,LucasT,,Erin,LucasT,LucasT,,12/15/2021,1,12/15/2021,5b,5a,5b,5a,5a,5a,5a,1,1,5a,4746,,,,,1.022,-0.3302,-0.6096,-0.1016,-0.3556,-0.4318,-0.4572,-0.0762
4747,120,13,7,59,8/19/2021,52-B/52-C,,SG47,52-B,0.80,3/3/2021,Shanay,Zander,HCS,HCS-101,8,1135,4820,3685,SA,8/3/2021,JL,11,110,25,d40g,1.5,8/3/2021,SA,6,8/9/2021,AW/LR,5.0890,2.0650,2.0340,2.1780,1.8410,1.8130,1.9880,337.6,AW,3116,AW,9.23,20210809,2652,W,1.7616,99.40,0.0377,1.0181,3.2805,4.3,0.134,99.5502,99.4003,98.9505,99.7001,N,N,,,Mason,20210809.2,151.288,102.071,1.482,Erin,20210809.1,20210809,Mason,,Mason,Erin,Erin,,8/9/2021,0,8/9/2021,5a,5a,5a,5a,5a,5a,5a,1,1,5a,4747,,,,,0.999,-0.0254,-0.508,-0.127,-0.381,-0.4064,-0.0508,-0.0254
4748,121,13,8,68,10/19/2021,bad 2022 group 2,,SG47,52-B,0.92,3/3/2021,Nicholas,Zander,HCS,HCS-133,6,1175,4875,3700,SA,10/8/2021,SA,12,110,25,d40g,2,10/8/2021,ET,5,10/13/2021,AW/LR,5.0880,2.0780,2.0310,2.1680,1.8250,1.7790,1.9890,335.2,AW,3034,AW,9.05,20211013,2648,W,1.9865,99.25,0.0378,1.4728,3.5876,5.1,0.149,100.9,97.4513,99.5502,99.1004,N,N,,,Nicholas,20211014,170.111,109.744,1.550,Erin,20211014.2,20211014,Nicholas,,Mina,Erin,Erin,,10/14/2021,1,10/14/2021,8,5a,5b,5a,5a,5a,5a,1,1,5a,4748,,,,,1.003,-0.0508,-0.1778,-0.2032,-0.635,-0.8128,-0.9144,0
4749,122,13,7,70,11/2/2021,,,SG47,52-A,0.91,3/3/2021,Suhani,Matthew,HCS,HCS-136,7,1160,5075,3915,SA,10/21/2021,ET,12,110,25,d40g,5,10/21/2021,SA,5,10/26/2021,AW/LR,5.0900,2.0750,2.0410,2.1750,1.8340,1.8110,1.9910,338.1,AW,3066,AW,9.07,20211026,2648,W,0.4873,99.25,0.0755,0.4532,4.6450,5.2,0.132,100.3,98.8006,98.8006,99.1004,N,N,,,Mason,20211026.2,160.07,117.578,1.361,EricH,20211027,20211026,Mason,,Erin,LucasT,LucasT,,10/26/2021,0,10/27/2021,5b,5a,5b,5a,5a,5a,5a,1,1,5a,4749,,,,,1.061,0,-0.254,0.0508,-0.4572,-0.5842,-0.1016,0.0508
4750,123,13,7,68,10/19/2021,,,SG47,52-A,0.40,3/3/2021,Erin,Zander,HCS,HCS-134,8,1135,4865,3730,SA,10/12/2021,ET,12,110,25,d40g,3,10/12/2021,SA,6,10/18/2021,LR,5.0920,2.0730,2.0330,2.1750,1.8430,1.8010,1.9870,337.4,LR,3002,LR,8.90,20211018,2661,W,0.4497,99.74,0.0376,0.3758,2.2548,2.7,0.121,101.799,98.051,99.7001,99.4003,N,N,,,Mina,20211018.4,123.282,77.3593,1.594,Mina,20211018.1,20211018,Mina,,Caroline,Caroline,Caroline,,10/18/2021,0,10/18/2021,5a,5a,5a,5a,5a,5a,5a,1,1,5a,4750,,,,,1.011,0.0508,-0.3048,-0.1524,-0.4572,-0.3556,-0.3556,-0.0508
4751,124,13,7,64,9/22/2021,,,SG47,52-C,0.58,3/3/2021,Suhani,Alexis,HCS,HCS-127,9,1125,4785,3660,SA,9/9/2021,ET,12,110,25,d40g,2,9/9/2021,ET,8,9/17/2021,AW/LR,5.0880,2.0780,2.0390,2.1710,1.8500,1.8060,1.9910,338.1,AW,3086,AW,9.13,20210917,2641,W,1.0870,98.99,0.1515,1.2495,3.7107,5.1,0.143,99.2504,97.901,99.7001,99.1004,N,N,,,LucasT,20210921.1,93.8758,84.2927,1.114,Vrishin,20210917.1,20210921,LucasT,,Erin,Erin,Erin,,9/21/2021,4,9/17/2021,5b,5a,5b,5a,5a,5a,5a,1,1,5a,4751,,,,,0.992,-0.0508,-0.1778,0,-0.5588,-0.1778,-0.2286,0.0508
4752,125,13,7,69,10/27/2021,,,SG47,52-C,0.66,3/3/2021,Suhani,Dhriti,HCS,HCS-133,7,1150,4885,3735,SA,10/11/2021,ET,12,110,25,d40g,2,10/11/2021,ET,7,10/18/2021,LR,5.0900,2.0670,2.0420,2.1880,1.8370,1.8000,1.9870,338.2,LR,3050,LR,9.02,20211018,2655,W,0.2998,99.51,0.0377,0.2637,3.8041,4.1,0.118,99.5502,99.5502,99.7001,99.2504,N,N,,,LucasT,20211019.1,157.533,106.575,1.478,Erin,20211019,20211019,LucasT,,Caroline,Erin,Erin,,10/19/2021,1,10/19/2021,5a,5a,5a,5a,5a,5a,5a,1,1,5a,4752,,,,,1.012,0,-0.4572,0.0762,-0.127,-0.508,-0.381,-0.0508
4753,126,13,7,64,9/22/2021,,,SG47,52-C,0.75,3/3/2021,Alexis,Dhriti,HCS,HCS-127,6,1175,4965,3790,SA,9/3/2021,ET,11,110,25,d40g,2,9/3/2021,SA,10,9/13/2021,AW,5.0910,2.0660,2.0250,2.1700,1.8330,1.7950,1.9900,335.8,AW,3064,AW,9.12,20210913,2643,W,1.7242,99.06,0.0757,2.7242,4.7673,7.6,0.165,100.3,98.2009,98.2009,99.5502,N,N,,,LucasT,20210914.1,119.659,88.4476,1.353,Mason,20210914,20210914,LucasT,,Mina,Nicholas,Nicholas,,9/14/2021,1,9/14/2021,5b,5a,5b,5a,5a,5a,5a,1,1,5a,4753,,,,,1.027,0.0254,-0.4826,-0.3556,-0.5842,-0.6096,-0.508,0.0254
4754,127,13,7,73,11/30/2021,,,SG47,52-C,0.66,3/3/2021,Alexis,Dhriti,HCS,HCS-140,6,1180,4990,3810,SA,11/11/2021,SA,12,110,25,d40g,2,11/11/2021,SA,6,11/17/2021,AW/LR,5.0920,2.0810,2.0400,2.1750,1.8380,1.8120,1.9880,338.4,AW,3096,AW,9.15,20211117,2654,W,1.1994,99.48,0.0000,1.5448,4.2201,5.8,0.143,101.049,98.6507,99.1004,99.1004,N,N,,,LucasT,20211118.1,144.923,85.7739,1.690,Vrishin,20211117.2,20211118,LucasT,,Caroline,LucasT,LucasT,,11/18/2021,1,11/17/2021,5a,5a,5a,5a,5a,5a,5a,1,1,5a,4754,,,,,1.033,0.0508,-0.1016,0.0254,-0.4572,-0.4826,-0.0762,-0.0254
4755,128,13,7,41,4/13/2021,,30,SG47,52-C,1.00,3/3/2021,Dhriti,Alexis,HCS,HCS-73,8,1120,4805,3685,JT,3/26/2021,ET,10,110,25,d40g,3,3/26/2021,ET,14,4/9/2021,AW/LR,5.0920,2.0740,2.0340,2.1870,1.8400,1.8010,1.9850,338.2,AW,3060,AW,9.05,20210409,2659,W,0.8246,99.66,0.1504,3.4976,13.6517,17.3,0.268,99.7001,100.45,99.7001,98.8006,N,N,,,Mason,20210412.3,298.65,260.39,1.147,Erin,20210412.1,20210412,Mason,,Adin,Adin,Adin,30D13,4/12/2021,3,4/12/2021,5a,5a,5a,5a,5a,5a,5a,1,1,5a,4755,3,0,D,13,0.999,0.0508,-0.2794,-0.127,-0.1524,-0.4318,-0.3556,-0.1016
4756,129,13,7,76,1/5/2022,,,SG47,52-C,1.00,3/3/2021,Alexis,Dhriti,HCS,HCS-144,6,1175,4870,3695,SA,12/8/2021,SA,15,110,25,d40g,2.5,12/10/2021,ET,4,12/14/2021,AW/LR,5.0900,2.0900,2.0320,2.1780,1.8470,1.8180,1.9900,339.4,AW,3060,AW,9.02,20211214,2608,W,1.0869,97.75,0.1534,2.8758,6.8252,9.9,0.176,98.2009,96.5517,98.5007,97.7511,N,N,,,LucasT,20211215.1,181.376,124.882,1.452,Mason,20211215,20211216.1,LucasT,,Erin,LucasT,LucasT,,12/15/2021,1,12/15/2021,5b,5a,5a,5b,5a,5a,5a,1,1,5b,4756,,,,,1.001,0,0.127,-0.1778,-0.381,-0.254,0.0762,0.0254
4757,130,13,7,67,10/12/2021,,,SG47,52-C,0.58,3/3/2021,Suhani,Matthew,HCS,HCS-132,8,1140,4705,3565,SA,10/1/2021,SA,12,110,25,d40g,2,10/1/2021,ET,6,10/7/2021,AW/LR,5.0860,2.0830,2.0500,2.1760,1.8460,1.7970,1.9890,338.4,AW,3034,AW,8.97,20211007,2643,W,4.3104,99.06,0.0378,2.3458,4.6538,7.0,0.150,99.4003,98.051,98.3508,100.45,N,N,,,Erin,20211007.2,129.805,92.1208,1.409,EricH,20211008,20211007,Erin,,Erin,EricH,EricH,,10/7/2021,0,10/8/2021,5a,5a,5a,5a,5a,5a,5a,1,1,5a,4757,,,,,0.966,-0.1016,-0.0508,0.2794,-0.4318,-0.2794,-0.4572,0
4758,131,13,7,59,8/19/2021,,,SG47,52-C,0.58,3/4/2021,Suhani,Dhriti,HCS,HCS-102,8,1140,4750,3610,JL,8/11/2021,JL,12,110,25,d40g,2,8/11/2021,LR,6,8/17/2021,AW/LR,5.0890,2.0740,2.0330,2.1790,1.8470,1.8170,1.9880,338.5,AW,3000,AW,8.86,20210817,2658,W,0.6372,99.63,0.0376,0.6772,6.1324,6.8,0.147,101.049,98.3508,99.4003,99.7001,N,N,,,Mason,20210818,147.834,90.5363,1.633,Mason,20210817.1,20210818,Mason,,Mason,Mina,Mina,,8/18/2021,1,8/17/2021,5a,5a,5a,5a,5a,5a,5a,1,1,5a,4758,,,,,0.978,-0.0254,-0.2794,-0.1524,-0.3556,-0.254,0.0508,-0.0254
4759,132,13,7,62,9/8/2021,,,SG47,52-C,0.58,3/4/2021,Suhani,Dhriti,HCS,HCS-126,6,1185,4835,3650,SA,8/31/2021,SA,11,110,25,d40g,2.5,8/31/2021,ET,3,9/3/2021,AW/LR,5.0830,2.0760,2.0290,2.1710,1.8390,1.7810,1.9900,335.7,AW,3076,AW,9.16,20210903,2638,W,4.5728,98.88,0.7961,99.1660,0.0000,100.0,0.105,99.5502,97.0015,99.8501,99.1004,N,N,,,LucasT,20210907.1,174.726,90.8904,1.922,Mason,20210907.1,20210903.2,EricH,,Mina,Erin/Nicholas,Erin,,9/7/2021,4,9/7/2021,5b,5a,5b,5a,5a,5a,5a,1,1,5a,4759,,,,,0.989,-0.1778,-0.2286,-0.254,-0.5588,-0.4572,-0.8636,0.0254
4760,133,13,7,71,11/9/2021,,,SG47,52-C,0.58,3/4/2021,Suhani,Jerome,HCS,HCS-137,7,1160,4980,3820,WW,10/29/2021,ET,12,110,25,d40g,2,10/29/2021,ET,5,11/3/2021,AW/LR,5.0930,2.0750,2.0430,2.1860,1.8450,1.8110,1.9900,339.7,AW,3064,AW,9.02,20211103,2657,W,1.0495,99.59,0.0753,0.1882,2.7475,3.0,0.113,100.9,99.4003,99.1004,98.9505,N,N,,,LucasT,20211104.1,98.0834,56.1536,1.747,Vrishin,20211103.3,20211103,Mina,,Erin,Erin,LucasT,,11/4/2021,1,11/3/2021,5a,5a,5a,5a,5a,5a,5a,1,1,5a,4760,,,,,1.035,0.0762,-0.254,0.1016,-0.1778,-0.3048,-0.1016,0.0254
4761,134,13,7,72,11/16/2021,,,SG47,52-C,0.55,3/4/2021,Suhani,Jerome,HCS,HCS-138,7,1155,4855,3700,SA,11/4/2021,SA,12,110,25,d40g,2,11/4/2021,SA,6,11/10/2021,AW/LR,5.0910,2.0770,2.0470,2.1820,1.8460,1.8050,1.9880,339.1,AW,3062,AW,9.03,20211110,2654,W,2.0240,99.48,0.0377,0.4898,2.4491,3.0,0.118,99.8501,99.2504,99.5502,99.2504,N,N,,,Mina,20211110,85.4257,56.7941,1.504,Vrishin,20211110.2,20211111,LucasT,,Erin,Mina,Erin,,11/10/2021,0,11/10/2021,5a,5a,5a,5a,5a,5a,5a,1,1,5a,4761,,,,,1.003,0.0254,-0.2032,0.2032,-0.2794,-0.2794,-0.254,-0.0254
4762,135,13,7,59,8/19/2021,,,SG47,52-C,0.45,3/4/2021,Sparsh,Jerome,HCS,HCS-102,9,1120,4855,3735,SA,8/9/2021,JL,11,110,25,d40g,2.5,8/9/2021,LR,4,8/13/2021,AW/LR,5.0890,2.0700,2.0370,2.1890,1.8500,1.8120,1.9890,339.3,AW,3088,AW,9.10,20210813,2664,W,0.7497,99.85,0.0375,3.6036,95.7207,99.4,0.108,100.6,99.1004,99.8501,99.8501,N,N,,,Erin,20210813.1,131.729,77.9868,1.689,Erin,20210816,20210813,Erin,,Mason,Mason,Mason,,8/13/2021,0,8/16/2021,5a,5a,5a,5a,5a,5a,5a,1,1,5a,4762,,,,,1.012,-0.0254,-0.381,-0.0508,-0.1016,-0.1778,-0.0762,0
4763,136,13,7,67,10/12/2021,,,SG47,52-C,1.00,3/4/2021,Dhriti,Jerome,HCS,HCS-131,8,1140,4765,3625,SA,9/27/2021,SA,12,110,25,d40g,3.5,9/27/2021,SA,7,10/4/2021,AW/LR,5.0960,2.0810,2.0400,2.1740,1.8530,1.8070,1.9920,339.3,AW,3068,AW,9.04,20211004,2659,W,0.5997,99.66,0.0752,0.1504,2.3693,2.6,0.105,100.9,98.8006,99.4003,99.5502,N,N,,,Mina,20211004,174.026,111.665,1.558,Mina,20211004,20211004,Mina,,Mina,Mina,Mina,,10/4/2021,0,10/4/2021,5a,5a,5a,5a,5a,5a,5a,1,1,5a,4763,,,,,0.982,0.1524,-0.1016,0.0254,-0.4826,-0.1016,-0.2032,0.0762
4764,137,13,7,53,7/7/2021,,42,SG47,52-C,1.00,3/4/2021,Alexis,Jerome,HCS,HCS-94,6,1185,4935,3750,VM,6/22/2021,GP,11,110,25,d40g,2,6/22/2021,LR,6,6/28/2021,AW/LR,5.0410,2.0610,2.0110,2.1800,1.8460,1.8210,1.9890,334.0,AW,3152,AW,9.44,20210628,2657,W,1.1244,99.59,0.0376,0.5645,2.9733,3.6,0.120,99.7001,99.1004,100,99.5502,N,N,,,Mina,20210629,106.335,91.0744,1.168,Zander,20210629.1,20210629,Mina,,Adin,Erin,Erin,42B13,6/29/2021,1,6/29/2021,5b,5a,5b,5a,5a,5a,5a,1,1,5a,4764,4,2,B,13,1.016,-1.2446,-0.6096,-0.7112,-0.3302,-0.2794,0.1524,0
4765,138,13,7,70,11/2/2021,,,SG47,52-C,0.40,3/4/2021,Sparsh,Jerome,HCS,HCS-135,6,1175,4880,3705,SA,10/20/2021,SA,12,110,25,d40g,2,10/20/2021,ET,6,10/26/2021,AW/LR,5.0900,2.0730,2.0290,2.1750,1.8390,1.8130,1.9860,337.3,AW,3078,AW,9.12,20211026,2625,W,0.8995,98.39,0.1143,1.1810,4.6857,6.0,0.157,100.15,97.3013,99.1004,97.0015,N,N,,,Mason,20211026.2,164.203,117.578,1.397,EricH,20211027,20211026,Mason,,Erin,LucasT,LucasT,,10/26/2021,0,10/27/2021,5a,5a,5a,5a,5a,5a,5a,1,1,5a,4765,,,,,1.004,0,-0.3048,-0.254,-0.4572,-0.4572,-0.0508,-0.0762
4766,139,13,7,51,6/22/2021,,43,SG47,52-C,0.58,3/4/2021,Suhani,Alexis,HCS,HCS-80,9,1120,4845,3725,VM,5/7/2021,VM,10,110,25,d40g,2.5,5/7/2021,SA,10,5/17/2021,AW/LR,5.0580,2.0990,2.0220,2.1770,1.8430,1.8000,1.9880,336.0,AW,3032,AW,9.02,20210517,2629,W,2.4363,98.54,0.5706,2.3964,5.8958,8.9,0.190,99.8501,96.8516,98.6507,98.8006,N,N,,,Zander,20210617.1,166.973,145.442,1.148,Mina,20210617,20210617,Zander,,Mason,Adin/Mina,Adin/Mina,43C13,6/17/2021,31,6/17/2021,5b,5a,5b,5a,5a,5a,5a,1,1,5a,4766,4,3,C,13,1.009,-0.8128,0.3556,-0.4318,-0.4064,-0.3556,-0.381,-0.0254
4767,140,13,7,58,8/11/2021,,42,SG47,52-C,0.75,3/4/2021,Suhani,Alina,HCS,HCS-100,7,1180,4840,3660,SA,7/29/2021,JL,11,110,25,d40g,1.5,7/29/2021,SA,6,8/4/2021,AW/LR,5.0890,2.0890,2.0490,2.1650,1.8350,1.7930,1.9890,337.3,AW,2926,AW,8.68,20210804,2645,W,0.9745,99.14,0.0756,5.2174,66.4650,71.8,0.145,100.75,98.051,98.6507,99.1004,N,N,,,Erin,20210806,119.917,118.805,1.009,Erin,20210805.1,20210804,Adin,,Adin,Adin,Erin,42C13,8/6/2021,2,8/5/2021,5c,5c,5b,5a,5a,5a,5a,1,1,5a,4767,4,2,C,13,0.992,-0.0254,0.1016,0.254,-0.7112,-0.5588,-0.5588,0
4768,141,13,7,59,8/19/2021,,45,SG47,52-C,0.40,3/4/2021,Sparsh,Alexis,HCS,HCS-101,6,1180,4965,3785,SA,8/5/2021,JL,11,110,25,d40g,2,8/5/2021,LR,6,8/11/2021,AW/LR,5.0900,2.0700,2.0320,2.2100,1.8320,1.8010,1.9890,339.8,AW,3138,AW,9.24,20210811,2650,W,0.5247,99.33,0.0755,0.6038,5.3962,6.1,0.142,99.5502,98.9505,99.7001,99.1004,N,N,,,Erin,20210811,146.4,81.4033,1.798,Mina,20210811.2,20210812,Mason,,Erin,Mason,Erin,45D13,8/11/2021,0,8/11/2021,5b,5a,5b,5a,5a,5a,5a,1,1,5a,4768,4,5,D,13,1.026,0,-0.381,-0.1778,0.4318,-0.635,-0.3556,0
4769,142,13,7,64,9/22/2021,,,SG47,52-C,0.50,3/4/2021,Alexis,Matthew,HCS,HCS-127,7,1155,4865,3710,SA,9/8/2021,ET,12,110,25,d40g,2.5,9/8/2021,SA,5,9/13/2021,AW,5.0900,2.0760,2.0360,2.1830,1.8390,1.8010,1.9860,338.0,AW,3074,AW,9.10,20210913,2649,W,0.7497,99.29,0.2265,0.7550,3.3975,4.4,0.132,100.9,97.6012,99.8501,98.8006,N,N,,,LucasT,20210914.1,135,88.4476,1.526,Mason,20210914,20210914,LucasT,,Mina,Nicholas,Nicholas,,9/14/2021,1,9/14/2021,5a,5a,5a,5a,5a,5a,5a,1,1,5a,4769,,,,,1.005,0,-0.2286,-0.0762,-0.254,-0.4572,-0.3556,-0.0762
4770,143,13,7,43,4/27/2021,,30,SG47,52-C,1.50,3/4/2021,Dhriti,Alexis,HCS,HCS-73,6,1175,4870,3695,JT,3/29/2021,SA,10,110,25,d40g,2,3/29/2021,ET,11,4/9/2021,AW/LR,5.0800,2.0800,2.0260,2.1890,1.8690,1.8040,1.9920,339.4,AW,3114,AW,9.18,20210409,2639,W,2.9985,98.91,0.0379,1.0231,5.2672,6.3,0.147,100.15,98.5007,99.4003,97.6012,N,N,,,Zander,20210412.1,238.484,222.819,1.070,Jerome,20210413.2,20210412,Zander,,Adin,Mason,Mason,30C13,4/12/2021,3,4/13/2021,5a,5a,5a,5a,5a,5a,5a,1,1,5a,4770,3,0,C,13,1.001,-0.254,-0.127,-0.3302,-0.1016,0.3048,-0.2794,0.0762
4771,163,12,7,43,4/27/2021,probably 42-B/52-B; was double DBN 4732,29,SG47,42-B,0.50,3/4/2021,Suhani/Jerome,Alexis,HCS,HCS-73,8,1140,4835,3695,JT,3/26/2021,ET,10,110,25,d40g,3,3/26/2021,ET,25,4/20/2021,AW/LR,5.0780,2.0940,2.0240,2.1860,1.8530,1.8040,1.9930,339.0,AW,3068,AW,9.05,20210420,2658,W,0.5248,99.63,0.0000,0.3010,7.2235,7.5,0.197,100,98.8006,99.7001,100,N,N,,,Mina,20210421.8,250.3,244.767,1.023,Erin,20210423,20210426,Zander,,Adin,Adin,Adin,29A12,4/21/2021,1,4/23/2021,5a,5a,5a,5a,5a,5a,5a,1,1,5a,4771,2,9,A,12,0.999,-0.0762,0.2286,-0.4572,-0.381,0,-0.2794,0.1016
4772,144,13,7,64,9/22/2021,,,SG47,52-C,0.66,3/5/2021,Alexis,Matthew,HCS,HCS-126,7,1155,4840,3685,SA,9/2/2021,SA,11,110,25,d40g,2,9/2/2021,ET,11,9/13/2021,AW,5.0900,2.0750,2.0340,2.1890,1.8340,1.7980,1.9960,338.8,AW,3106,AW,9.17,20210913,2658,W,0.6372,99.63,0.0376,0.8653,3.9127,4.8,0.132,101.349,98.3508,100,98.8006,N,N,,,LucasT,20210914.1,133.011,88.4476,1.504,Mason,20210914,20210914,LucasT,,Mina,Nicholas,Nicholas,,9/14/2021,1,9/14/2021,5b,5a,5b,5a,5a,5a,5a,1,1,5a,4772,,,,,0.999,0,-0.254,-0.127,-0.1016,-0.5842,-0.4318,0.1778
4773,145,13,7,46,5/18/2021,,38,SG47,52-C,1.00,3/5/2021,Alexis,Suhani,HCS,HCS-78,7,1155,4890,3735,EC,4/22/2021,ET,10,110,25,d40g,2,4/22/2021,ET,6,4/28/2021,AW/LR,5.0860,2.0950,2.0350,2.1830,1.8640,1.8160,1.9880,340.3,AW,3074,AW,9.03,20210428,2653,W,0.7871,99.44,0.0377,1.0931,8.2171,9.3,0.153,98.9505,98.9505,99.2504,100.6,N,N,,,Zander,20210428.2,281.096,202.728,1.387,Mina,20210428.3,20210428,Mina,,Mason,Mason,Mason,38C13,4/28/2021,0,4/28/2021,5a,5a,5a,5a,5a,5a,5a,1,1,5a,4773,3,8,C,13,1.012,-0.1016,0.254,-0.1016,-0.254,0.1778,0.0254,-0.0254
4774,146,13,7,71,11/9/2021,,,SG47,52-C,1.00,3/5/2021,Matthew,Alina,HCS,HCS-137,6,1180,4950,3770,SA,10/28/2021,SA,12,110,25,d40g,3,10/28/2021,SA,5,11/2/2021,AW/LR,5.0900,2.0760,2.0310,2.1700,1.8430,1.8090,1.9880,337.3,AW,3072,AW,9.11,20211102,2643,W,1.6117,99.06,0.0378,1.3243,2.9890,4.4,0.138,99.8501,97.901,99.2504,99.2504,N,N,,,LucasT,20211103.3,131.731,104.134,1.265,EricH,20211103.1,20211103,Mina,,Erin,Erin,Mina,,11/3/2021,1,11/3/2021,5b,5a,5b,5a,5a,5a,5a,1,1,5a,4774,,,,,1.022,0,-0.2286,-0.2032,-0.5842,-0.3556,-0.1524,-0.0254
4775,147,13,7,50,6/15/2021,,39,SG47,52-C,1.00,3/5/2021,Alexis,Suhani,HCS,HCS-84,9,1120,4910,3790,SA,5/26/2021,JL,10,110,25,d40g,2,5/26/2021,SA,12,6/7/2021,AW/LR,5.0900,2.0750,2.0360,2.1710,1.8370,1.7900,1.9890,336.6,AW,3142,AW,9.33,20210607,2664,W,0.8621,99.85,0.1502,0.7508,3.8288,4.7,0.132,100.15,99.5502,99.7001,100,N,N,,,Zander,20210607,309.707,183.515,1.688,Zander,20210608.1,20210608,Zander,,Mason,Mina,Mina,39B13,6/7/2021,0,6/8/2021,5b,5a,5b,5a,5a,5a,5a,1,1,5a,4775,3,9,B,13,1.027,0,-0.254,-0.0762,-0.5588,-0.508,-0.635,0
4776,148,13,7,62,9/8/2021,,,SG47,52-C,0.75,3/5/2021,Alexis,Alina,HCS,HCS-125,6,1173,4985,3812,SA,8/26/2021,ET,11,110,25,d40g,2,8/26/2021,SA,8,9/3/2021,AW/LR,5.0910,2.0810,2.0390,2.1740,1.8460,1.7990,1.9890,338.1,AW,3036,AW,8.98,20210903,2595,W,18.0660,97.26,1.1561,98.6898,0.0000,99.8,0.129,95.952,94.4528,98.8006,99.8501,N,N,,,Vrishin,20210903.3,167.33,103.778,1.612,Mason,20210907,20210907,Nicholas,,Mina,Erin,Erin,,9/3/2021,0,9/7/2021,5b,5a,5a,5b,5b,5a,5a,1,1,5b,4776,,,,,1.033,0.0254,-0.1016,0,-0.4826,-0.2794,-0.4064,0
4777,149,13,7,71,11/9/2021,,,SG47,52-A,0.66,3/5/2021,Suhani,Alexis,HCS,HCS-137,8,1140,4845,3705,SA,11/1/2021,ET,12,110,25,d40g,3,11/1/2021,ET,3,11/4/2021,AW/LR,5.0910,2.0720,2.0350,2.1830,1.8240,1.8090,1.9880,337.7,AW,3062,AW,9.07,20211104,2658,W,0.6372,99.63,0.0000,0.3762,0.9029,1.3,0.104,100.6,99.2504,99.4003,99.2504,N,N,,,Erin,20211104.3,176.753,94.2298,1.876,Erin,20211104.1,20211104,Erin,,Erin,Mina,LucasT,,11/4/2021,0,11/4/2021,5b,5a,5b,5a,5a,5a,5a,1,1,5a,4777,,,,,1.004,0.0254,-0.3302,-0.1016,-0.254,-0.8382,-0.1524,-0.0254
4778,150,13,7,45,5/10/2021,,36,SG47,52-C,1.00,3/5/2021,Matthew,Nicholas,HCS,HCS-77,9,1120,4825,3705,JT,4/21/2021,JL,10,110,25,d40g,2,4/21/2021,ET,7,4/28/2021,AW/LR,5.0880,2.0710,2.0290,2.1810,1.8420,1.8040,1.9880,337.5,AW,3046,AW,9.02,20210428,2661,W,0.8246,99.74,0.1127,1.0898,4.8854,6.1,0.150,99.7001,99.8501,98.8006,100.6,N,N,,,Zander,20210428.2,306.563,202.728,1.512,Mina,20210428.3,20210428,Mina,,Mason,Mason,Mason,36D13,4/28/2021,0,4/28/2021,5a,5a,5a,5a,5a,5a,5a,1,1,5a,4778,3,6,D,13,1.004,-0.0508,-0.3556,-0.254,-0.3048,-0.381,-0.2794,-0.0254
4779,151,13,7,48,6/1/2021,,38,SG47,52-A,0.71,3/5/2021,Suhani,Alexis,HCS,HCS-81,7,1175,4875,3700,VM,5/12/2021,JL,10,110,25,d40g,2,5/12/2021,ET,9,5/21/2021,AW/LR,5.0790,2.0910,2.0270,2.1840,1.8500,1.8130,1.9900,338.9,AW,3016,AW,8.90,20210521,2651,W,1.4992,99.36,0.0754,0.4527,2.3387,2.9,0.110,99.7001,99.1004,99.5502,99.1004,N,N,,,Zander,20210526,389.316,259.01,1.503,Zander,20210525.1,20210525,Zander,,Adin,Adin,Adin,38D13,5/26/2021,5,5/25/2021,5a,5a,5a,5a,5a,5a,5a,1,1,5a,4779,3,8,D,13,1.003,-0.2794,0.1524,-0.3048,-0.2286,-0.1778,-0.0508,0.0254
4780,152,13,7,40,4/6/2021,,31,SG47,52-C,0.80,3/5/2021,Shanay,Nicholas,HCS,HCS-70,7,1155,4820,3665,JT,3/12/2021,SA,10,110,25,d40g,2,3/12/2021,ET,21,4/2/2021,AW,5.0900,2.1030,2.0250,2.1760,1.8720,1.8130,1.9900,340.3,AW,3074,AW,9.03,20210402,2633,W,3.2984,98.69,0.0380,1.2533,3.8739,5.2,0.134,99.2504,98.5007,99.7001,97.3013,N,N,,,Zander,20210405.1,278.48,240.03,1.160,Erin,20210405.1,20210405,Zander,,Adin,Adin,Adin,31A13,4/5/2021,3,4/5/2021,5a,5a,5a,5a,5a,5a,5a,1,1,5a,4780,3,1,A,13,0.993,0,0.4572,-0.3556,-0.4318,0.381,-0.0508,0.0254
4781,153,13,7,48,6/1/2021,,37,SG47,52-C,0.70,3/5/2021,Suhani,Alexis,HCS,HCS-79,9,1120,4755,3635,VM,5/3/2021,JL,10,110,25,d40g,2.5,5/3/2021,SA,14,5/17/2021,AW/LR,5.0760,2.0820,2.0350,2.1790,1.8480,1.8020,1.9850,337.3,AW,3028,AW,8.98,20210517,2659,W,1.8366,99.66,0.0376,1.1282,4.0617,5.2,0.139,99.7001,99.8501,98.2009,100.9,N,N,,,Zander,20210524.2,361.636,230.055,1.572,Zander,20210521.1,20210524,Zander,,Mason,Adin,Adin,37B13,5/24/2021,7,5/21/2021,5a,5a,5a,5a,5a,5a,5a,1,1,5a,4781,3,7,B,13,0.985,-0.3556,-0.0762,-0.1016,-0.3556,-0.2286,-0.3302,-0.1016
4782,154,13,7,70,11/2/2021,52-A/52-C,,SG47,52-A,0.80,3/5/2021,Shanay,Alexis,HCS,HCS-136,8,1140,4850,3710,SA,10/25/2021,ET,12,110,25,d40g,2,10/25/2021,ET,4,10/29/2021,AW/LR,5.0900,2.0850,2.0490,2.1730,1.8370,1.8080,1.9920,338.8,AW,3034,AW,8.96,20211029,2634,W,3.4857,98.73,0.0759,3.5687,29.4989,33.1,0.148,98.8006,98.051,99.2504,98.8006,N,N,,,Erin,20211029,158.392,91.8288,1.725,Mina,20211029,20211029,Erin,,Mina,Mina,Mina,,10/29/2021,0,10/29/2021,5a,5a,5a,5a,5a,5a,5a,1,1,5a,4782,,,,,1.005,0,0,0.254,-0.508,-0.508,-0.1778,0.0762
4783,155,13,7,70,11/2/2021,,,SG47,52-C,0.71,3/5/2021,Suhani,Matthew,HCS,HCS-135,9,1125,4800,3675,SA,10/20/2021,SA,12,110,25,d40g,2,10/20/2021,ET,6,10/26/2021,AW/LR,5.0910,2.0840,2.0400,2.1690,1.8310,1.8060,1.9890,337.5,AW,3050,AW,9.04,20211026,2654,W,0.5248,99.48,0.0377,0.7536,4.9360,5.7,0.132,100.15,98.8006,98.6507,100.3,N,N,,,Mason,20211026.2,149.371,117.578,1.270,EricH,20211027,20211026,Mason,,Erin,LucasT,LucasT,,10/26/2021,0,10/27/2021,5b,5a,5b,5a,5a,5a,5a,1,1,5a,4783,,,,,0.996,0.0254,-0.0254,0.0254,-0.6096,-0.6604,-0.2286,0
4784,156,13,7,62,9/8/2021,,,SG47,52-C,1.00,3/8/2021,Alina,Matthew,HCS,HCS-125,9,1125,4755,3630,SA,8/25/2021,SA,12,110,25,d40g,2,8/25/2021,ET,5,8/30/2021,AW/LR,5.0910,2.0800,2.0420,2.1780,1.8340,1.7890,1.9890,337.6,AW,3114,AW,9.22,20210830,2661,W,1.1994,99.74,0.0000,0.2255,3.0440,3.3,0.099,101.499,98.2009,99.5502,99.7001,N,N,,,LucasT,20210831.3,146.049,93.1347,1.568,EricH,20210901.1,20210901,Erin,,Caroline,Caroline,EricH,,8/31/2021,1,9/1/2021,5b,5a,5b,5a,5a,5a,5a,1,1,5a,4784,,,,,0.984,0.0254,-0.127,0.0762,-0.381,-0.5842,-0.6604,0
4785,157,13,7,48,6/1/2021,,37,SG47,52-C,1.00,3/8/2021,Shanay,Matthew,HCS,HCS-82,8,1115,4850,3735,VM,5/14/2021,VM,10,110,25,d40g,2,5/14/2021,ET,7,5/21/2021,AW/LR,5.0830,2.0580,2.0400,2.1860,1.8250,1.7940,1.9910,336.7,AW,3012,AW,8.95,20210521,2660,W,1.7616,99.70,0.0376,0.9774,4.9624,6.0,0.143,100.3,99.1004,99.7001,99.7001,N,N,,,Zander,20210525.4,332.2,231.439,1.435,Zander,20210524,20210525,Mina,,Adin,Adin,Zander,37A13,5/25/2021,4,5/24/2021,5b,5a,5b,5a,5a,5a,5a,1,1,5a,4785,3,7,A,13,1.012,-0.1778,-0.6858,0.0254,-0.1778,-0.8128,-0.5334,0.0508
4786,158,13,7,56,7/27/2021,,44,SG47,52-C,0.75,3/8/2021,Alina,Matthew,HCS,HCS-97,9,1120,4705,3585,CC,7/8/2021,GP,11,110,25,d40g,1.5,7/9/2021,SA,6,7/15/2021,AW/LR,5.0740,2.0480,2.0270,2.1800,1.8440,1.8210,1.9910,336.4,AW,3102,AW,9.22,20210715,2648,W,2.3239,99.25,0.0000,0.6042,6.3067,6.9,0.112,100.15,99.7001,98.6507,98.5007,N,N,,,Erin,20210720,175.016,111.32,1.572,Mina,20210719,20210720,Mina,,Erin,Mina,Erin,44C13,7/20/2021,5,7/19/2021,5b,5a,5b,5a,5a,5a,5a,1,1,5a,4786,4,4,C,13,0.972,-0.4064,-0.9398,-0.3048,-0.3302,-0.3302,0.1524,0.0508
4787,159,13,7,58,8/11/2021,,46,SG47,52-C,0.75,3/8/2021,Alina,Alexis,HCS,HCS-100,6,1175,4935,3760,GP,7/28/2021,JL,11,110,25,d40g,2,7/28/2021,SA,6,8/3/2021,AW/LR,5.0900,2.0870,2.0320,2.1750,1.8700,1.8110,1.9910,339.7,AW,3118,AW,9.18,20210803,2651,W,15.4423,99.36,0.1132,1.3203,3.4704,4.9,0.138,100.3,98.5007,99.4003,99.2504,N,N,,,LucasT,20210805,137.34,86.5107,1.588,Erin,20210805,20210804,Adin,,Erin,Adin,Erin,46A13,8/5/2021,2,8/5/2021,5a,5a,5a,5a,5a,5a,5a,1,1,5a,4787,4,6,A,13,1.019,0,0.0508,-0.1778,-0.4572,0.3302,-0.1016,0.0508
4788,160,13,7,73,11/30/2021,,,SG47,52-C,0.80,3/8/2021,Shanay,Zander,HCS,HCS-140,9,1120,4890,3770,SA,11/15/2021,ET,12,100,25,d40g,5,11/15/2021,ET,3,11/18/2021,AW/LR,5.0910,2.0830,2.0390,2.1860,1.8440,1.8190,1.9940,340.3,AW,3076,AW,9.04,20211118,2650,W,0.4123,99.33,0.0377,0.4906,3.2830,3.8,0.116,98.051,99.8501,99.5502,99.8501,N,N,,,Erin,20211118.4,118.631,90.8262,1.306,Nicholas,20211118,20211118,Erin,,Erin,EricH,Erin,,11/18/2021,0,11/18/2021,5a,5a,5a,5a,5a,5a,5a,1,1,5a,4788,,,,,1.022,0.0254,-0.0508,0,-0.1778,-0.3302,0.1016,0.127
4789,161,13,7,49,6/8/2021,,39,SG47,52-C,1.10,3/8/2021,Nicholas,Alexis,HCS,HCS-83,8,1140,4750,3610,VM,5/21/2021,JL,10,110,25,d40g,1.5,5/21/2021,ET,7,5/28/2021,AW/LR,5.0840,2.0540,2.0240,2.1820,1.8440,1.8120,1.9890,336.8,AW,2956,AW,8.78,20210528,2643,W,1.4243,99.06,0.0757,2.1188,5.3349,7.5,0.158,99.8501,99.1004,98.5007,98.8006,N,N,,,Zander,20210602,386.007,224.559,1.719,Erin,20210528,20210602,Zander,,Adin,Adin,Adin,39A13,6/2/2021,5,5/28/2021,5b,5b,5b,5a,5a,5a,5a,1,1,5a,4789,3,9,A,13,0.978,-0.1524,-0.7874,-0.381,-0.2794,-0.3302,-0.0762,0
4790,162,13,7,70,11/2/2021,,,SG47,52-C,0.92,3/8/2021,Nicholas,Alexis,HCS,HCS-136,6,1180,5000,3820,EC,10/25/2021,ET,12,110,25,d40g,2,10/25/2021,ET,4,10/29/2021,AW/LR,5.0830,2.0790,2.0280,2.1750,1.8390,1.7780,1.9900,336.0,AW,3062,AW,9.11,20211029,2592,W,1.9490,97.15,0.2315,1.3503,3.7809,5.4,0.152,97.7511,98.2009,97.3013,95.3523,N,N,,,Erin,20211029,153.185,91.8288,1.668,Mina,20211029,20211029,Erin,,Mina,Mina,Mina,,10/29/2021,0,10/29/2021,5b,5a,5b,5b,5b,5a,5a,1,1,5b,4790,,,,,1.035,-0.1778,-0.1524,-0.2794,-0.4572,-0.4572,-0.9398,0.0254
4791,163,13,7,62,9/8/2021,,,SG47,52-C,1.15,3/8/2021,Matthew,Alina,HCS,HCS-125,8,1135,4795,3660,SA,8/24/2021,SA,12,110,25,d40g,2,8/24/2021,ET,6,8/30/2021,AW/LR,5.0900,2.0760,2.0380,2.1720,1.8340,1.7870,1.9890,336.6,AW,3082,AW,9.16,20210830,2655,W,1.9865,99.51,0.0377,0.6780,4.2561,5.0,0.120,100.45,99.1004,99.5502,98.9505,N,N,,,LucasT,20210831.3,146.64,100.363,1.461,EricH,20210901,20210901.1,LucasT,,Caroline,Caroline,Erin,,8/31/2021,1,9/1/2021,5b,5a,5b,5a,5a,5a,5a,1,1,5a,4791,,,,,0.992,0,-0.2286,-0.0254,-0.5334,-0.5842,-0.7112,0
4792,106,14,7,54,7/13/2021,,39,SG47,53-A,0.93,3/8/2021,Nicholas,Alina,HCS,HCS-95,7,1170,4845,3675,SA,6/25/2021,JL,11,110,25,d40g,1.5,6/25/2021,LR,7,7/2/2021,AW/LR,5.1090,2.0650,2.0340,2.1840,1.8420,1.8000,1.9830,338.6,AW,3062,AW,9.04,20210702,2656,W,2.5112,99.55,0.0753,2.7108,17.2440,20.0,0.150,100.75,98.8006,99.7001,98.9505,N,N,,,Erin,20210706,168.387,104.02,1.619,Erin,20210702,20210706,Mina,,Erin,Mason,Erin,39C14,7/6/2021,4,7/2/2021,5a,5a,5a,5a,5a,5a,5a,1,1,5a,4792,3,9,C,14,0.993,-0.0254,-0.508,-0.0254,-0.0508,-0.4572,-0.381,-0.1524
4793,107,14,7,56,7/27/2021,,45,SG47,53-A,0.66,3/8/2021,Alexis,Alina,HCS,HCS-97,8,1135,4670,3535,SA,7/13/2021,GP,11,110,25,d40g,1.5,7/13/2021,SA,7,7/20/2021,AW/LR,5.1070,2.0820,2.0450,2.1750,1.8500,1.8110,1.9910,340.4,AW,3090,AW,9.08,20210720,2663,W,0.8246,99.81,0.0000,2.1780,20.1277,22.3,0.133,101.049,98.6507,99.7001,99.8501,N,N,,,Nicholas,20210721.1,139.011,70.2667,1.978,Erin,20210720.2,20210721,Nicholas,,Adin,Adin,Adin,45D14,7/21/2021,1,7/20/2021,5a,5a,5a,5a,5a,5a,5a,1,1,5a,4793,4,5,D,14,0.955,-0.0762,-0.0762,0.254,-0.2794,-0.254,-0.1016,0.0508
4794,108,14,7,55,7/21/2021,,44,SG47,53-A,1.00,3/8/2021,Nicholas,Dhriti,HCS,HCS-96,9,1125,4685,3560,CC,7/6/2021,GP,11,110,25,d40g,2,7/6/2021,SA,6,7/12/2021,AW/LR,5.1020,2.0620,2.0230,2.1700,1.8430,1.8020,1.9910,337.0,AW,3088,AW,9.16,20210712,2662,W,0.7871,99.78,0.0000,0.1503,3.4185,3.6,0.106,99.7001,99.8501,99.8501,99.7001,N,N,,,Erin,20210713,180.09,120.653,1.493,Mina,20210712,20210713,Erin,,Erin,Mina,Mina,44B14,7/13/2021,1,7/12/2021,5b,5a,5b,5a,5a,5a,5a,1,1,5a,4794,4,4,B,14,0.962,-0.2032,-0.5842,-0.3048,-0.4064,-0.4318,-0.3302,0.0508
4795,109,14,7,49,6/8/2021,,38,SG47,53-A,0.75,3/9/2021,Alina,Zander,HCS,HCS-82,6,1165,4730,3565,SA,5/18/2021,VM,10,110,25,d40g,1.5,5/18/2021,SA,14,6/1/2021,AW/LR,5.1100,2.0730,2.0200,2.1730,1.8400,1.7980,1.9880,337.7,AW,2976,AW,8.81,20210601,2634,W,8.8830,98.73,0.6454,4.6317,10.3645,15.6,0.235,97.4513,98.6507,99.4003,99.4003,N,N,,,Erin,20210602.1,316.179,225.776,1.400,Mina,20210602.1,20210602,Mina,,Adin,Adin,Adin,38C14,6/2/2021,1,6/2/2021,5a,5a,5a,5a,5a,5a,5a,1,1,5a,4795,3,8,C,14,0.963,0,-0.3048,-0.381,-0.3302,-0.508,-0.4318,-0.0254
4796,110,14,7,46,5/18/2021,,35,SG47,41-B,0.66,3/9/2021,Suhani,Alina,HCS,HCS-78,8,1115,4795,3680,ET,4/26/2021,JL,10,110,25,d40g,2,4/26/2021,ET,10,5/6/2021,AW/LR,5.0840,2.0780,2.0230,2.1780,1.8590,1.8140,1.9900,338.3,AW,3054,AW,9.03,20210506,2656,W,0.4498,99.55,0.0377,0.6024,4.1792,4.8,0.133,100,99.2504,99.5502,99.4003,N,N,,,Zander,20210507.3,336.189,226.393,1.485,Erin,20210507.1,20210507.3,Jerome,,Mason,Mason,Mina,35C14,5/7/2021,1,5/7/2021,5a,5a,5a,5a,5a,5a,5a,1,1,5a,4796,3,5,C,14,0.994,-0.6604,-0.1778,-0.3048,-0.2032,-0.0254,-0.0254,0.0254
4797,111,14,7,50,6/15/2021,,,SG47,41-B,0.66,3/9/2021,Alina,Matthew,HCS,HCS-90,9,1130,4970,3840,VM,6/2/2021,VM,11,110,25,d40g,1.5,6/2/2021,SA,6,6/8/2021,AW/LR,5.1140,2.0590,2.0320,2.1750,1.8370,1.8050,1.9960,338.8,AW,3146,AW,9.29,20210608,2654,W,0.8246,99.48,0.1507,1.0550,2.9390,4.1,0.140,99.2504,99.2504,99.8501,99.5502,N,N,,,Zander,20210609,414.345,281.8,1.470,Zander,20210608.2,20210609,Zander,,Mason,Mina,Mina,,6/9/2021,1,6/8/2021,5b,5a,5b,5a,5a,5a,5a,1,1,5a,4797,,,,,1.038,0.1016,-0.6604,-0.0762,-0.2794,-0.5842,-0.254,0.1778
4798,112,14,7,46,5/18/2021,,35,SG47,41-B,0.75,3/9/2021,Alina,Matthew,HCS,HCS-78,7,1170,4910,3740,ET,4/23/2021,ET,10,110,25,d40g,2.5,4/23/2021,ET,5,4/28/2021,AW/LR,5.1090,2.0710,2.0140,2.1610,1.8470,1.7900,1.9870,336.1,AW,3034,AW,9.03,20210428,2628,W,3.2608,98.50,0.1142,2.2451,7.5343,9.9,0.169,98.8006,99.2504,98.6507,97.3013,N,N,,,Jerome,20210430.1,244.815,181.89,1.346,Erin,20210430.1,20210428,Mina,,Mason,Mason,Mason,35D14,4/30/2021,2,4/30/2021,5b,5a,5b,5a,5a,5a,5a,1,1,5a,4798,3,5,D,14,1.011,-0.0254,-0.3556,-0.5334,-0.635,-0.3302,-0.635,-0.0508
4799,113,14,7,45,5/10/2021,,33,SG47,41-B,0.75,3/9/2021,Suhani,Matthew,HCS,HCS-77,9,1130,4765,3635,JT,4/21/2021,JL,10,110,25,d40g,2,4/21/2021,ET,7,4/28/2021,AW/LR,5.1040,2.0740,2.0220,2.1710,1.8630,1.8050,1.9900,338.6,AW,3046,AW,9.00,20210428,2659,W,1.5368,99.66,0.0376,0.7146,5.5660,6.3,0.143,100.75,98.5007,99.8501,99.5502,N,N,,,Jerome,20210430.1,206.994,181.89,1.138,Erin,20210430.1,20210428,Mina,,Mason,Mason,Mason,33A14,4/30/2021,2,4/30/2021,5a,5a,5a,5a,5a,5a,5a,1,1,5a,4799,3,3,A,14,0.982,-0.1524,-0.2794,-0.3302,-0.381,0.0762,-0.254,0.0254
4800,114,14,7,68,10/19/2021,,,SG47,41-B,0.50,8/26/2021,Alina/Will,,HCS,HCS-133,6,1170,4790,3620,SA,10/8/2021,SA,12,110,25,d40g,2,10/8/2021,ET,7,10/15/2021,AW/LR,5.1080,2.0700,2.0180,2.1600,1.8450,1.8080,1.9890,336.9,AW,3004,AW,8.92,20211015,2656,W,3.2234,99.55,0.1506,1.5060,5.0452,6.7,0.142,101.349,98.051,99.4003,99.4003,N,N,,,LucasT,20211018.3,203.071,111.15,1.827,Mina,20211018,20211018,LucasT,,Caroline,Caroline,Caroline,,10/18/2021,3,10/18/2021,5b,5a,5b,5a,5a,5a,5a,1,1,5a,4800,,,,,0.978,-0.0508,-0.381,-0.4318,-0.6604,-0.381,-0.1778,0
4801,115,14,7,57,8/4/2021,,47,SG47,41-B,0.75,3/9/2021,Suhani,Saad,HCS,HCS-98,6,1130,4600,3470,SA,7/16/2021,CC,11,110,25,d40g,1.5,7/16/2021,SA,10,7/26/2021,AW/LR,5.1090,2.0790,2.0370,2.1630,1.8410,1.8130,1.9880,338.4,AW,3042,AW,8.99,20210726,2660,W,1.1994,99.70,0.0000,0.5263,5.3384,5.9,0.131,100.6,98.9505,99.4003,99.8501,N,N,,,EricH,20210728,127.535,69.6187,1.832,EricH,20210727.2,20210728,Mina,,Mason,Mason,Mason,47D14,7/28/2021,2,7/27/2021,5b,5a,5b,5a,5a,5a,5a,1,1,5a,4801,4,7,D,14,0.938,-0.0254,-0.1524,0.0508,-0.5842,-0.4826,-0.0508,-0.0254
4802,116,14,7,62,9/8/2021,,,SG47,41-B,0.75,3/9/2021,Suhani,Alina,HCS,HCS-104,9,1130,4725,3595,SA,8/26/2021,ET,11,110,25,d40g,1.5,8/26/2021,SA,5,8/31/2021,AW/LR,5.1100,2.0590,2.0350,2.1650,1.8330,1.8040,1.9910,337.2,AW,2918,AW,8.65,20210831,2662,W,1.2744,99.78,0.0376,2.3291,6.6491,9.0,0.170,101.049,98.6507,99.7001,99.7001,N,N,,,LucasT,20210901.1,121.053,90.5046,1.338,Vrishin,20210901.2,20210901,LucasT,,Erin,Erin,Erin,,9/1/2021,1,9/1/2021,5c,5c,5b,5a,5a,5a,5a,1,1,5a,4802,,,,,0.971,0,-0.6604,0,-0.5334,-0.6858,-0.2794,0.0508
4803,117,14,7,43,4/27/2021,,30,SG47,41-B,1.50,3/9/2021,Ritvik,Matthew,HCS,HCS-74,8,1115,4760,3645,JT,4/1/2021,SA,10,110,25,d40g,2,4/1/2021,ET,14,4/15/2021,LR,5.1060,2.0850,2.0400,2.1880,1.8530,1.8020,1.9960,341.5,LR,3110,LR,9.11,20210415,2637,W,2.1365,98.84,0.0758,1.2514,5.4987,6.8,0.145,99.7001,99.4003,99.5502,96.7016,N,N,,,Zander,20210419.3,242.91,243.246,0.999,Erin,20210416,20210419,Zander,,Adin,Mason,Adin,30B14,4/19/2021,4,4/16/2021,5a,5a,5a,5a,5a,5a,5a,1,1,5a,4803,3,0,B,14,0.985,-0.1016,0,0.127,0.0508,-0.1778,-0.3302,0.1778
4804,118,14,7,64,9/22/2021,,,SG47,53-B,1.00,3/9/2021,Matthew/Will,Dhriti/Caroline,HCS,HCS-127,7,1170,4845,3675,SA,9/8/2021,ET,12,110,25,d40g,1.5,9/8/2021,SA,5,9/13/2021,AW,5.1100,2.0630,2.0240,2.1600,1.8210,1.7980,1.9890,335.6,AW,3024,AW,9.01,20210913,2654,W,1.2369,99.48,0.0377,0.9420,4.0317,5.0,0.133,101.499,97.7511,99.2504,99.4003,N,N,,,LucasT,20210914.3,114.872,82.3317,1.395,Nicholas,20210914.1,20210914,Nicholas,,Mina,Nicholas,Erin,,9/14/2021,1,9/14/2021,5b,5a,5b,5a,5a,5a,5a,1,1,5a,4804,,,,,0.993,0,-0.5588,-0.2794,-0.6604,-0.9906,-0.4318,0
4805,119,14,8,73,11/30/2021,bad 2022 group 3 PATCH JOB,,SG47,53-B,0.66,3/10/2021,Alina,Alexis,HCS,HCS-140,9,1135,4870,3735,SA,11/12/2021,ET,12,110,25,d40g,2,11/12/2021,ET,10,11/22/2021,AW/LR,5.1020,2.0770,2.0370,2.1640,1.8480,1.8100,1.9840,337.8,AW,3066,AW,9.08,20211122,2643,W,1.7242,99.06,0.0757,0.7567,4.6538,5.5,0.138,99.2504,99.2504,98.2009,99.5502,N,N,,,Nicholas,20211123.1,140.711,106.454,1.322,Mason,20211123.1,20211123,Nicholas,,Mason,Mason,Mason,,11/23/2021,1,11/23/2021,8,5a,5b,5a,5a,5a,5a,1,1,5a,4805,,,,,1.009,-0.2032,-0.2032,0.0508,-0.5588,-0.3048,-0.127,-0.127
4806,120,14,7,62,9/8/2021,,,SG47,53-B,0.75,3/10/2021,Alina,Alexis,HCS,HCS-126,6,1170,4865,3695,SA,8/31/2021,SA,11,110,25,d40g,3,8/31/2021,ET,3,9/3/2021,AW/LR,5.1130,2.0720,2.0260,2.1710,1.8290,1.7820,1.9900,336.9,AW,3094,AW,9.18,20210903,2571,W,0.5622,96.36,2.5282,97.4718,0.0000,100.0,0.140,100.3,94.003,95.2024,95.952,N,N,,,Vrishin,20210903.3,148.784,103.778,1.434,Mason,20210907,20210907,Nicholas,,Mina,Erin,Erin,,9/3/2021,0,9/7/2021,5c,5a,5b,5c,5b,5a,5a,1,1,5b,4806,,,,,0.998,0.0762,-0.3302,-0.2286,-0.381,-0.7874,-0.8382,0.0254
4807,121,14,7,53,7/7/2021,,40,SG47,53-B,0.80,3/10/2021,Shanay,Alexis,HCS,HCS-94,6,1175,4850,3675,VM,6/22/2021,GP,11,110,25,d40g,2,6/22/2021,LR,6,6/28/2021,AW/LR,5.0680,2.0720,2.0250,2.1800,1.8330,1.8120,1.9910,336.2,AW,3164,AW,9.41,20210628,2653,W,0.4123,99.44,0.1131,0.9423,3.4678,4.5,0.133,99.7001,99.7001,99.1004,99.2504,N,N,,,Mina,20210629,129.194,96.1671,1.343,Zander,20210629.2,20210629,Mina,,Adin,Erin,Erin,40B14,6/29/2021,1,6/29/2021,5b,5a,5b,5a,5a,5a,5a,1,1,5a,4807,4,0,B,14,0.993,-1.0668,-0.3302,-0.254,-0.1524,-0.6858,-0.0762,0.0508
4808,122,14,7,54,7/13/2021,,40,SG47,53-B,0.83,3/10/2021,Alina,Alexis,HCS,HCS-94,8,1130,4755,3625,SA,6/23/2021,GP,11,110,25,d40g,2,6/23/2021,SA,9,7/2/2021,AW/LR,5.1130,2.0730,2.0240,2.1710,1.8520,1.8070,1.9900,338.9,AW,3144,AW,9.28,20210702,2660,W,1.3493,99.70,0.0376,2.1805,9.7744,12.0,0.147,101.049,98.2009,99.7001,99.8501,N,N,,,Erin,20210706,146.268,104.02,1.406,Erin,20210702,20210706,Mina,,Erin,Mason,Erin,40C14,7/6/2021,4,7/2/2021,5a,5a,5a,5a,5a,5a,5a,1,1,5a,4808,4,0,C,14,0.979,0.0762,-0.3048,-0.2794,-0.381,-0.2032,-0.2032,0.0254
4809,123,14,7,53,7/7/2021,,41,SG47,53-B,0.75,3/10/2021,Suhani,Alexis,HCS,HCS-93,8,1135,4780,3645,VM,6/18/2021,SA,11,110,25,d40g,1.5,6/18/2021,ET,10,6/28/2021,AW/LR,5.0660,2.0970,2.0320,2.1720,1.8530,1.7950,1.9900,336.9,AW,3078,AW,9.14,20210628,2658,W,0.4123,99.63,0.6396,99.3228,0.0000,100.0,0.135,100.6,98.9505,99.2504,99.7001,N,N,,,Erin,20210628.2,128.735,99.7255,1.291,Mina,20210628.1,20210629,Zander,,Adin,Mina,Erin,41A14,6/28/2021,0,6/28/2021,5b,5a,5b,5a,5a,5a,5a,1,1,5a,4809,4,1,A,14,0.985,-1.1176,0.3048,-0.0762,-0.3556,-0.1778,-0.508,0.0254
4810,124,14,7,57,8/4/2021,53-B/53-A,47,SG47,53-B,1.00,3/10/2021,Shanay,Alexis,HCS,HCS-99,7,1170,4845,3675,SA,7/22/2021,CC,11,110,25,d40g,2.5,7/22/2021,SA,7,7/29/2021,AW/LR,5.1090,2.0740,2.0300,2.1700,1.8680,1.8150,1.9890,339.8,AW,3138,AW,9.24,20210729,2646,W,0.6372,99.18,0.2646,0.7181,3.5525,4.5,0.135,100.45,98.3508,98.051,99.8501,N,N,,,Mason,20210730.2,164.249,102.979,1.595,Erin,20210803,20210730,Mason,,Adin,Mina,Mina,47C14,7/30/2021,1,8/3/2021,5a,5a,5a,5a,5a,5a,5a,1,1,5a,4810,4,7,C,14,0.993,-0.0254,-0.2794,-0.127,-0.4064,0.2032,0,0
4811,125,14,7,56,7/27/2021,,46,SG47,53-B,0.75,3/10/2021,Suhani,Alexis,HCS,HCS-97,9,1125,4665,3540,SA,7/8/2021,GP,11,110,25,d40g,2,7/9/2021,SA,6,7/15/2021,AW/LR,5.1060,2.0670,2.0250,2.1500,1.8480,1.8100,1.9900,336.4,AW,3074,AW,9.14,20210715,2631,W,3.4858,98.61,0.8742,99.1258,0.0000,100.0,0.108,100.15,98.8006,96.7016,98.8006,N,N,,,Erin,20210720,156.448,111.32,1.405,Mina,20210719,20210720,Mina,,Erin,Mina,Erin,46A14,7/20/2021,5,7/19/2021,5b,5a,5b,5a,5a,5a,5a,1,1,5a,4811,4,6,A,14,0.956,-0.1016,-0.4572,-0.254,-0.9144,-0.3048,-0.127,0.0254
4812,126,14,7,74,12/8/2021,,,SG47,53-B,1.00,3/10/2021,Zander,Dhriti,HCS,HCS-141,7,1170,4955,3785,WW,11/17/2021,SA,13,110,25,d40g,1.5,11/17/2021,ET,12,11/29/2021,AW/LR,5.1100,2.0840,2.0330,2.1710,1.8560,1.7980,1.9870,339.2,AW,3070,AW,9.05,20211129,2656,W,1.5742,99.55,0.1130,0.9789,2.6732,3.8,0.135,100.75,98.6507,99.2504,99.5502,N,N,,,Mason,20211130.1,125.336,104.179,1.203,LucasT,20211130,20211130,LucasT,,Erin,Mason,LucasT,,11/30/2021,1,11/30/2021,5a,5a,5a,5a,5a,5a,5a,1,1,5a,4812,,,,,1.023,0,-0.0254,-0.0508,-0.381,-0.1016,-0.4318,-0.0508
4813,127,14,7,53,7/7/2021,,42,SG47,53-B,0.75,3/10/2021,Alexis,Matthew,HCS,HCS-92,9,1125,4870,3745,VM,6/15/2021,VM,11,110,25,d40g,1.5,6/15/2021,ET,13,6/28/2021,AW/LR,5.0670,2.0910,2.0210,2.1720,1.8670,1.7990,1.9890,336.8,AW,3070,AW,9.11,20210628,2663,W,0.8996,99.81,0.0376,0.3755,3.2294,3.6,0.119,99.7001,99.7001,100,99.8501,N,N,,,Mina,20210629,110.434,96.1671,1.148,Zander,20210629.2,20210629,Mina,,Adin,Erin,Erin,42C14,6/29/2021,1,6/29/2021,5b,5a,5b,5a,5a,5a,5a,1,1,5a,4813,4,2,C,14,1.012,-1.0922,0.1524,-0.3556,-0.3556,0.1778,-0.4064,0
4814,128,14,7,74,12/8/2021,,,SG47,53-B,0.75,3/10/2021,Alexis,Matthew,HCS,HCS-141,8,1140,4840,3700,SA,11/17/2021,SA,13,110,25,d40g,1.5,11/17/2021,ET,12,11/29/2021,AW/LR,5.1100,2.0770,2.0330,2.1730,1.8520,1.8050,1.9860,339.1,AW,3076,AW,9.07,20211129,2650,W,1.5742,99.33,0.0000,1.1321,3.3585,4.5,0.142,99.4003,98.9505,99.5502,99.4003,N,N,,,Mason,20211130,120.642,100.567,1.200,Mina,20211129,20211130.1,LucasT,,Erin,Mason,LucasT,,11/30/2021,1,11/29/2021,5a,5a,5a,5a,5a,5a,5a,1,1,5a,4814,,,,,1,0,-0.2032,-0.0508,-0.3302,-0.2032,-0.254,-0.0762
4815,129,14,7,72,11/16/2021,,,SG47,53-B,1.25,3/10/2021,Matthew,Dhriti,HCS,HCS-138,6,1170,4900,3730,SA,11/3/2021,SA,12,110,25,d40g,2,11/3/2021,ET,6,11/9/2021,AW/LR,5.1130,2.0900,2.0400,2.1590,1.8500,1.8000,1.9900,339.0,AW,3064,AW,9.04,20211109,2627,W,0.7122,98.46,0.1523,1.0659,4.1492,5.4,0.141,99.7001,97.1514,98.051,98.9505,N,N,,,Mason,20211109.2,106.678,94.1268,1.133,EricH,20211110,20211109,Mason,,Erin,Erin,Erin,,11/9/2021,0,11/10/2021,5b,5a,5b,5a,5a,5a,5a,1,1,5a,4815,,,,,1.008,0.0762,0.127,0.127,-0.6858,-0.254,-0.381,0.0254
