Repository: masonrh2/sphenix_cosmics

File: files/blocks_13-64.csv (part 39 of 56)
 DBN,Don't edit Block occurance,BL,Status,BNL shipment,Shipping date,Comment,Sector,Fiber type,Fiber batch,Filling time (h),FF date,Filled by,Checked by,W powder,W bucket number,Mold number,Empty mold (g),Filled mold (g),W filling mass (g),fibers loaded by,W filling date,W filled by,Epoxy batch,Resin mass (g),Hardener mass (g),potting notes,Epoxy filling time (min),Epoxy filling date,Epoxy preparer,Delta Mach-Pot,Machining date,Machined by,L (in),BT (in),BB (in),BH (in),ST (in),SB (in),SH (in),Volume (mL),Measured by,Mass (g),Measured by,Density(g/mL),Tested on,# Fibers N,Good end,ABS N-W (%),# Fibers / # Holes (%),10-15(%),15-50(%),50-75(%),r75 (%),R,T1(BL) Fiber %,T2(BR) Fiber %,T3(TL) Fiber %,T4(TR) Fiber %, missing row?,13 connected holes?,FOM_N,FOM_I,Tested by,Tested on,Scintillation (mV),Calibration (mV),Ratio (Calibrated Twice),Tested by,Tested on,Natural Pictures,Tested by,Retouch,Density Result Checked?,Light Checked?,Natural Pictures checked?,Sector ID (SSBBR),LT M/D/YYYY,Days Mach-LT,Scint M/D/YYYY,Block Grade,De,Di,LT,LTQ,Vi,Sci,Pic,X,LT-all,DBN,S-left,S-right,column,row,relative W weight,Δ(L) [mm],Δ(BT) [mm],Δ(BB) [mm],Δ(BH) [mm],Δ(ST) [mm],Δ(SB) [mm],Δ(SH) [mm]
4816,130,14,7,57,8/4/2021,,46,SG47,16-B,0.43,3/10/2021,Erin,Matthew,HCS,HCS-98,8,1135,4700,3565,SA,7/20/2021,CC,11,110,25,d40g,5,7/20/2021,SA,6,7/26/2021,AW/LR,5.1080,2.0760,2.0360,2.1560,1.8330,1.8080,1.9900,337.2,AW,3072,AW,9.11,20210726,2650,W,1.7991,99.33,0.1509,1.8491,3.3585,5.4,0.145,99.5502,97.6012,99.7001,100.45,N,N,,,EricH,20210728.1,86.5655,66.6423,1.299,EricH,20210728,20210728,EricH,,Mason,Mason,Mason,46B14,7/28/2021,2,7/28/2021,5b,5a,5b,5a,5a,5a,5a,1,1,5a,4816,4,6,B,14,0.963,-0.0508,-0.2286,0.0254,-0.762,-0.6858,-0.1778,0.0254
4817,131,14,7,57,8/4/2021,,47,SG47,41-B,0.50,3/10/2021,Alexis,Matthew,HCS,HCS-99,9,1130,4855,3725,SA,7/23/2021,CC,11,110,25,d40g,2,7/23/2021,ET,6,7/29/2021,AW/LR,5.1100,2.0750,2.0330,2.1680,1.8470,1.8120,1.9900,338.9,AW,3138,AW,9.26,20210729,2652,W,0.5997,99.40,0.0000,1.2443,6.3726,7.6,0.161,100.3,98.8006,98.8006,99.7001,N,N,,,Mason,20210730.2,136.838,79.4331,1.723,Mina,20210802.1,20210730,Mason,,Mason,Mina,Mina,47B14,7/30/2021,1,8/2/2021,5a,5a,5a,5a,5a,5a,5a,1,1,5a,4817,4,7,B,14,1.006,0,-0.254,-0.0508,-0.4572,-0.3302,-0.0762,0.0254
4818,132,14,7,67,10/12/2021,,,SG47,16-B,0.36,3/10/2021,Erin,Matthew,HCS,HCS-131,9,1130,4860,3730,SA,9/29/2021,ET,12,110,25,d40g,2,9/29/2021,ET,8,10/7/2021,AW/LR,5.1100,2.0810,2.0400,2.1790,1.8480,1.8110,1.9870,340.2,AW,3088,AW,9.08,20211007,2657,W,0.6747,99.59,0.1129,0.3764,2.7475,3.2,0.113,100.3,98.9505,99.5502,99.5502,N,N,,,LucasT,20211008.1,124.312,77.9635,1.594,Nicholas,20211007.1,20211007,Erin,,Erin,EricH,EricH,,10/8/2021,1,10/7/2021,5a,5a,5a,5a,5a,5a,5a,1,1,5a,4818,,,,,1.008,0,-0.1016,0.127,-0.1778,-0.3048,-0.1016,-0.0508
4819,133,14,7,41,4/13/2021,,30,SG47,41-A,0.50,3/10/2021,Alexis,Matthew,HCS,HCS-70,7,1155,5050,3895,JT,3/15/2021,JL,10,110,25,d40g,2.5,3/15/2021,ET,18,4/2/2021,AW,5.1070,2.0700,2.0260,2.1830,1.8740,1.8090,1.9910,340.6,AW,3102,AW,9.11,20210402,2652,W,0.4498,99.40,0.1508,2.4510,9.6908,12.3,0.207,100.75,98.6507,99.4003,98.8006,N,N,,,Jerome,20210406,198.015,224.686,0.881,Erin,20210405,20210405.2,Erin,,Adin,Adin,Adin,30C14,4/6/2021,4,4/5/2021,5a,5a,5a,5a,5a,5a,5a,1,1,5a,4819,3,0,C,14,1.052,-0.0762,-0.381,-0.2286,-0.0762,0.3556,-0.1524,0.0508
4820,134,14,7,59,8/19/2021,35-A/35-B/36-A,,SG47,35-A,0.30,3/10/2021,Erin,Raihana,HCS,HCS-101,8,1130,4850,3720,SA,8/3/2021,JL,11,110,25,d40g,1.5,8/3/2021,SA,6,8/9/2021,AW/LR,5.1090,2.0700,2.0350,2.1750,1.8470,1.8070,1.9920,339.3,AW,3082,AW,9.08,20210809,2647,W,0.3373,99.21,0.0000,1.5111,5.7801,7.3,0.154,99.5502,99.2504,98.3508,99.7001,N,N,,,Mason,20210809.2,162.371,102.071,1.591,Erin,20210809.1,20210809,Mason,,Mason,Erin,Erin,,8/9/2021,0,8/9/2021,5a,5a,5a,5a,5a,5a,5a,1,1,5a,4820,,,,,1.005,-0.0254,-0.381,0,-0.2794,-0.3302,-0.2032,0.0762
4821,135,14,7,59,8/19/2021,,,SG47,16-B,0.83,3/11/2021,Suhani,Dhriti,HCS,HCS-102,9,1130,4825,3695,SA,8/9/2021,JL,11,110,25,d40g,3,8/9/2021,LR,8,8/17/2021,AW/LR,5.1080,2.0690,2.0320,2.1650,1.8500,1.8040,1.9870,337.8,AW,3070,AW,9.09,20210817,2646,W,1.0869,99.18,0.0756,1.7385,6.6516,8.5,0.168,100.15,97.901,98.9505,99.7001,N,N,,,Mason,20210818,157.284,90.5363,1.737,Mason,20210817.1,20210818,Mason,,Mason,Mina,Mina,,8/18/2021,1,8/17/2021,5b,5a,5b,5a,5a,5a,5a,1,1,5a,4821,,,,,0.998,-0.0508,-0.4064,-0.0762,-0.5334,-0.254,-0.2794,-0.0508
4822,136,14,7,66,10/6/2021,,,SG47,53-B,1.00,3/11/2021,Matthew,Dhriti,HCS,HCS-129,9,1125,4920,3795,SA,9/16/2021,SA,12,110,25,d40g,3,9/16/2021,SA,12,9/28/2021,AW/LR,5.1110,2.0820,2.0400,2.1660,1.8430,1.7900,1.9780,337.5,AW,3088,AW,9.15,20210928,2661,W,0.8995,99.74,0.0000,0.1127,1.6911,1.8,0.090,101.649,97.7511,100.15,99.4003,N,N,,,Nicholas,20210928.2,150.775,87.5653,1.722,EricH,20210929.1,20210929,EricH,,Mason,Mason,LucasT,,9/28/2021,0,9/29/2021,5b,5a,5b,5a,5a,5a,5a,1,1,5a,4822,,,,,1.025,0.0254,-0.0762,0.127,-0.508,-0.4318,-0.635,-0.2794
4823,137,14,5,,,,,SG47,16-B,0.66,3/11/2021,Suhani,Dhriti,HCS,HCS-146,9,1130,4870,3740,ET,2/1/2022,ET,16,110,25,d40g,2.5,2/1/2022,ET,9,2/10/2022,AW/LR,5.1150,2.0740,2.0420,2.1710,1.8310,1.7950,1.9930,338.7,AW,3066,AW,9.05,20220210,2650,W,0.8620,99.33,0.0377,0.6415,2.6793,3.4,0.111,99.8501,98.9505,98.9505,99.5502,N,N,,,Mina,20220221.1,#NUM!,,,,,20220224,Mina,,,Mina,Mina,,2/21/2022,11,#NUM!,not finished testing,5a,5b,5a,5a,5a,#N/A,1,FALSE,5a,4823,,,,,1.011,0.127,-0.2794,0.1778,-0.381,-0.7366,-0.508,0.1016
4824,138,14,7,65,9/29/2021,,,SG47,53-B,1.00,3/11/2021,Matthew,Zander,HCS,HCS-127,9,1130,4830,3700,SA,9/9/2021,ET,12,110,25,d40g,1.5,9/9/2021,ET,8,9/17/2021,AW/LR,5.1050,2.0810,2.0380,2.1710,1.8310,1.7990,1.9900,338.2,AW,3086,AW,9.13,20210917,2655,W,9.5202,99.51,0.1130,99.5857,0.2260,99.9,0.099,99.5502,99.2504,98.9505,100.3,N,N,,,LucasT/EricH,20210922.2,149.23,92.7055,1.610,Mason,20210921,20210922.1,LucasT,,Erin,Erin,Erin,,9/22/2021,5,9/21/2021,5b,5a,5b,5a,5a,5a,5a,1,1,5a,4824,,,,,1,-0.127,-0.1016,0.0762,-0.381,-0.7366,-0.4064,0.0254
4825,139,14,7,66,10/6/2021,,,SG47,53-B,0.83,3/11/2021,Suhani,Alexis,HCS,HCS-131,8,1135,4795,3660,SA,9/27/2021,SA,12,110,25,d40g,3.5,9/27/2021,SA,7,10/4/2021,AW/LR,5.1190,2.0720,2.0400,2.1740,1.8560,1.8160,1.9850,340.4,AW,3078,AW,9.04,20211004,2662,W,0.1499,99.78,0.0000,0.1878,1.7656,2.0,0.098,100.9,99.1004,98.8006,100.3,N,N,,,Mina,20211004.1,149.693,111.665,1.341,Mina,20211004,20211004,Mina,,Mina,Mina,Mina,,10/4/2021,0,10/4/2021,5a,5a,5a,5a,5a,5a,5a,1,1,5a,4825,,,,,0.989,0.2286,-0.3302,0.127,-0.3048,-0.1016,0.0254,-0.1016
4826,140,14,7,72,11/16/2021,,,SG47,53-B,0.71,3/11/2021,Suhani,Alexis,HCS,HCS-139,8,1135,4895,3760,SA,11/9/2021,ET,12,110,25,d40g,2,11/9/2021,SA,3,11/12/2021,AW/LR,5.1120,2.0840,2.0450,2.1710,1.8470,1.8160,1.9920,340.6,AW,3090,AW,9.07,20211112,2657,W,0.2249,99.59,0.0000,0.1129,2.2206,2.3,0.099,100.3,99.1004,99.4003,99.5502,N,N,,,LucasT,20211115,91.6791,68.4015,1.340,Vrishin,20211112.1,20211115,LucasT,,Caroline,LucasT,LucasT,,11/15/2021,3,11/12/2021,5a,5a,5a,5a,5a,5a,5a,1,1,5a,4826,,,,,1.016,0.0508,-0.0254,0.254,-0.381,-0.3302,0.0254,0.0762
4827,141,14,7,59,8/19/2021,,,SG47,41-A,1.00,3/11/2021,Dhriti,Zander,HCS,HCS-101,6,1175,4940,3765,SA,8/5/2021,JL,11,110,25,d40g,2,8/5/2021,LR,6,8/11/2021,AW/LR,5.1070,2.0680,2.0200,2.1680,1.8510,1.8150,1.9880,338.0,AW,3118,AW,9.23,20210811,2653,W,3.3359,99.44,0.0754,3.2793,64.5307,67.9,0.129,100,99.5502,99.4003,98.8006,N,N,,,Erin,20210811,146.278,81.4033,1.797,Mina,20210811.2,20210812,Mason,,Erin,Mason,Erin,,8/11/2021,0,8/11/2021,5a,5a,5a,5a,5a,5a,5a,1,1,5a,4827,,,,,1.017,-0.0762,-0.4318,-0.381,-0.4572,-0.2286,0,-0.0254
4828,142,14,7,41,4/13/2021,,27,SG47,41-A,0.75,3/11/2021,Alexis,Zander,HCS,HCS-73,6,1160,4850,3690,JT,3/29/2021,SA,10,110,25,d40g,2,3/29/2021,ET,11,4/9/2021,AW/LR,5.1100,2.0990,2.0300,2.1810,1.8470,1.8010,1.9920,340.7,AW,3118,AW,9.15,20210409,2650,W,1.2743,99.33,0.1132,2.0755,11.2830,13.5,0.202,99.8501,99.2504,98.9505,99.2504,N,N,,,Mason,20210412.3,316.752,260.39,1.216,Erin,20210412.1,20210412,Mason,,Adin,Adin,Adin,27A14,4/12/2021,3,4/12/2021,5a,5a,5a,5a,5a,5a,5a,1,1,5a,4828,2,7,A,14,0.997,0,0.3556,-0.127,-0.127,-0.3302,-0.3556,0.0762
4829,143,14,7,69,10/27/2021,,,SG47,53-B,0.91,3/11/2021,Suhani,Zander,HCS,HCS-134,9,1135,4795,3660,SA,10/13/2021,SA,12,110,25,d40g,2,10/13/2021,ET,6,10/19/2021,LR,5.1100,2.0900,2.0430,2.1650,1.8480,1.8100,1.9890,339.7,LR,3060,LR,9.01,20211019,2658,W,1.0120,99.63,0.0376,0.6396,2.5207,3.2,0.116,101.049,98.2009,99.4003,99.8501,N,N,,,LucasT,20211020,104.899,69.5602,1.508,Vrishin,20211020.1,20211020,LucasT,,Erin,EricH,EricH,,10/20/2021,1,10/20/2021,5b,5a,5b,5a,5a,5a,5a,1,1,5a,4829,,,,,0.989,0,0.127,0.2032,-0.5334,-0.3048,-0.127,0
4830,144,14,7,58,8/11/2021,,,SG47,41-A,0.75,3/11/2021,Alexis,Matthew,HCS,HCS-100,6,1165,5030,3865,SA,7/28/2021,JL,11,110,25,d40g,2.5,7/28/2021,SA,6,8/3/2021,AW/LR,5.1100,2.0740,2.0320,2.1700,1.8470,1.8030,1.9940,339.0,AW,3182,AW,9.39,20210803,2646,W,4.7976,99.18,0.1134,0.6425,4.0816,4.8,0.124,100.9,97.4513,99.5502,98.8006,N,N,,,LucasT,20210805,142.735,86.5107,1.650,Erin,20210805,20210804,Adin,,Erin,Adin,Erin,,8/5/2021,2,8/5/2021,5a,5a,5a,5a,5a,5a,5a,1,1,5a,4830,,,,,1.044,0,-0.2794,-0.0762,-0.4064,-0.3302,-0.3048,0.127
4831,145,14,7,58,8/11/2021,53-A/41-A,45,SG47,41-A,1.50,3/11/2021,Ritvik,Sparsh,HCS,HCS-100,7,1170,4850,3680,SA,7/29/2021,JL,11,110,25,d40g,1.5,7/29/2021,SA,6,8/4/2021,AW/LR,5.1100,2.0720,2.0260,2.1590,1.8300,1.8000,1.9840,336.0,AW,3002,AW,8.93,20210804,2651,W,1.9865,99.36,0.0000,1.0562,1.8106,2.9,0.117,99.8501,98.6507,97.7511,101.199,N,N,,,LucasT,20210805.1,181.158,116.885,1.550,Erin,20210804.1,20210806,Erin,,Adin,Adin,Adin,45C14,8/5/2021,1,8/4/2021,5b,5a,5b,5a,5a,5a,5a,1,1,5a,4831,4,5,C,14,0.994,0,-0.3302,-0.2286,-0.6858,-0.762,-0.381,-0.127
4832,146,14,7,64,9/22/2021,,,SG47,41-A,0.75,3/11/2021,Alexis,Matthew,HCS,HCS-127,6,1170,4980,3810,SA,9/3/2021,ET,11,110,25,d40g,4,9/3/2021,SA,10,9/13/2021,AW,5.1100,2.0600,2.0290,2.1710,1.8560,1.8000,1.9930,338.4,AW,3094,AW,9.14,20210913,2642,W,1.4243,99.03,0.2650,1.5140,3.7472,5.5,0.148,99.2504,97.901,99.5502,99.4003,N,N,,,LucasT,20210914.3,104.765,82.3317,1.272,Nicholas,20210914.1,20210914,Nicholas,,Mina,Nicholas,Erin,,9/14/2021,1,9/14/2021,5b,5a,5b,5a,5a,5a,5a,1,1,5a,4832,,,,,1.029,0,-0.635,-0.1524,-0.381,-0.1016,-0.381,0.1016
4833,147,14,7,71,11/9/2021,,,SG47,41-A,0.50,3/12/2021,Alexis,Matthew,HCS,HCS-137,6,1170,4870,3700,SA,10/28/2021,SA,12,110,25,d40g,2,10/28/2021,SA,6,11/3/2021,AW/LR,5.1110,2.0730,2.0260,2.1700,1.8330,1.8000,1.9930,337.9,AW,3074,AW,9.10,20211103,2656,W,1.7241,99.55,0.0377,0.4895,2.0708,2.6,0.116,100,99.4003,99.4003,99.4003,N,N,,,LucasT,20211104.1,104.955,56.1536,1.869,Vrishin,20211103.3,20211103,Mina,,Erin,Erin,LucasT,,11/4/2021,1,11/3/2021,5b,5a,5b,5a,5a,5a,5a,1,1,5a,4833,,,,,1,0.0254,-0.3048,-0.2286,-0.4064,-0.6858,-0.381,0.1016
4834,148,14,7,75,12/15/2021,Sean says it has written 4334 on it 16-B/53-B,,SG47,16-B,1.50,3/12/2021,Caroline,Jerome,HCS,HCS-143,8,1140,4890,3750,SA,12/3/2021,SA,14,110,25,d40g,3,12/3/2021,ET,5,12/8/2021,AW/LR,5.1060,2.0890,2.0510,2.1670,1.8500,1.8020,1.9900,339.7,AW,3072,AW,9.04,20211208,2653,W,1.6117,99.44,0.0754,1.6208,4.7493,6.4,0.154,100.45,99.1004,98.9505,99.2504,N,N,,,Erin,20211209.2,158.842,94.649,1.678,Erin,20211209.1,20211209,Erin,,Caroline,Erin,Erin,,12/9/2021,1,12/9/2021,5a,5a,5a,5a,5a,5a,5a,1,1,5a,4834,,,,,1.013,-0.1016,0.1016,0.4064,-0.4826,-0.254,-0.3302,0.0254
4835,149,14,7,62,9/8/2021,,,SG47,41-A,1.50,3/12/2021,Suhani,Raihana,HCS,HCS-125,6,1165,4840,3675,SA,8/26/2021,ET,11,110,25,d40g,1.5,8/26/2021,SA,8,9/3/2021,AW/LR,5.1120,2.0740,2.0390,2.1750,1.8360,1.8060,1.9910,339.3,AW,2988,AW,8.81,20210903,2654,W,3.4108,99.48,0.6405,99.2464,0.0000,99.9,0.116,100.15,98.9505,99.5502,99.2504,N,N,,,LucasT,20210907.1,138.189,84.7968,1.630,Erin,20210903.1,20210903.3,EricH,,Mina,Erin/Nicholas,Erin,,9/7/2021,4,9/3/2021,5b,5a,5b,5a,5a,5a,5a,1,1,5a,4835,,,,,0.993,0.0508,-0.2794,0.1016,-0.2794,-0.6096,-0.2286,0.0508
4836,150,14,7,69,10/27/2021,,,SG47,53-A,1.00,3/12/2021,Matthew,Suhani,HCS,HCS-134,6,1175,4805,3630,WW,10/15/2021,SA,12,110,25,d40g,1.5,10/15/2021,ET,5,10/20/2021,LR,5.1080,2.0750,2.0260,2.1690,1.8540,1.8140,1.9830,338.4,LR,3016,LR,8.91,20211020,2651,W,1.9115,99.36,0.1132,1.5466,3.8853,5.5,0.141,99.5502,98.6507,99.2504,100,N,N,,,LucasT,20211021.1,94.7038,46.8268,2.022,Nicholas,20211021,20211020,Mina,,Erin,Erin,Erin,,10/21/2021,1,10/21/2021,5a,5a,5a,5a,5a,5a,5a,1,1,5a,4836,,,,,0.981,-0.0508,-0.254,-0.2286,-0.4318,-0.1524,-0.0254,-0.1524
4837,151,14,7,58,8/11/2021,,46,SG47,53-A,0.80,3/12/2021,Shanay,Alexis,HCS,HCS-100,8,1135,4790,3655,GP,7/27/2021,SA,11,110,25,d40g,2,7/27/2021,SA,6,8/2/2021,AW/LR,5.1120,2.0870,2.0310,2.1740,1.8740,1.8210,1.9890,341.5,AW,3114,AW,9.12,20210802,2658,W,0.7871,99.63,0.0000,0.3762,3.6117,4.0,0.121,101.199,98.2009,99.5502,99.5502,N,N,,,Mina,20210803,136.601,90.8691,1.503,Erin,20210803.1,20210803,Mina,,Erin,Erin,Erin,46C14,8/3/2021,1,8/3/2021,5a,5a,5a,5a,5a,5a,5a,1,1,5a,4837,4,6,C,14,0.988,0.0508,0.0508,-0.1016,-0.3048,0.3556,0.1524,0
4838,152,14,7,75,12/15/2021,,,SG47,41-A,0.90,3/12/2021,Suhani,Alina,HCS,HCS-143,7,1170,4905,3735,SA,11/30/2021,ET,13,110,25,d40g,2,11/30/2021,ET,8,12/8/2021,AW/LR,5.1080,2.0680,2.0340,2.1720,1.8460,1.8100,1.9900,338.8,AW,3054,AW,9.02,20211208,2643,W,1.0870,99.06,0.0757,0.5297,5.3727,6.0,0.130,99.8501,99.1004,99.1004,98.2009,N,N,,,Erin,20211209.2,158.567,94.649,1.675,Erin,20211209.1,20211209,Erin,,Caroline,Erin,Erin,,12/9/2021,1,12/9/2021,5a,5a,5a,5a,5a,5a,5a,1,1,5a,4838,,,,,1.009,-0.0508,-0.4318,-0.0254,-0.3556,-0.3556,-0.127,0.0254
4839,153,14,7,43,4/27/2021,,30,SG47,53-A,0.80,3/12/2021,Shanay,Alexis,HCS,HCS-73,8,1115,4830,3715,JT,3/26/2021,ET,10,110,25,d40g,3,3/26/2021,ET,14,4/9/2021,AW/LR,5.1120,2.0810,2.0150,2.1760,1.8550,1.8110,1.9910,339.6,AW,3076,AW,9.06,20210409,2651,W,1.1994,99.36,0.0377,1.1694,5.4696,6.7,0.153,101.349,98.3508,99.8501,97.901,N,N,,,Zander,20210412,195.24,178.87,1.092,Jerome,20210409.1,20210412,Zander,,Adin,Mason,Mason,30D14,4/12/2021,3,4/9/2021,5a,5a,5a,5a,5a,5a,5a,1,1,5a,4839,3,0,D,14,1.004,0.0508,-0.1016,-0.508,-0.254,-0.127,-0.1016,0.0508
4840,154,14,7,64,9/22/2021,,,SG47,53-A,1.50,3/12/2021,Raihana,Jerome,HCS,HCS-128,6,1170,4800,3630,SA,9/13/2021,SA,12,110,25,d40g,2.5,9/13/2021,ET,4,9/17/2021,AW/LR,5.1060,2.0730,2.0280,2.1610,1.8400,1.8040,1.9900,337.1,AW,3064,AW,9.09,20210917,2643,W,0.5623,99.06,0.1135,1.3621,5.9781,7.5,0.152,100,98.051,98.3508,99.8501,N,N,,,LucasT,20210921.1,107.545,84.2927,1.276,Vrishin,20210917.1,20210921,LucasT,,Erin,Erin,Erin,,9/21/2021,4,9/17/2021,5b,5a,5b,5a,5a,5a,5a,1,1,5a,4840,,,,,0.981,-0.1016,-0.3048,-0.1778,-0.635,-0.508,-0.2794,0.0254
4841,155,14,7,56,7/27/2021,,46,SG47,53-A,0.80,3/12/2021,Shanay,Alina,HCS,HCS-98,6,1165,4745,3580,SA,7/15/2021,SA,11,110,25,d40g,2,7/15/2021,SA,5,7/20/2021,AW/LR,5.1060,2.0600,2.0500,2.1670,1.8350,1.8040,1.9900,337.8,AW,3108,AW,9.20,20210720,2593,W,1.3868,97.19,1.8897,98.1103,0.0000,100.0,0.124,96.4018,96.2519,98.9505,97.1514,N,N,,,Nicholas,20210721.1,167.599,91.7741,1.826,Mina,20210720.1,20210721,Nicholas,,Adin,Adin,Adin,46D14,7/21/2021,1,7/20/2021,5b,5a,5b,5b,5a,5a,5a,1,1,5b,4841,4,6,D,14,0.967,-0.1016,-0.635,0.381,-0.4826,-0.635,-0.2794,0.0254
4842,156,14,7,57,8/4/2021,,47,SG47,53-A,0.60,3/12/2021,Alexis,Alina,HCS,HCS-99,6,1170,4850,3680,SA,7/21/2021,CC,11,110,25,d40g,2.5,7/21/2021,SA,5,7/26/2021,AW/LR,5.1090,2.0940,2.0300,2.1630,1.8570,1.8040,1.9880,339.1,AW,3138,AW,9.25,20210726,2656,W,0.5997,99.55,0.0377,1.1295,4.6310,5.8,0.147,99.5502,100.15,99.1004,99.4003,N,N,,,Mina,20210727,74.9971,66.6423,1.125,EricH,20210728,20210729,Mason,,Mason,Mason,Adin,47A14,7/27/2021,1,7/28/2021,5b,5a,5b,5a,5a,5a,5a,1,1,5a,4842,4,7,A,14,0.994,-0.0254,0.2286,-0.127,-0.5842,-0.0762,-0.2794,-0.0254
4843,157,14,7,72,11/16/2021,53-A/36-A/41-A/53-B ,,SG47,53-A,1.00,3/12/2021,Matthew,Erin,HCS,HCS-139,6,1170,4995,3825,SA,11/9/2021,ET,12,110,25,d40g,1.5,11/9/2021,SA,3,11/12/2021,AW/LR,5.1100,2.0770,2.0420,2.1680,1.8630,1.8050,1.9890,339.7,AW,3088,AW,9.09,20211112,2651,W,0.2249,99.36,0.0377,0.6413,2.6405,3.3,0.128,100.45,98.6507,99.1004,99.2504,N,N,,,Mina,20211112.6,122.031,68.4015,1.784,Vrishin,20211112.1,20211115,LucasT,,Caroline,LucasT,LucasT,,11/12/2021,0,11/12/2021,5a,5a,5a,5a,5a,5a,5a,1,1,5a,4843,,,,,1.034,0,-0.2032,0.1778,-0.4572,0.0762,-0.254,0
4844,158,14,7,66,10/6/2021,,,SG47,53-A,0.42,3/15/2021,Erin,Jerome,HCS,HCS-131,7,1170,4790,3620,SA,9/28/2021,SA,12,110,25,d40g,2,9/28/2021,SA,6,10/4/2021,AW/LR,5.1170,2.0770,2.0410,2.1720,1.8440,1.8080,1.9920,340.1,AW,3080,AW,9.06,20211004,2658,W,0.3373,99.63,0.0752,1.2415,5.4929,6.8,0.147,101.649,98.051,99.5502,99.2504,N,N,,,LucasT,20211005.1,148.066,95.4016,1.552,LucasT,20211005,20211005,LucasT,,Mina,Mason,Mason,,10/5/2021,1,10/5/2021,5a,5a,5a,5a,5a,5a,5a,1,1,5a,4844,,,,,0.978,0.1778,-0.2032,0.1524,-0.3556,-0.4064,-0.1778,0.0762
4845,159,14,7,73,11/30/2021,,,SG47,53-A,1.20,3/15/2021,Shanay,Jerome,HCS,HCS-139,7,1165,4965,3800,SA,11/10/2021,ET,12,110,25,d40g,2,11/10/2021,ET,5,11/15/2021,AW/LR,5.1080,2.0690,2.0350,2.1670,1.8540,1.8060,1.9880,338.4,AW,3078,AW,9.10,20211115,2635,W,1.4618,98.76,0.3036,1.2903,5.2751,6.9,0.155,98.9505,100,97.3013,98.8006,N,N,,,Mason,20211116,142.679,103.282,1.381,Mason,20211116.1,20211116,Mason,,Caroline,LucasT,LucasT,,11/16/2021,1,11/16/2021,5a,5a,5a,5a,5a,5a,5a,1,1,5a,4845,,,,,1.027,-0.0508,-0.4064,0,-0.4826,-0.1524,-0.2286,-0.0254
4846,160,14,7,71,11/9/2021,,,SG47,41-B,0.46,3/15/2021,Erin,Jerome,HCS,HCS-137,8,1140,4915,3775,SA,11/1/2021,ET,12,110,25,d40g,2,11/1/2021,ET,3,11/4/2021,AW/LR,5.1130,2.0630,2.0370,2.1750,1.8440,1.8090,1.9900,339.1,AW,3096,AW,9.13,20211104,2659,W,1.1245,99.66,0.0376,0.6769,1.8052,2.5,0.112,100.9,98.9505,99.5502,99.2504,N,N,,,Erin,20211104.3,153.098,94.2298,1.625,Erin,20211104.1,20211104,Erin,,Erin,Mina,LucasT,,11/4/2021,0,11/4/2021,5b,5a,5b,5a,5a,5a,5a,1,1,5a,4846,,,,,1.02,0.0762,-0.5588,0.0508,-0.2794,-0.4064,-0.1524,0.0254
4847,161,14,7,59,8/19/2021,,,SG47,53-A,1.00,3/15/2021,Alina,Jerome,HCS,HCS-102,7,1170,4905,3735,CC,8/6/2021,JL,11,110,25,d40g,2.5,8/6/2021,LR,6,8/12/2021,AW/LR,5.1080,2.0550,2.0230,2.1720,1.8390,1.8200,1.9940,338.1,AW,3146,AW,9.31,20210812,2633,W,1.4993,98.69,0.1139,2.9624,7.5579,10.6,0.194,99.1004,97.0015,99.2504,99.4003,N,N,,,Mason,20210813,166.525,80.3389,2.073,Erin,20210812,20210813,Mason,,Erin,Erin,Erin,,8/13/2021,1,8/12/2021,5b,5a,5b,5a,5a,5a,5a,1,1,5a,4847,,,,,1.009,-0.0508,-0.762,-0.3048,-0.3556,-0.5334,0.127,0.127
4848,162,14,7,62,9/8/2021,,,SG47,41-B,0.42,3/15/2021,Erin,Jerome,HCS,HCS-104,8,1140,4685,3545,JL,8/25/2021,SA,12,110,25,d40g,2,8/25/2021,ET,6,8/31/2021,AW/LR,5.1090,2.0810,2.0420,2.1660,1.8490,1.8120,1.9840,339.0,AW,3000,AW,8.85,20210831,2661,W,1.6117,99.74,0.0000,1.5408,11.8001,13.3,0.117,100.9,98.8006,99.7001,99.5502,N,N,,,LucasT,20210901.1,139.344,90.5046,1.540,Vrishin,20210901.2,20210901,LucasT,,Erin,Erin,Erin,,9/1/2021,1,9/1/2021,5a,5a,5a,5a,5a,5a,5a,1,1,5a,4848,,,,,0.958,-0.0254,-0.1016,0.1778,-0.508,-0.2794,-0.0762,-0.127
4849,106,15,7,75,12/15/2021,,,SG47,53-B,0.85,3/15/2021,Shanay,Zander,HCS,HCS-143,8,1135,4765,3630,SA,12/3/2021,SA,14,110,25,d40g,8,12/3/2021,ET,7,12/10/2021,AW/LR,5.1390,2.0750,2.0220,2.1700,1.8680,1.8140,1.9850,341.1,AW,3082,AW,9.04,20211210,2656,W,1.7991,99.55,0.1130,1.7696,3.8404,5.7,0.156,99.5502,99.2504,99.5502,99.8501,N,N,,,LucasT,20211213.1,135.694,91.7817,1.478,LucasT,20211213,20211210,Mina,,Erin,LucasT,LucasT,,12/13/2021,3,12/13/2021,5a,5a,5a,5a,5a,5a,5a,1,1,5a,4849,,,,,0.979,0,-0.254,-0.254,-0.254,0.1016,-0.0254,-0.1016
4850,107,15,7,55,7/21/2021,,44,SG47,53-B,0.75,3/15/2021,Alina,Zander,HCS,HCS-97,9,1135,4715,3580,CC,7/8/2021,GP,11,110,25,d40g,1.5,7/9/2021,SA,6,7/15/2021,AW/LR,5.1370,2.0670,2.0270,2.1660,1.8540,1.8160,1.9910,340.5,AW,3132,AW,9.20,20210715,2653,W,3.6357,99.44,0.0377,2.6008,48.8504,51.5,0.128,99.2504,99.7001,99.1004,99.7001,N,N,,,Erin,20210719.1,168.472,111.32,1.513,Mina,20210719,20210719,Erin,,Erin,Adin,Adin,44B15,7/19/2021,4,7/19/2021,5a,5a,5a,5a,5a,5a,5a,1,1,5a,4850,4,4,B,15,0.965,-0.0508,-0.4572,-0.127,-0.3556,-0.254,0.0254,0.0508
4851,108,15,7,66,10/6/2021,,,SG47,53-B,0.90,3/15/2021,Shanay,Zander,HCS,HCS-130,6,1180,4825,3645,SA,9/21/2021,SA,12,110,25,d40g,2,9/21/2021,SA,7,9/28/2021,AW/LR,5.1390,2.0880,2.0270,2.1640,1.8520,1.8000,1.9900,340.5,AW,3078,AW,9.04,20210928,2658,W,0.5622,99.63,0.0376,0.4891,2.0316,2.6,0.099,101.349,98.5007,99.7001,98.9505,N,N,,,Nicholas,20210928.2,107.625,87.5653,1.229,EricH,20210929.1,20210929,EricH,,Mason,Mason,LucasT,,9/28/2021,0,9/29/2021,5a,5a,5a,5a,5a,5a,5a,1,1,5a,4851,,,,,0.983,0,0.0762,-0.127,-0.4064,-0.3048,-0.381,0.0254
4852,109,15,7,63,9/15/2021,,,SG47,54-A,0.80,3/15/2021,Alina,Zander,HCS,HCS-125,9,1135,4880,3745,SA,8/30/2021,ET,11,110,25,d40g,3,8/30/2021,ET,11,9/10/2021,AW/LR,5.1410,2.0770,2.0310,2.1720,1.8540,1.7990,1.9900,341.1,AW,3106,AW,9.11,20210910,2657,W,0.4873,99.59,0.1129,1.1667,4.7046,6.0,0.137,100.6,98.8006,99.4003,99.5502,N,N,,,LucasT,20210913.1,121.035,83.3192,1.453,Mina,20210910.2,20210913,LucasT,,Mina,Mina,Mina,,9/13/2021,3,9/10/2021,5a,5a,5a,5a,5a,5a,5a,1,1,5a,4852,,,,,1.01,0.0508,-0.2032,-0.0254,-0.2032,-0.254,-0.4064,0.0254
4853,110,15,7,72,11/16/2021,,,SG47,53-B,1.50,3/15/2021,Dhriti,Alina,HCS,HCS-139,8,1135,4865,3730,WW,11/9/2021,ET,12,110,25,d40g,1,11/9/2021,SA,3,11/12/2021,AW/LR,5.1400,2.0910,2.0440,2.1740,1.8490,1.8200,1.9870,342.9,AW,3076,AW,8.97,20211112,2622,N,0.7497,98.28,0.4958,2.0214,7.2082,9.7,0.181,97.0015,98.051,99.4003,98.6507,N,N,,,Vrishin/Mina,20211112.4,109.134,68.4015,1.595,Vrishin,20211112.1,20211115,LucasT,,Caroline,LucasT,LucasT,,11/12/2021,0,11/12/2021,5a,5a,5a,5a,5a,5a,5a,1,1,5a,4853,,,,,1.006,0.0254,0.1524,0.3048,-0.1524,-0.381,0.127,-0.0508
4854,111,15,7,74,12/8/2021,PATCH JOB,,SG47,53-B,0.46,3/15/2021,Erin,Dhriti,HCS,HCS-140,9,1140,4895,3755,SA,11/12/2021,ET,12,110,25,d40g,2,11/12/2021,ET,10,11/22/2021,AW/LR,5.1260,2.0740,2.0310,2.1660,1.8440,1.8260,1.9890,340.1,AW,3106,AW,9.13,20211122,2621,W,2.5113,98.24,0.0000,1.4117,5.4178,6.8,0.151,95.952,98.8006,98.9505,99.2504,N,N,,,Nicholas,20211123.1,148.667,106.454,1.397,Mason,20211123.1,20211123,Nicholas,,Mason,Mason,Mason,,11/23/2021,1,11/23/2021,5b,5a,5a,5a,5b,5a,5a,1,1,5b,4854,,,,,1.013,-0.3302,-0.2794,-0.0254,-0.3556,-0.508,0.2794,0
4855,112,15,7,61,9/1/2021,dark fibers (top row),,SG47,53-B,0.92,3/15/2021,Nicholas,Dhriti,HCS,HCS-102,9,1135,4850,3715,SA,8/9/2021,JL,11,110,25,d40g,3,8/9/2021,LR,4,8/13/2021,AW/LR,5.1380,2.0750,2.0310,2.1650,1.8490,1.8100,1.9850,340.1,AW,3086,AW,9.07,20210813,2630,W,2.1739,98.58,0.0760,2.1293,5.0951,7.3,0.161,100.3,98.8006,96.2519,98.9505,N,N,,,Mason,20210816,176.029,97.6792,1.802,Erin,20210816.1,20210816,Mason,,Mason,Mina,Erin,,8/16/2021,3,8/16/2021,5a,5a,5a,5a,5a,5a,5a,1,1,5a,4855,,,,,1.002,-0.0254,-0.254,-0.0254,-0.381,-0.381,-0.127,-0.1016
4856,113,15,7,62,9/8/2021,,,SG47,53-B,0.46,3/15/2021,Erin,Zander,HCS,HCS-126,6,1190,4860,3670,SA,8/31/2021,SA,11,110,25,d40g,2,8/31/2021,ET,3,9/3/2021,AW/LR,5.1410,2.0760,2.0240,2.1590,1.8470,1.7770,1.9910,338.5,AW,3106,AW,9.18,20210903,2646,W,17.5037,99.18,0.1890,99.6977,0.0756,100.0,0.121,101.049,96.2519,99.8501,99.5502,N,N,,,Vrishin,20210903.3,182.119,103.778,1.755,Mason,20210907,20210907,Nicholas,,Mina,Erin,Erin,,9/3/2021,0,9/7/2021,5b,5a,5b,5a,5a,5a,5a,1,1,5a,4856,,,,,0.99,0.0508,-0.2286,-0.2032,-0.5334,-0.4318,-0.9652,0.0508
4857,114,15,8,61,9/1/2021,bad 2022 group 3,,SG47,53-B,0.88,3/15/2021,Nicholas,Alina,HCS,HCS-104,7,1180,4750,3570,SA,8/24/2021,SA,12,110,25,d40g,1.5,8/24/2021,ET,3,8/27/2021,AW/LR,5.1400,2.0780,2.0350,2.1650,1.8310,1.8020,1.9870,339.6,AW,3070,AW,9.04,20210827,2654,W,2.5113,99.48,0.0754,2.0723,5.7272,7.9,0.161,101.049,100,99.4003,97.4513,N,N,,,LucasT,20210830.3,167.12,105.286,1.587,Mason,20210831,20210827,Erin,,Caroline,Caroline,Caroline,,8/30/2021,3,8/31/2021,8,5a,5b,5a,5a,5a,5a,1,1,5a,4857,,,,,0.963,0.0254,-0.1778,0.0762,-0.381,-0.8382,-0.3302,-0.0508
4858,115,15,7,71,11/9/2021,,,SG47,53-B,1.00,3/15/2021,Alexis,Zander,HCS,HCS-137,6,1185,4995,3810,WW,10/28/2021,SA,12,110,25,d40g,2,10/28/2021,SA,6,11/3/2021,AW/LR,5.1420,2.0890,2.0360,2.1650,1.8560,1.8020,1.9890,341.5,AW,3086,AW,9.04,20211103,2657,W,2.2489,99.59,0.0753,1.2420,2.2958,3.6,0.126,100.6,99.1004,99.7001,98.9505,N,N,,,LucasT,20211104.1,106.334,56.1536,1.894,Vrishin,20211103.3,20211103,Mina,,Erin,Erin,LucasT,,11/4/2021,1,11/3/2021,5a,5a,5a,5a,5a,5a,5a,1,1,5a,4858,,,,,1.028,0.0762,0.1016,0.1016,-0.381,-0.2032,-0.3302,0
4859,116,15,7,59,8/19/2021,,,SG47,53-B,0.75,3/16/2021,Alina,Jerome,HCS,HCS-102,7,1175,5015,3840,JL,8/6/2021,JL,11,110,25,d40g,2,8/6/2021,LR,6,8/12/2021,AW/LR,5.1390,2.0650,2.0230,2.1700,1.8430,1.8140,1.9880,339.9,AW,3096,AW,9.11,20210812,2630,W,1.9865,98.58,0.1521,1.3308,3.7643,5.2,0.141,97.7511,98.6507,99.7001,98.2009,N,N,,,Mina,20210812,159.47,75.623,2.109,Mina,20210813,20210813,Mason,,Erin,Mason,Erin,,8/12/2021,0,8/13/2021,5b,5a,5b,5a,5a,5a,5a,1,1,5a,4859,,,,,1.036,0,-0.508,-0.2286,-0.254,-0.5334,-0.0254,-0.0254
4860,117,15,7,56,7/27/2021,,44,SG47,53-B,0.75,3/16/2021,Alina,Jerome,HCS,HCS-97,8,1130,4670,3540,SA,7/13/2021,GP,11,110,25,d40g,2,7/13/2021,SA,7,7/20/2021,AW/LR,5.1360,2.0770,2.0360,2.1660,1.8550,1.8050,1.9920,340.9,AW,3094,AW,9.08,20210720,2591,W,0.5247,97.11,1.1579,98.8036,0.0000,100.0,0.124,96.4018,93.4033,99.4003,99.2504,N,N,,,Nicholas,20210721.1,127.501,70.2667,1.815,Erin,20210720.2,20210721,Nicholas,,Adin,Adin,Adin,44C15,7/21/2021,1,7/20/2021,5c,5a,5a,5b,5c,5a,5a,1,1,5b,4860,4,4,C,15,0.955,-0.0762,-0.2032,0.1016,-0.3556,-0.2286,-0.254,0.0762
4861,118,15,7,45,5/10/2021,,34,SG47,53-B,0.80,3/16/2021,Alina,Jerome,HCS,HCS-78,7,1160,4850,3690,MR,4/23/2021,ET,10,110,25,d40g,5,4/23/2021,ET,5,4/28/2021,AW/LR,5.1330,2.0680,2.0250,2.1720,1.8430,1.8100,1.9910,340.0,AW,3060,AW,9.00,20210428,2642,W,1.7616,99.03,0.0757,2.6874,7.8350,10.6,0.189,99.2504,98.051,99.4003,99.4003,N,N,,,Jerome,20210430.1,225.98,181.89,1.242,Erin,20210430.1,20210428,Mina,,Mason,Mason,Mason,34C15,4/30/2021,2,4/30/2021,5b,5a,5b,5a,5a,5a,5a,1,1,5a,4861,3,4,C,15,0.995,-0.1524,-0.4318,-0.1778,-0.2032,-0.5334,-0.127,0.0508
4862,119,15,8,,,failed in testing 2021-12-15; 1/3 of block is dim; patchup; got overheated?; PR Sep 23,,SG47,54-A,0.86,3/16/2021,Suhani,Jerome,HCS,HCS-127,7,1180,4990,3810,SA,9/8/2021,ET,12,110,25,d40g,2,9/8/2021,SA,97,12/14/2021,AW/LR,5.1040,2.0900,2.0040,2.1520,1.8390,1.7940,1.9810,334.8,AW,3046,AW,9.10,20211214,2124,W,2.6237,79.61,0.4708,9.1808,13.2768,22.9,0.280,81.7091,76.9115,77.3613,82.4588,N,N,,,LucasT,20211215.1,81.6838,124.882,0.654,Mason,20211215,,,,Erin,LucasT,,,12/15/2021,1,12/15/2021,8,5a,5b,8,8,5a,8,FALSE,FALSE,8,4862,,,,,1.028,-0.889,0.127,-0.7112,-0.7112,-0.635,-0.5334,-0.2032
4863,120,15,7,73,11/30/2021,,,SG47,54-A,0.71,3/16/2021,Suhani,Jerome,HCS,HCS-140,7,1190,5125,3935,SA,11/10/2021,ET,12,110,25,d40g,1.5,11/10/2021,ET,5,11/15/2021,AW/LR,5.1360,2.0690,2.0260,2.1580,1.8520,1.8010,1.9880,338.8,AW,3116,AW,9.20,20211115,2652,W,0.5247,99.40,0.0000,0.4525,2.9412,3.4,0.116,100.45,98.5007,98.6507,100,N,N,,,Mason,20211116.1,93.2429,76.1129,1.225,LucasT,20211116,20211115,Mina,,Caroline,LucasT,Mina,,11/16/2021,1,11/16/2021,5b,5a,5b,5a,5a,5a,5a,1,1,5a,4863,,,,,1.061,-0.0762,-0.4064,-0.1524,-0.5588,-0.3048,-0.3556,-0.0254
4864,121,15,7,68,10/19/2021,,,SG47,54-B,0.91,3/16/2021,Suhani,Jerome,HCS,HCS-133,7,1165,4890,3725,SA,10/11/2021,ET,12,110,25,d40g,2,10/11/2021,ET,3,10/14/2021,AW/LR,5.1380,2.0720,2.0380,2.1670,1.8360,1.8040,1.9880,339.9,AW,3068,AW,9.03,20211014,2658,W,0.3373,99.63,0.0752,0.3010,2.6336,3.0,0.104,101.499,98.2009,99.5502,99.2504,N,N,,,LucasT,20211015,174.621,100.984,1.729,Erin,20211014.1,20211015,LucasT,,Erin,EricH,EricH,,10/15/2021,1,10/14/2021,5b,5a,5b,5a,5a,5a,5a,1,1,5a,4864,,,,,1.005,-0.0254,-0.3302,0.1524,-0.3302,-0.7112,-0.2794,-0.0254
4865,122,15,7,73,11/30/2021,,,SG47,53-B,0.50,10/27/2021,Matthew/ Will,Zander/Fyodor,HCS,HCS-140,6,1180,5070,3890,WW,11/15/2021,ET,12,100,25,d40g,2,11/15/2021,ET,3,11/18/2021,AW/LR,5.1370,2.1000,2.0320,2.1710,1.8710,1.8100,1.9840,342.5,AW,3112,AW,9.09,20211118,2642,W,0.6747,99.03,0.1893,1.1355,3.5201,4.8,0.160,100.9,97.4513,99.4003,98.3508,N,N,,,Nicholas,20211118.2,118.831,76.9779,1.544,Nicholas,20211118.1,20211118,Erin,,Erin,Erin,Erin,,11/18/2021,0,11/18/2021,5a,5a,5a,5a,5a,5a,5a,1,1,5a,4865,,,,,1.049,-0.0508,0.381,0,-0.2286,0.1778,-0.127,-0.127
4866,123,15,7,66,10/6/2021,,,SG47,53-B,1.15,3/16/2021,Matthew,Suhani,HCS,HCS-131,7,1175,4840,3665,SA,9/28/2021,SA,12,110,25,d40g,1.5,9/28/2021,SA,6,10/4/2021,AW/LR,5.1440,2.0740,2.0350,2.1620,1.8550,1.7970,1.9890,340.3,AW,3096,AW,9.10,20211004,2657,W,0.5997,99.59,0.0376,0.8656,4.2906,5.2,0.135,101.049,98.5007,99.5502,99.2504,N,N,,,LucasT,20211005.1,141.176,95.4016,1.480,LucasT,20211005,20211005,LucasT,,Mina,Mason,Mason,,10/5/2021,1,10/5/2021,5a,5a,5a,5a,5a,5a,5a,1,1,5a,4866,,,,,0.988,0.127,-0.2794,0.0762,-0.4572,-0.2286,-0.4572,0
4867,124,15,7,72,11/16/2021,,,SG47,53-B,0.50,3/17/2021,Erin,Zander,HCS,HCS-138,6,1180,4875,3695,SA,11/3/2021,SA,12,110,25,d40g,2.5,11/3/2021,ET,6,11/9/2021,AW/LR,5.1410,2.0980,2.0260,2.1710,1.8670,1.7950,1.9890,342.0,AW,3068,AW,8.97,20211109,2657,W,0.6747,99.59,0.0000,0.7151,3.6507,4.4,0.135,101.649,98.2009,99.4003,99.1004,N,N,,,Mason,20211109.2,102.834,94.1268,1.093,EricH,20211110,20211109,Mason,,Erin,Erin,Erin,,11/9/2021,0,11/10/2021,5a,5a,5a,5a,5a,5a,5a,1,1,5a,4867,,,,,0.996,0.0508,0.3302,-0.1524,-0.2286,0.0762,-0.508,0
4868,125,15,7,66,10/6/2021,,,SG47,53-B,0.50,3/17/2021,Erin,Zander,HCS,HCS-131,8,1130,4785,3655,SA,9/27/2021,SA,12,110,25,d40g,7,9/27/2021,SA,7,10/4/2021,AW/LR,5.1450,2.0840,2.0370,2.1630,1.8570,1.8040,1.9900,341.5,AW,3078,AW,9.01,20211004,2658,W,0.5622,99.63,0.0752,0.6020,4.9285,5.6,0.134,101.499,97.901,99.7001,99.4003,N,N,,,LucasT,20211005.1,137.384,95.4016,1.440,LucasT,20211005,20211005,LucasT,,Mina,Mason,Mason,,10/5/2021,1,10/5/2021,5a,5a,5a,5a,5a,5a,5a,1,1,5a,4868,,,,,0.986,0.1524,-0.0254,0.127,-0.4318,-0.1778,-0.2794,0.0254
4869,126,15,7,60,8/25/2021,,,SG47,53-B,0.75,3/17/2021,Shanay,Zander,HCS,HCS-103,6,1185,4870,3685,JL,8/12/2021,JL,12,110,25,d40g,2,8/13/2021,LR,6,8/19/2021,AW/LR,5.1390,2.0800,2.0270,2.1660,1.8620,1.7950,1.9850,340.2,AW,3114,AW,9.15,20210819,2617,N,0.1125,98.09,0.4203,3.6683,6.7635,10.9,0.200,98.8006,97.0015,98.6507,97.901,N,N,,,Mason,20210819,141.884,81.0536,1.751,Mason,20210819,20210819,Mason,,Caroline,Mina,Mina,,8/19/2021,0,8/19/2021,5a,5a,5a,5a,5a,5a,5a,1,1,5a,4869,,,,,0.994,0,-0.127,-0.127,-0.3556,-0.0508,-0.508,-0.1016
4870,127,15,7,62,9/8/2021,,,SG47,53-B,0.40,3/17/2021,Erin,Zander,HCS,HCS-104,9,1140,4760,3620,SA,8/26/2021,ET,11,110,25,d40g,1.5,8/26/2021,SA,5,8/31/2021,AW/LR,5.1400,2.0700,2.0300,2.1600,1.8400,1.8000,1.9900,339.1,AW,2946,AW,8.69,20210831,2641,W,1.6492,98.99,0.0757,1.2117,4.3923,5.7,0.140,97.6012,99.2504,99.4003,99.7001,N,N,,,LucasT,20210902,108.417,73.5045,1.475,Vrishin,20210901.4,20210902,LucasT,,Erin,Erin,Erin,,9/2/2021,2,9/1/2021,5c,5c,5b,5a,5a,5a,5a,1,1,5a,4870,,,,,0.976,0.0254,-0.381,-0.0508,-0.508,-0.6096,-0.381,0.0254
4871,128,15,7,67,10/12/2021,,,SG47,54-A,0.50,3/17/2021,Erin,Alexis,HCS,HCS-132,8,1130,4740,3610,SA,10/4/2021,SA,12,110,25,d40g,3,10/4/2021,ET,4,10/8/2021,AW/LR,5.1400,2.0670,2.0330,2.1620,1.8570,1.8100,1.9940,340.7,AW,3056,AW,8.97,20211008,2638,W,1.0120,98.88,0.0379,0.9856,3.3359,4.4,0.123,99.8501,98.9505,99.5502,97.1514,N,N,,,Mina,20211008.2,114.047,69.8611,1.632,Vrishin,20211008.3,20211008,Erin,,Erin,Mina,Mina,,10/8/2021,0,10/8/2021,5a,5a,5a,5a,5a,5a,5a,1,1,5a,4871,,,,,0.974,0.0254,-0.4572,0.0254,-0.4572,-0.1778,-0.127,0.127
4872,129,15,7,63,9/15/2021,,,SG47,54-A,0.90,3/17/2021,Shanay,Suhani,HCS,HCS-126,7,1160,4895,3735,SA,9/2/2021,SA,11,110,25,d40g,2,9/2/2021,ET,8,9/10/2021,AW/LR,5.1380,2.0670,2.0350,2.1730,1.8380,1.8040,1.9890,340.2,AW,3112,AW,9.15,20210910,2656,W,0.3373,99.55,0.0753,0.3765,2.9368,3.4,0.113,100.75,98.8006,99.5502,99.1004,N,N,,,LucasT,20210913.4,121.98,79.8384,1.528,Mina,20210913,20210913.1,Mina,,Mina,Mina,Mina,,9/13/2021,3,9/13/2021,5b,5a,5b,5a,5a,5a,5a,1,1,5a,4872,,,,,1.007,-0.0254,-0.4572,0.0762,-0.1778,-0.6604,-0.2794,0
4873,130,15,7,73,11/30/2021,,,SG47,53-B,1.00,3/17/2021,Mina,Alexis,HCS,HCS-140,8,1130,4860,3730,SA,11/15/2021,ET,12,100,25,d40g,3,11/15/2021,ET,3,11/18/2021,AW/LR,5.1410,2.0700,2.0140,2.1730,1.8690,1.8180,1.9880,341.3,AW,3084,AW,9.03,20211118,2656,W,2.0989,99.55,0.0000,2.0708,4.6687,6.7,0.156,100.6,98.5007,99.5502,99.5502,N,N,,,Erin,20211118.4,92.0418,90.8262,1.013,Nicholas,20211118,20211118,Erin,,Erin,EricH,Erin,,11/18/2021,0,11/18/2021,5a,5a,5a,5a,5a,5a,5a,1,1,5a,4873,,,,,1.006,0.0508,-0.381,-0.4572,-0.1778,0.127,0.0762,-0.0254
4874,131,15,7,72,11/16/2021,,,SG47,54-A,1.00,3/17/2021,Zander,Dhriti,HCS,HCS-139,6,1180,5015,3835,SA,11/9/2021,ET,12,110,25,d40g,1.5,11/9/2021,SA,3,11/12/2021,AW/LR,5.1420,2.0810,2.0180,2.1660,1.8450,1.7940,1.9820,339.0,AW,3064,AW,9.04,20211112,2658,W,0.8246,99.63,0.1129,1.0911,3.3108,4.5,0.138,101.199,99.1004,99.4003,98.8006,N,N,,,Vrishin/Mina,20211112.7,120.315,68.4015,1.759,Vrishin,20211112.1,20211115,LucasT,,Caroline,LucasT,LucasT,,11/12/2021,0,11/12/2021,5b,5a,5b,5a,5a,5a,5a,1,1,5a,4874,,,,,1.034,0.0762,-0.1016,-0.3556,-0.3556,-0.4826,-0.5334,-0.1778
4875,132,15,7,57,8/4/2021,,47,SG47,54-A,0.40,3/17/2021,Erin,Dhriti,HCS,HCS-98,8,1130,4740,3610,SA,7/20/2021,CC,11,110,25,d40g,4,7/20/2021,SA,7,7/27/2021,AW/LR,5.1390,2.0810,2.0470,2.1670,1.8480,1.8150,1.9910,341.9,AW,3084,AW,9.02,20210727,2657,W,1.0495,99.59,0.0376,1.2044,3.5378,4.8,0.125,100,99.1004,99.8501,99.4003,N,N,,,LucasT,20210729.3,97.7305,66.6423,1.466,EricH,20210728,20210729,Mason,,Mason,Adin,Adin,47D15,7/29/2021,2,7/28/2021,5a,5a,5a,5a,5a,5a,5a,1,1,5a,4875,4,7,D,15,0.974,0,-0.1016,0.381,-0.3302,-0.4064,0,0.0508
4876,133,15,7,65,9/29/2021,,,SG47,54-A,0.42,3/17/2021,Erin,Zander,HCS,HCS-128,7,1185,4945,3760,SA,9/14/2021,ET,12,110,25,d40g,2,9/14/2021,ET,3,9/17/2021,AW/LR,5.1410,2.0510,2.0220,2.1690,1.8550,1.8080,1.9870,339.4,AW,3048,AW,8.98,20210917,2616,W,1.4618,98.05,0.2676,1.4144,4.7783,6.5,0.151,97.0015,96.2519,99.4003,99.5502,N,N,,,LucasT/EricH,20210922.2,163.289,92.7055,1.761,Mason,20210921,20210922.1,LucasT,,Erin,Erin,Erin,,9/22/2021,5,9/21/2021,5b,5a,5b,5a,5a,5a,5a,1,1,5a,4876,,,,,1.014,0.0508,-0.8636,-0.254,-0.2794,-0.2286,-0.1778,-0.0508
4877,134,15,7,57,8/4/2021,,47,SG47,54-A,0.75,3/17/2021,Alexis,Dhriti,HCS,HCS-98,6,1135,4695,3560,SA,7/16/2021,CC,11,110,25,d40g,1.5,7/16/2021,SA,11,7/27/2021,AW/LR,5.1380,2.0750,2.0370,2.1680,1.8390,1.7990,1.9890,340.0,AW,3098,AW,9.11,20210727,2643,N,0.4498,99.06,0.2649,14.7560,84.9414,100.0,0.156,98.051,99.1004,99.4003,99.7001,N,N,,,Nicholas,20210728.2,133.171,91.3226,1.458,Nicholas,20210728.2,20210728,Nicholas,,Mason,Mason,Mason,47C15,7/28/2021,1,7/28/2021,5b,5a,5b,5a,5a,5a,5a,1,1,5a,4877,4,7,C,15,0.96,-0.0254,-0.254,0.127,-0.3048,-0.635,-0.4064,0
4878,135,15,7,68,10/19/2021,,,SG47,54-A,0.50,3/17/2021,Alexis,Dhriti,HCS,HCS-133,6,1180,4815,3635,SA,10/8/2021,SA,12,110,25,d40g,1.5,10/8/2021,ET,6,10/14/2021,AW/LR,5.1400,2.0790,2.0450,2.1700,1.8560,1.8010,1.9890,341.7,AW,3050,AW,8.93,20211014,2651,W,0.8246,99.36,0.0754,1.0185,2.9800,4.1,0.121,99.4003,98.8006,98.8006,100.45,N,N,,,LucasT,20211015,164.883,100.984,1.633,Erin,20211014.1,20211015,LucasT,,Erin,EricH,EricH,,10/15/2021,1,10/14/2021,5a,5a,5a,5a,5a,5a,5a,1,1,5a,4878,,,,,0.98,0.0254,-0.1524,0.3302,-0.254,-0.2032,-0.3556,0
4879,136,15,7,58,8/11/2021,,46,SG47,54-A,0.75,3/17/2021,Suhani,Matthew,HCS,HCS-100,6,1180,4920,3740,SA,7/28/2021,JL,11,110,25,d40g,2,7/28/2021,SA,6,8/3/2021,AW/LR,5.1390,2.0740,2.0200,2.1570,1.8510,1.8000,1.9910,339.0,AW,3142,AW,9.27,20210803,2616,W,2.2489,98.05,0.1529,97.2859,2.5229,100.0,0.123,99.2504,99.8501,96.8516,96.2519,N,N,,,LucasT,20210805,149.839,86.5107,1.732,Erin,20210805,20210804,Adin,,Erin,Adin,Erin,46A15,8/5/2021,2,8/5/2021,5b,5a,5b,5a,5a,5a,5a,1,1,5a,4879,4,6,A,15,1.009,0,-0.2794,-0.3048,-0.5842,-0.3302,-0.381,0.0508
4880,137,15,7,57,8/4/2021,,46,SG47,54-A,0.67,3/17/2021,Alexis,Suhani,HCS,HCS-99,7,1170,4880,3710,SA,7/22/2021,CC,11,110,25,d40g,2,7/22/2021,SA,5,7/27/2021,AW/LR,5.1390,2.0730,2.0290,2.1580,1.8530,1.8070,1.9880,339.6,AW,3138,AW,9.24,20210727,2659,W,0.4123,99.66,0.0000,0.7146,4.2121,4.9,0.124,100.3,99.4003,99.1004,99.8501,N,N,,,EricH,20210728.1,99.1452,66.6423,1.488,EricH,20210728,20210728,EricH,,Mason,Mason,Mason,46B15,7/28/2021,1,7/28/2021,5b,5a,5b,5a,5a,5a,5a,1,1,5a,4880,4,6,B,15,1.001,0,-0.3048,-0.0762,-0.5588,-0.2794,-0.2032,-0.0254
4881,138,15,7,69,10/27/2021,,,SG47,54-A,1.05,3/17/2021,Pranav,Suhani,HCS,HCS-134,6,1185,4860,3675,SA,10/15/2021,SA,12,110,25,d40g,2,10/15/2021,ET,5,10/20/2021,LR,5.1360,2.0850,2.0370,2.1720,1.8610,1.8050,1.9890,341.9,LR,3048,LR,8.92,20211020,2639,W,1.3493,98.91,0.1137,1.2884,4.3956,5.8,0.152,99.1004,97.6012,99.5502,99.4003,N,N,,,LucasT,20211021.1,83.9176,46.8268,1.792,Nicholas,20211021,20211020,Mina,,Erin,Erin,Erin,,10/21/2021,1,10/21/2021,5a,5a,5a,5a,5a,5a,5a,1,1,5a,4881,,,,,0.991,-0.0762,0,0.127,-0.2032,-0.0762,-0.254,0
4882,139,15,7,65,9/29/2021,,,SG47,54-B,0.75,3/17/2021,Suhani,Alexis,HCS,HCS-128,6,1180,4970,3790,WW,9/13/2021,SA,12,110,25,d40g,4,9/13/2021,ET,4,9/17/2021,AW/LR,5.1420,2.0880,2.0180,2.1620,1.8600,1.8050,1.9890,340.6,AW,3104,AW,9.11,20210917,2602,W,13.9430,97.53,0.0769,1.3067,3.9201,5.3,0.156,98.9505,97.0015,98.3508,95.8021,N,N,,,LucasT/EricH,20210922.2,159.125,92.7055,1.716,Mason,20210921,20210922.1,LucasT,,Erin,Erin,Erin,,9/22/2021,5,9/21/2021,5b,5a,5a,5b,5b,5a,5a,1,1,5b,4882,,,,,1.022,0.0762,0.0762,-0.3556,-0.4572,-0.1016,-0.254,0
4883,140,15,7,59,8/19/2021,,,SG47,54-A,0.67,3/17/2021,Alexis,Sparsh,HCS,HCS-101,6,1185,4975,3790,SA,8/5/2021,JL,11,110,25,d40g,2,8/5/2021,LR,6,8/11/2021,AW/LR,5.1380,2.0750,2.0250,2.1680,1.8590,1.8090,1.9910,340.9,AW,3146,AW,9.23,20210811,2657,W,1.0495,99.59,0.0000,0.3011,3.8766,4.2,0.114,100.3,99.2504,99.7001,99.1004,N,N,,,Erin,20210811.1,104.306,91.8043,1.136,Mina,20210811.1,20210812,Mason,,Erin,Mason,Erin,,8/11/2021,0,8/11/2021,5a,5a,5a,5a,5a,5a,5a,1,1,5a,4883,,,,,1.022,-0.0254,-0.254,-0.1778,-0.3048,-0.127,-0.1524,0.0508
4884,141,15,7,62,9/8/2021,,,SG47,53-B,1.00,3/17/2021,Matthew,Alexis,HCS,HCS-125,6,1180,4845,3665,SA,8/27/2021,SA,11,110,25,d40g,1.5,8/27/2021,SA,7,9/3/2021,AW/LR,5.1400,2.0860,2.0240,2.1670,1.8400,1.7760,1.9900,339.1,AW,3098,AW,9.14,20210903,2657,W,4.3478,99.59,0.1129,99.8871,0.0000,100.0,0.112,101.049,98.3508,99.5502,99.4003,N,N,,,Vrishin/LucasT,20210907.1,153.774,90.8904,1.692,Mason,20210907.1,20210907,Nicholas,,Mina,Erin/Nicholas,Erin,,9/7/2021,4,9/7/2021,5b,5a,5b,5a,5a,5a,5a,1,1,5a,4884,,,,,0.988,0.0254,0.0254,-0.2032,-0.3302,-0.6096,-0.9906,0.0254
4885,142,15,7,43,4/27/2021,,29,SG47,54-A,1.00,3/17/2021,Pranav,Alexis,HCS,HCS-74,8,1130,4790,3660,JT,4/1/2021,SA,10,110,25,d40g,2,4/1/2021,ET,14,4/15/2021,LR,5.1290,2.0780,2.0200,2.1740,1.8680,1.8150,1.9900,341.3,LR,3114,LR,9.12,20210415,2656,W,2.8860,99.55,0.0377,1.5437,5.9488,7.5,0.155,100.6,100.75,99.1004,97.7511,N,N,,,Zander,20210419.3,256.767,243.246,1.056,Erin,20210416,20210419,Zander,,Adin,Mason,Adin,29A15,4/19/2021,4,4/16/2021,5a,5a,5a,5a,5a,5a,5a,1,1,5a,4885,2,9,A,15,0.987,-0.254,-0.1778,-0.3048,-0.1524,0.1016,0,0.0254
4886,143,15,7,58,8/11/2021,,47,SG47,54-B,0.90,3/17/2021,Suhani,Alexis,HCS,HCS-100,7,1170,4845,3675,SA,7/29/2021,JL,11,110,25,d40g,1.5,7/29/2021,SA,6,8/4/2021,AW/LR,5.1390,2.0500,2.0290,2.1640,1.8380,1.7930,1.9890,337.9,AW,3032,AW,8.97,20210804,2637,W,1.7991,98.84,0.1517,1.0997,2.9958,4.2,0.133,100,96.5517,99.4003,99.4003,N,N,,,LucasT,20210805.1,180.057,116.885,1.540,Erin,20210804.1,20210806,Erin,,Adin,Adin,Adin,47B15,8/5/2021,1,8/4/2021,5b,5a,5b,5a,5a,5a,5a,1,1,5a,4886,4,7,B,15,0.991,0,-0.889,-0.0762,-0.4064,-0.6604,-0.5588,0
4887,144,15,7,52,6/29/2021,,41,SG47,54-B,1.25,3/18/2021,Matthew,Alexis,HCS,HCS-92,8,1125,4865,3740,VM,6/14/2021,VM,11,110,25,d40g,1.5,6/14/2021,SA,8,6/22/2021,AW/LR,5.1430,2.0600,2.0090,2.1660,1.8550,1.8070,1.9860,339.0,AW,3122,AW,9.21,20210622,2663,W,0.2624,99.81,0.0376,0.9763,5.4825,6.5,0.135,100.3,99.4003,100,99.5502,N,N,,,Erin,20210622.3,187.035,97.2634,1.923,Zander,20210622.3,20210622,Zander,,Erin,Zander,Mina,41B15,6/22/2021,0,6/22/2021,5b,5a,5b,5a,5a,5a,5a,1,1,5a,4887,4,1,B,15,1.009,0.1016,-0.635,-0.5842,-0.3556,-0.2286,-0.2032,-0.0762
4888,145,15,7,66,10/6/2021,,,SG47,54-A,1.25,3/18/2021,Matthew,Alexis,HCS,HCS-129,9,1135,4940,3805,WW,9/16/2021,SA,12,110,25,d40g,2,9/16/2021,SA,12,9/28/2021,AW/LR,5.1350,2.0910,2.0310,2.1630,1.8650,1.8130,1.9890,341.5,AW,3178,AW,9.31,20210928,2660,W,0.1499,99.70,0.0000,0.2632,2.2556,2.5,0.103,101.349,98.3508,99.4003,99.7001,N,N,,,LucasT,20210929.1,162.849,100.067,1.627,Mason,20210928.1,20210929.1,LucasT,,Mason,Mina,Mina,,9/29/2021,1,9/28/2021,5a,5a,5a,5a,5a,5a,5a,1,1,5a,4888,,,,,1.026,-0.1016,0.1524,-0.0254,-0.4318,0.0254,-0.0508,0
4889,146,15,7,75,12/15/2021,,,SG47,54-A,0.75,3/18/2021,Sparsh, Alexis,HCS,HCS-143,7,1180,5035,3855,SA,12/1/2021,ET,13,110,25,d40g,5,12/1/2021,ET,12,12/13/2021,AW/LR,5.1390,2.0680,2.0190,2.1610,1.8550,1.8240,1.9890,340.1,AW,3092,AW,9.09,20211213,2652,W,2.8486,99.40,0.1885,1.9231,5.0528,7.2,0.163,99.8501,99.1004,99.4003,99.2504,N,N,,,LucasT,20211214.1,197.45,140.711,1.403,Mina,20211213.1,20211214,LucasT,,Erin,LucasT,LucasT,,12/14/2021,1,12/13/2021,5a,5a,5a,5a,5a,5a,5a,1,1,5a,4889,,,,,1.04,0,-0.4318,-0.3302,-0.4826,-0.2286,0.2286,0
