Repository: masonrh2/sphenix_cosmics

File: files/blocks_13-64.csv (part 40 of 56)
 DBN,Don't edit Block occurance,BL,Status,BNL shipment,Shipping date,Comment,Sector,Fiber type,Fiber batch,Filling time (h),FF date,Filled by,Checked by,W powder,W bucket number,Mold number,Empty mold (g),Filled mold (g),W filling mass (g),fibers loaded by,W filling date,W filled by,Epoxy batch,Resin mass (g),Hardener mass (g),potting notes,Epoxy filling time (min),Epoxy filling date,Epoxy preparer,Delta Mach-Pot,Machining date,Machined by,L (in),BT (in),BB (in),BH (in),ST (in),SB (in),SH (in),Volume (mL),Measured by,Mass (g),Measured by,Density(g/mL),Tested on,# Fibers N,Good end,ABS N-W (%),# Fibers / # Holes (%),10-15(%),15-50(%),50-75(%),r75 (%),R,T1(BL) Fiber %,T2(BR) Fiber %,T3(TL) Fiber %,T4(TR) Fiber %, missing row?,13 connected holes?,FOM_N,FOM_I,Tested by,Tested on,Scintillation (mV),Calibration (mV),Ratio (Calibrated Twice),Tested by,Tested on,Natural Pictures,Tested by,Retouch,Density Result Checked?,Light Checked?,Natural Pictures checked?,Sector ID (SSBBR),LT M/D/YYYY,Days Mach-LT,Scint M/D/YYYY,Block Grade,De,Di,LT,LTQ,Vi,Sci,Pic,X,LT-all,DBN,S-left,S-right,column,row,relative W weight,Δ(L) [mm],Δ(BT) [mm],Δ(BB) [mm],Δ(BH) [mm],Δ(ST) [mm],Δ(SB) [mm],Δ(SH) [mm]
4890,147,15,7,59,8/19/2021,,,SG47,53-B,0.83,3/18/2021,Suhani,Alexis,HCS,HCS-101,8,1130,4800,3670,SA,8/3/2021,JL,11,110,25,d40g,3,8/3/2021,SA,6,8/9/2021,AW/LR,5.1390,2.0660,2.0240,2.1530,1.8530,1.8100,1.9880,338.8,AW,3064,AW,9.04,20210809,2650,W,0.9745,99.33,0.0755,1.0943,5.1698,6.3,0.151,100.9,98.051,99.4003,98.9505,N,N,,,Mason,20210809.2,171.956,102.071,1.685,Erin,20210809.1,20210809,Mason,,Mason,Erin,Erin,,8/9/2021,0,8/9/2021,5b,5a,5b,5a,5a,5a,5a,1,1,5a,4890,,,,,0.99,0,-0.4826,-0.2032,-0.6858,-0.2794,-0.127,-0.0254
4891,148,15,7,64,9/22/2021,,,SG47,54-A,0.70,3/18/2021,Sparsh,Suhani,HCS,HCS-127,6,1180,4995,3815,SA,9/3/2021,ET,11,110,25,d40g,2,9/3/2021,SA,10,9/13/2021,AW,5.1390,2.0750,2.0270,2.1660,1.8410,1.7830,1.9870,338.7,AW,3098,AW,9.15,20210913,2620,W,0.7121,98.20,0.1527,0.9160,6.1832,7.3,0.141,99.2504,96.8516,99.4003,97.3013,N,N,,,LucasT,20210914.1,131.251,88.4476,1.484,Mason,20210914,20210914,LucasT,,Mina,Nicholas,Nicholas,,9/14/2021,1,9/14/2021,5b,5a,5b,5a,5a,5a,5a,1,1,5a,4891,,,,,1.029,0,-0.254,-0.127,-0.3556,-0.5842,-0.8128,-0.0508
4892,149,15,7,69,10/27/2021,,,SG47,54-B,0.75,3/18/2021,Alexis,Matthew,HCS,HCS-135,7,1175,4965,3790,SA,10/18/2021,SA,12,110,25,d40g,3,10/18/2021,ET,4,10/22/2021,LR,5.1270,2.0750,2.0270,2.1680,1.8590,1.8050,1.9880,339.8,LR,3136,LR,9.23,20211022,2657,W,0.2998,99.59,0.0000,0.8280,64.5465,65.4,0.091,101.649,97.7511,100,98.9505,N,N,,,Erin,20211022,154.633,101.873,1.518,LucasT,20211025,20211022,Erin,,Mina,Mina,Mina,,10/22/2021,0,10/25/2021,5a,5a,5a,5a,5a,5a,5a,1,1,5a,4892,,,,,1.022,-0.3048,-0.254,-0.127,-0.3048,-0.127,-0.254,-0.0254
4893,150,15,7,69,10/27/2021,,,SG47,54-A,0.85,3/18/2021,Sparsh,Alexis,HCS,HCS-135,8,1130,4805,3675,SA,10/19/2021,ET,12,110,25,d40g,4,10/19/2021,SA,3,10/22/2021,LR,5.1260,2.0800,2.0310,2.1630,1.8680,1.8130,1.9740,339.4,LR,3046,LR,8.97,20211022,2655,W,2.0989,99.51,0.0000,0.3013,2.7872,3.1,0.116,100.3,98.6507,99.5502,99.5502,N,N,,,Erin,20211022,151.575,101.873,1.488,LucasT,20211025,20211022,Erin,,Mina,Mina,Mina,,10/22/2021,0,10/25/2021,5a,5a,5a,5a,5a,5a,5a,1,1,5a,4893,,,,,0.991,-0.3302,-0.127,-0.0254,-0.4318,0.1016,-0.0508,-0.381
4894,151,15,7,69,10/27/2021,,,SG47,53-B,1.00,3/18/2021,Suhani,Alina,HCS,HCS-134,9,1145,4760,3615,SA,10/13/2021,SA,12,110,25,d40g,1.5,10/13/2021,ET,5,10/18/2021,LR,5.1390,2.0810,2.0400,2.1650,1.8470,1.8060,1.9940,341.3,LR,3068,LR,8.99,20211018,2661,W,0.2998,99.74,0.0376,0.3006,2.7433,3.1,0.110,101.799,98.2009,99.5502,99.4003,N,N,,,LucasT,20211019.1,176.65,106.575,1.658,Erin,20211019,20211019,LucasT,,Caroline,Erin,Erin,,10/19/2021,1,10/19/2021,5a,5a,5a,5a,5a,5a,5a,1,1,5a,4894,,,,,0.975,0,-0.1016,0.2032,-0.381,-0.4318,-0.2286,0.127
4895,152,15,7,67,10/12/2021,,,SG47,54-B,0.75,3/18/2021,Alexis,Matthew,HCS,HCS-131,9,1140,4895,3755,WW,9/29/2021,ET,12,110,25,d40g,3,9/29/2021,ET,9,10/8/2021,AW/LR,5.1400,2.0770,2.0350,2.1660,1.8710,1.8040,1.9910,341.7,AW,3102,AW,9.08,20211008,2658,W,0.1499,99.63,0.0376,0.3010,2.3326,2.7,0.107,99.8501,99.7001,99.2504,99.7001,N,N,,,Mina,20211008.2,81.0305,69.8611,1.160,Vrishin,20211008.3,20211008,Erin,,Erin,Mina,Mina,,10/8/2021,0,10/8/2021,5a,5a,5a,5a,5a,5a,5a,1,1,5a,4895,,,,,1.013,0.0254,-0.2032,0.0762,-0.3556,0.1778,-0.2794,0.0508
4896,153,15,7,74,12/8/2021,54-A/B,,SG47,54-B,1.50,3/18/2021,Ritvik,Alina,HCS,HCS-142,9,1135,4950,3815,SA,11/24/2021,ET,13,110,25,d40g,2.5,11/24/2021,ET,7,12/1/2021,AW/LR,5.1410,2.0750,2.0250,2.1700,1.8550,1.8070,1.9880,340.8,AW,3098,AW,9.09,20211201,2657,W,1.8366,99.59,0.0000,0.3387,2.0700,2.4,0.110,100.6,99.2504,99.4003,99.1004,N,N,,,Nicholas,20211202,163.129,107.292,1.520,LucasT,20211202,20211202,LucasT,,Mina,Nicholas,LucasT,,12/2/2021,1,12/2/2021,5a,5a,5a,5a,5a,5a,5a,1,1,5a,4896,,,,,1.029,0.0508,-0.254,-0.1778,-0.254,-0.2286,-0.2032,-0.0254
4897,154,15,7,43,4/27/2021,,30,SG47,54-A,1.00,3/18/2021,Sparsh,Alexis,HCS,HCS-73,6,1175,4890,3715,JT,3/29/2021,SA,10,110,25,d40g,2,3/29/2021,ET,17,4/15/2021,LR,5.1150,2.0990,2.0290,2.1780,1.8720,1.7880,1.9820,340.5,LR,3118,LR,9.16,20210415,2622,W,2.0240,98.28,0.1526,2.5934,12.1281,14.9,0.238,98.6507,98.8006,99.5502,96.1019,N,N,,,Zander,20210419.3,174.338,243.246,0.717,Erin,20210416,20210419,Zander,,Adin,Mason,Adin,30A15,4/19/2021,4,4/16/2021,5b,5a,5b,5a,5a,5a,5a,1,1,5a,4897,3,0,A,15,1.002,-0.6096,0.3556,-0.0762,-0.0508,0.2032,-0.6858,-0.1778
4898,155,15,7,62,9/8/2021,,,SG47,54-A,1.00,3/18/2021,Pranav/Alexis,Dhriti,HCS,HCS-125,8,1130,4730,3600,SA,8/25/2021,SA,12,110,25,d40g,3,8/25/2021,ET,6,8/31/2021,AW/LR,5.1380,2.0930,2.0320,2.1690,1.8450,1.7970,1.9890,340.9,AW,3124,AW,9.16,20210831,2657,W,0.3373,99.59,0.8656,98.7956,0.0000,99.7,0.130,101.049,98.051,99.5502,99.7001,N,N,,,LucasT,20210901.1,141.978,90.5046,1.569,Vrishin,20210901.2,20210901,LucasT,,Erin,Erin,Erin,,9/1/2021,1,9/1/2021,5a,5a,5a,5a,5a,5a,5a,1,1,5a,4898,,,,,0.971,-0.0254,0.2032,0,-0.2794,-0.4826,-0.4572,0
4899,156,15,7,45,5/10/2021,,34,SG47,54-A,0.75,3/19/2021,Alexis,Suhani,HCS,HCS-78,9,1135,4790,3655,JT,4/21/2021,JL,10,110,25,d40g,2,4/21/2021,ET,7,4/28/2021,AW/LR,5.1340,2.0870,2.0080,2.1670,1.8750,1.8140,1.9890,341.0,AW,3066,AW,8.99,20210428,2648,W,2.7362,99.25,0.0000,1.2840,5.7402,7.0,0.150,99.8501,98.051,100.15,98.9505,N,N,,,Jerome,20210430.1,252.096,181.89,1.386,Erin,20210430.1,20210428,Mina,,Mason,Mason,Mason,34D15,4/30/2021,2,4/30/2021,5b,5a,5b,5a,5a,5a,5a,1,1,5a,4899,3,4,D,15,0.986,-0.127,0.0508,-0.6096,-0.3302,0.2794,-0.0254,0
4900,157,15,7,74,12/8/2021,,,SG47,54-A,1.15,3/19/2021,Matthew,Alina,HCS,HCS-141,7,1185,5070,3885,SA,11/22/2021,ET,13,110,25,d40g,2,11/22/2021,ET,7,11/29/2021,AW/LR,5.1410,2.0600,2.0140,2.1610,1.8350,1.8000,1.9940,338.1,AW,3136,AW,9.27,20211129,2654,W,0.7497,99.48,0.1507,1.1681,2.7506,4.1,0.144,100.9,99.2504,98.5007,99.2504,N,N,,,Mason,20211130.1,141.504,104.179,1.358,LucasT,20211130,20211130,LucasT,,Erin,Mason,LucasT,,11/30/2021,1,11/30/2021,5b,5a,5b,5a,5a,5a,5a,1,1,5a,4900,,,,,1.048,0.0508,-0.635,-0.4572,-0.4826,-0.7366,-0.381,0.127
4901,158,15,7,41,4/13/2021,,28,SG47,54-A,0.67,3/19/2021,Alexis,Alina,HCS,HCS-73,8,1125,4825,3700,JT,3/26/2021,ET,10,110,25,d40g,2,3/26/2021,ET,14,4/9/2021,AW/LR,5.1400,2.0950,2.0250,2.1730,1.8630,1.8080,1.9950,342.8,AW,3102,AW,9.05,20210409,2660,W,0.9745,99.70,0.0000,0.7895,5.4887,6.3,0.156,101.349,98.3508,99.5502,99.5502,N,N,,,Zander,20210412,163.987,178.87,0.917,Jerome,20210409.1,20210412,Zander,,Adin,Mason,Mason,28D15,4/12/2021,3,4/9/2021,5a,5a,5a,5a,5a,5a,5a,1,1,5a,4901,2,8,D,15,0.998,0.0254,0.254,-0.1778,-0.1778,-0.0254,-0.1778,0.1524
4902,159,15,7,64,9/22/2021,,,SG47,54-A,1.00,3/19/2021,Matthew,Jerome,HCS,HCS-127,9,1135,4910,3775,SA,9/9/2021,ET,12,110,25,d40g,2,9/9/2021,ET,8,9/17/2021,AW/LR,5.1420,2.0750,2.0310,2.1640,1.8420,1.8100,1.9900,340.3,AW,3152,AW,9.26,20210917,2654,W,1.4243,99.48,0.1884,1.2434,4.0693,5.5,0.134,100.9,98.051,99.2504,99.7001,N,N,,,LucasT,20210921.1,85.6014,84.2927,1.016,Vrishin,20210917.1,20210921,LucasT,,Erin,Erin,Erin,,9/21/2021,4,9/17/2021,5b,5a,5b,5a,5a,5a,5a,1,1,5a,4902,,,,,1.018,0.0762,-0.254,-0.0254,-0.4064,-0.5588,-0.127,0.0254
4903,160,15,7,74,12/8/2021,,,SG47,53-B,0.91,3/19/2021,Suhani,Alina,HCS,HCS-142,6,1180,4995,3815,SA,11/29/2021,ET,13,110,25,d40g,3,11/29/2021,ET,3,12/2/2021,AW/LR,5.1390,2.0850,2.0260,2.1630,1.8630,1.7930,1.9890,340.4,AW,3056,AW,8.98,20211202,2643,W,1.3868,99.06,0.0378,69.9205,29.8146,99.8,0.135,99.1004,98.3508,99.5502,99.2504,N,N,,,Erin,20211202.2,231.252,138.785,1.666,Erin,20211202.1,20211202,Erin,,Erin,Erin,Erin,,12/2/2021,0,12/2/2021,5b,5a,5b,5a,5a,5a,5a,1,1,5a,4903,,,,,1.029,0,0,-0.1524,-0.4318,-0.0254,-0.5588,0
4904,161,15,7,61,9/1/2021,,,SG47,53-B,0.83,3/19/2021,Suhani,Alexis,HCS,HCS-104,6,1180,5070,3890,JL,8/20/2021,LR,12,110,25,d40g,2,8/20/2021,LR,7,8/27/2021,AW/LR,5.1400,2.0760,2.0250,2.1680,1.8600,1.8100,1.9890,341.0,AW,3110,AW,9.12,20210827,2619,W,0.6746,98.16,0.0382,1.4509,7.4074,8.9,0.159,98.2009,95.8021,99.2504,99.4003,N,N,,,LucasT,20210830.1,131.191,85.3379,1.537,Mina,20210827.3,20210831,Caroline,,Caroline,Caroline,Caroline,,8/30/2021,3,8/27/2021,5b,5a,5a,5a,5b,5a,5a,1,1,5b,4904,,,,,1.049,0.0254,-0.2286,-0.1778,-0.3048,-0.1016,-0.127,0
4905,105,16,8,,,failed in testing 2021-12-15; 1/3 of block is dim; patchup; got overheated?; PR Sep 23,,SG47,40-B,1.00,3/19/2021,Shanay,Suhani,HCS,HCS-127,7,1190,4985,3795,SA,9/8/2021,ET,12,110,25,d40g,1.5,9/8/2021,SA,97,12/14/2021,AW/LR,5.1420,2.0920,2.0240,2.1360,1.8450,1.7880,1.9880,337.4,AW,3094,AW,9.17,20211214,2450,W,13.0810,91.83,0.9388,10.8571,13.2653,25.1,0.319,82.7586,97.0015,89.0555,98.5007,N,N,,,LucasT,20211215.3,#NUM!,,,,,20211215,LucasT,,Erin,LucasT,LucasT,,12/15/2021,1,#NUM!,8,5a,5b,8,8,5a,#N/A,1,1,8,4905,,,,,1.018,-0.889,0.1778,-0.1016,-0.9652,-0.5588,-0.6858,-0.0254
4906,162,15,7,61,9/1/2021,,,SG47,53-B,0.80,3/16/2021,Alina/Caroline,Suhani,HCS,HCS-103,8,1130,4790,3660,SA,8/18/2021,JL,12,110,25,d40g,8,8/18/2021,SA,8,8/26/2021,AW/LR,5.1220,2.0840,2.0270,2.1540,1.8510,1.8010,1.9790,337.5,AW,2904,AW,8.60,20210826,2641,W,1.3868,98.99,0.0379,0.9845,4.3166,5.3,0.154,101.649,98.2009,98.5007,97.6012,N,N,,,LucasT,20210827.1,157.969,105.286,1.500,Mason,20210831,20210827,Erin,,Erin,Caroline,Caroline,,8/27/2021,1,8/31/2021,5c,5c,5b,5a,5a,5a,5a,1,1,5a,4906,,,,,0.987,-0.4318,-0.0254,-0.127,-0.6604,-0.3302,-0.3556,-0.254
4907,106,16,7,69,10/27/2021,,,SG47,40-B,1.00,3/19/2021,Shanay,Alexis,HCS,HCS-134,8,1135,4815,3680,SA,10/12/2021,ET,12,110,25,d40g,2,10/12/2021,SA,6,10/18/2021,LR,5.1770,2.0880,2.0360,2.1490,1.8510,1.8060,1.9880,342.2,LR,3090,LR,9.03,20211018,2652,W,0.2624,99.40,0.0377,0.7164,3.2805,4.0,0.118,100.45,97.901,99.5502,99.7001,N,N,,,LucasT,20211019.1,171.569,106.575,1.610,Erin,20211019,20211019,LucasT,,Caroline,Erin,Erin,,10/19/2021,1,10/19/2021,5b,5a,5b,5a,5a,5a,5a,1,1,5a,4907,,,,,0.987,0,0.0762,0.2032,-0.635,-0.4064,-0.2286,-0.0254
4908,107,16,7,67,10/12/2021,,,SG47,40-B,0.87,3/19/2021,Suhani,Alina,HCS,HCS-130,7,1200,4945,3745,WW,9/23/2021,ET,12,110,25,d40g,2,9/23/2021,SA,11,10/4/2021,AW/LR,5.1780,2.0580,2.0340,2.1590,1.8280,1.8050,1.9890,340.8,AW,3040,AW,8.92,20211004,2646,W,0.5247,99.18,0.0756,0.4535,2.1920,2.7,0.117,100.75,98.2009,99.2504,98.5007,N,N,,,Mina,20211004.1,142.626,111.665,1.277,Mina,20211004,20211004,Mina,,Mina,Mina,Mina,,10/4/2021,0,10/4/2021,5b,5a,5b,5a,5a,5a,5a,1,1,5a,4908,,,,,1.005,0.0254,-0.6858,0.1524,-0.381,-0.9906,-0.254,0
4909,108,16,7,46,5/18/2021,,36,SG47,40-B,1.00,3/19/2021,Shanay,Zander,HCS,HCS-78,7,1170,4960,3790,MR,4/23/2021,ET,10,110,25,d40g,3,4/23/2021,ET,13,5/6/2021,AW/LR,5.1740,2.0770,2.0270,2.1610,1.8470,1.8040,1.9860,341.7,AW,3082,AW,9.02,20210506,2622,N,0.1874,98.28,0.2670,3.5088,9.1533,12.9,0.200,98.051,98.9505,98.5007,97.6012,N,N,,,Zander,20210507.1,297.427,201.579,1.475,Erin,20210507,20210507,Zander,,Mason,Mason,Jerome,36C16,5/7/2021,1,5/7/2021,5a,5a,5a,5a,5a,5a,5a,1,1,5a,4909,3,6,C,16,1.017,-0.0762,-0.2032,-0.0254,-0.3302,-0.508,-0.2794,-0.0762
4910,109,16,7,73,11/30/2021,,,SG47,40-B,0.83,3/22/2021,Alina,Zander,HCS,HCS-140,9,1145,4905,3760,WW,11/12/2021,ET,12,110,25,d40g,2,11/12/2021,ET,7,11/19/2021,AW/LR,5.1790,2.0870,2.0300,2.1510,1.8520,1.7940,1.9930,342.1,AW,3086,AW,9.02,20211119,2654,W,2.5862,99.48,0.0000,2.9013,4.9360,7.8,0.164,99.8501,99.7001,99.4003,98.9505,N,N,,,Nicholas,20211123,173.087,108.161,1.600,Mina,20211119.1,20211119,Erin,,Erin,Mason,Mina,,11/23/2021,4,11/19/2021,5b,5a,5b,5a,5a,5a,5a,1,1,5a,4910,,,,,1.009,0.0508,0.0508,0.0508,-0.5842,-0.381,-0.5334,0.1016
4911,110,16,7,68,10/19/2021,,,SG47,40-B,0.40,3/22/2021,Erin,Zander,HCS,HCS-133,7,1190,5005,3815,SA,10/11/2021,ET,12,110,25,d40g,2,10/11/2021,ET,3,10/14/2021,AW/LR,5.1740,2.0680,2.0210,2.1510,1.8450,1.7940,1.9910,340.1,AW,3098,AW,9.11,20211014,2656,W,3.6731,99.55,0.0753,2.9368,3.2756,6.3,0.151,99.8501,99.2504,99.4003,99.7001,N,N,,,Nicholas,20211014.2,133.089,108.306,1.229,EricH,20211015,20211014,Nicholas,,Erin,Erin,Erin,,10/14/2021,0,10/15/2021,5b,5a,5b,5a,5a,5a,5a,1,1,5a,4911,,,,,1.023,-0.0762,-0.4318,-0.1778,-0.5842,-0.5588,-0.5334,0.0508
4912,111,16,0,,,,,SG47,40-B,0.83,3/22/2021,Alina,Zander,HCS,,,,,0,,,,,,,d40g,,,,0,,,,,,,,,,0.0,,,,#DIV/0!,,,,,,,,,,,,,,,,,,,,,,,,,,,,,,,,,#NUM!,#NUM!,#NUM!,not finished testing,#DIV/0!,#N/A,#N/A,#N/A,#N/A,#N/A,FALSE,FALSE,#N/A,4912,,,,,0,#N/A,#N/A,#N/A,#N/A,#N/A,#N/A,#N/A
4913,112,16,7,59,8/19/2021,,,SG47,40-B,0.80,3/22/2021,Shanay,Zander,HCS,HCS-102,9,1135,4890,3755,SA,8/9/2021,JL,11,110,25,d40g,2.5,8/9/2021,LR,4,8/13/2021,AW/LR,5.1760,2.0750,2.0290,2.1550,1.8510,1.8170,1.9920,342.5,AW,3126,AW,9.13,20210813,2643,W,1.5742,99.06,0.0757,2.0053,5.1457,7.2,0.163,100.9,97.6012,98.6507,99.1004,N,N,,,Mason,20210816,192.607,97.6792,1.972,Erin,20210816.1,20210816,Mason,,Mason,Mina,Erin,,8/16/2021,3,8/16/2021,5a,5a,5a,5a,5a,5a,5a,1,1,5a,4913,,,,,1.007,-0.0254,-0.254,0.0254,-0.4826,-0.4064,0.0508,0.0762
4914,113,16,7,67,10/12/2021,,,SG47,40-B,2.00,3/22/2021,Ritvik/Pranav,Matthew,HCS,HCS-131,8,1140,4815,3675,SA,9/27/2021,SA,12,110,25,d40g,2,9/27/2021,SA,7,10/4/2021,AW/LR,5.1840,2.0840,2.0250,2.1520,1.8470,1.7880,1.9890,341.4,AW,3138,AW,9.19,20211004,2663,W,0.5247,99.81,0.0376,0.3755,3.8678,4.3,0.125,101.649,98.3508,100.45,98.8006,N,N,,,Mina,20211004,161.517,111.665,1.446,Mina,20211004,20211004,Mina,,Mina,Mina,Mina,,10/4/2021,0,10/4/2021,5b,5a,5b,5a,5a,5a,5a,1,1,5a,4914,,,,,0.986,0.1778,-0.0254,-0.0762,-0.5588,-0.508,-0.6858,0
4915,114,16,7,71,11/9/2021,,,SG47,54-B,0.36,3/22/2021,Erin,Zander,HCS,HCS-137,8,1145,4965,3820,WW,11/1/2021,ET,12,110,25,d40g,2,11/1/2021,ET,3,11/4/2021,AW/LR,5.1780,2.0650,2.0200,2.1570,1.8540,1.8070,1.9870,341.3,AW,3102,AW,9.09,20211104,2650,W,0.4497,99.33,0.1132,1.8868,3.3962,5.4,0.145,101.499,98.2009,99.4003,98.2009,N,N,,,Nicholas,20211104.4,150.648,129.35,1.165,Nicholas,20211104,20211104,Nichoas,,Erin,Erin,Erin,,11/4/2021,0,11/4/2021,5a,5a,5a,5a,5a,5a,5a,1,1,5a,4915,,,,,1.025,0.0254,-0.508,-0.2032,-0.4318,-0.3302,-0.2032,-0.0508
4916,115,16,7,58,8/11/2021,,47,SG47,54-B,0.36,3/22/2021,Erin,Zander,HCS,HCS-101,9,1140,4860,3720,CC,7/30/2021,JL,11,110,25,d40g,2,7/30/2021,SA,6,8/5/2021,AW/LR,5.1760,2.0780,2.0160,2.1580,1.8380,1.7860,1.9920,340.5,AW,3046,AW,8.95,20210805,2633,W,0.7497,98.69,0.1139,2.0509,4.3676,6.5,0.161,99.7001,98.051,98.6507,98.3508,N,N,,,Mason,20210810,156.445,118.007,1.326,Erin,20210809,20210806,Adin,,Adin,Erin,Mason,47D16,8/10/2021,5,8/9/2021,5b,5a,5b,5a,5a,5a,5a,1,1,5a,4916,4,7,D,16,0.998,-0.0254,-0.1778,-0.3048,-0.4064,-0.7366,-0.7366,0.0762
4917,116,16,7,74,12/8/2021,,,SG47,54-B,0.42,3/22/2021,Erin,Dhriti,HCS,HCS-142,6,1190,4995,3805,SA,11/22/2021,ET,13,110,25,d40g,5,11/22/2021,ET,7,11/29/2021,AW/LR,5.1780,2.0540,2.0200,2.1500,1.8540,1.7880,1.9890,339.5,AW,3104,AW,9.14,20211129,2645,W,0.4872,99.14,0.0378,0.9074,3.0246,4.0,0.130,101.199,97.7511,98.8006,98.8006,N,N,,,Mason,20211130,157.698,100.567,1.568,Mina,20211129,20211130.1,LucasT,,Erin,Mason,LucasT,,11/30/2021,1,11/29/2021,5b,5a,5b,5a,5a,5a,5a,1,1,5a,4917,,,,,1.021,0.0254,-0.7874,-0.2032,-0.6096,-0.3302,-0.6858,0
4918,117,16,7,74,12/8/2021,,,SG47,54-B,1.05,3/22/2021,Nicholas,Alexis,HCS,HCS-142,7,1190,5115,3925,SA,11/22/2021,ET,13,110,25,d40g,6,11/22/2021,ET,7,11/29/2021,AW/LR,5.1700,2.0610,2.0240,2.1460,1.8390,1.7950,1.9810,338.2,AW,3118,AW,9.22,20211129,2630,W,0.5997,98.58,0.0760,1.2928,3.4981,4.9,0.152,99.5502,97.3013,98.5007,98.9505,N,N,,,Mason,20211130,155.921,100.567,1.550,Mina,20211129,20211130.1,LucasT,,Erin,Mason,LucasT,,11/30/2021,1,11/29/2021,5b,5a,5b,5a,5a,5a,5a,1,1,5a,4918,,,,,1.053,-0.1778,-0.6096,-0.1016,-0.7112,-0.7112,-0.508,-0.2032
4919,118,16,7,71,11/9/2021,,,SG47,54-B,1.00,3/22/2021,Dhriti,Alexis,HCS,HCS-136,7,1190,5030,3840,WW,10/26/2021,SA,12,110,25,d40g,2.5,10/26/2021,SA,7,11/2/2021,AW/LR,5.1750,2.0840,2.0190,2.1510,1.8750,1.8120,1.9900,342.7,AW,3090,AW,9.02,20211102,2659,W,0.5997,99.66,0.0000,1.1282,4.2497,5.4,0.139,100.6,99.1004,99.2504,99.7001,N,N,,,LucasT,20211103.3,127.561,104.134,1.225,EricH,20211103.1,20211103,Mina,,Erin,Erin,Mina,,11/3/2021,1,11/3/2021,5b,5a,5b,5a,5a,5a,5a,1,1,5a,4919,,,,,1.03,-0.0508,-0.0254,-0.2286,-0.5842,0.2032,-0.0762,0.0254
4920,119,16,7,71,11/9/2021,,,SG47,54-B,0.36,3/22/2021,Erin,Dhriti,HCS,HCS-137,7,1200,5065,3865,SA,10/29/2021,ET,12,110,25,d40g,4,10/29/2021,ET,6,11/4/2021,AW/LR,5.1780,2.0640,2.0330,2.1440,1.8300,1.8150,1.9930,340.5,AW,3078,AW,9.04,20211104,2640,W,1.9490,98.95,0.2273,99.7727,0.0000,100.0,0.115,99.8501,98.6507,97.7511,99.5502,N,N,,,Erin,20211104.3,156.112,94.2298,1.657,Erin,20211104.1,20211104,Erin,,Erin,Mina,LucasT,,11/4/2021,0,11/4/2021,5b,5a,5b,5a,5a,5a,5a,1,1,5a,4920,,,,,1.037,0.0254,-0.5334,0.127,-0.762,-0.9398,0,0.1016
4921,120,16,7,67,10/12/2021,,,SG47,54-B,0.30,3/22/2021,Erin,Nicholas,HCS,HCS-133,7,1175,4945,3770,SA,10/6/2021,ET,12,110,25,d40g,2,10/6/2021,ET,5,10/11/2021,AW/LR,5.1760,2.0680,2.0360,2.1590,1.8330,1.8050,1.9850,341.1,AW,3120,AW,9.15,20211011,2659,W,0.2624,99.66,0.0000,0.3385,2.5574,2.9,0.114,100.75,99.1004,99.5502,99.2504,N,N,,,Mina,20211011,147.525,89.6954,1.645,Mina,20211011,20211011,Mina,,Mina,Mina,Mina,,10/11/2021,0,10/11/2021,5b,5a,5b,5a,5a,5a,5a,1,1,5a,4921,,,,,1.011,-0.0254,-0.4318,0.2032,-0.381,-0.8636,-0.254,-0.1016
4922,121,16,7,62,9/8/2021,,,SG47,54-B,1.00,3/22/2021,Nicholas,Alexis,HCS,HCS-126,6,1190,4895,3705,SA,8/31/2021,SA,11,110,25,d40g,2.5,8/31/2021,ET,3,9/3/2021,AW/LR,5.1760,2.0850,2.0240,2.1610,1.8540,1.7850,1.9880,341.8,AW,3146,AW,9.21,20210903,2640,W,3.2983,98.95,0.3030,99.6970,0.0000,100.0,0.105,100.45,96.5517,99.4003,99.4003,N,N,,,LucasT,20210907.1,198.502,84.7968,2.341,Erin,20210903.1,20210903.3,EricH,,Mina,Erin/Nicholas,Erin,,9/7/2021,4,9/3/2021,5b,5a,5b,5a,5a,5a,5a,1,1,5a,4922,,,,,0.994,-0.0254,0,-0.1016,-0.3302,-0.3302,-0.762,-0.0254
4923,122,16,7,64,9/22/2021,,,SG47,54-B,1.00,3/22/2021,Dhriti,Nicholas,HCS,HCS-128,6,1180,4860,3680,SA,9/13/2021,SA,12,110,25,d40g,2,9/13/2021,ET,4,9/17/2021,AW/LR,5.1770,2.0820,2.0270,2.1500,1.8530,1.7990,1.9900,341.6,AW,3110,AW,9.11,20210917,2633,W,2.6987,98.69,0.1899,1.7091,4.6715,6.6,0.150,99.2504,97.0015,99.2504,99.2504,N,N,,,LucasT,20210921.3,127.407,84.2927,1.511,Vrishin,20210917.1,20210921,Mason,,Erin,Erin,Erin,,9/21/2021,4,9/17/2021,5b,5a,5b,5a,5a,5a,5a,1,1,5a,4923,,,,,0.987,0,-0.0762,-0.0254,-0.6096,-0.3556,-0.4064,0.0254
4924,123,16,7,66,10/6/2021,,,SG47,54-B,1.00,3/22/2021,Nicholas,Alina,HCS,HCS-131,7,1190,4910,3720,SA,9/28/2021,SA,12,110,25,d40g,2.5,9/28/2021,SA,6,10/4/2021,AW/LR,5.1830,2.0720,2.0330,2.1550,1.8400,1.7990,1.9870,341.4,AW,3094,AW,9.06,20211004,2648,W,0.2249,99.25,0.0378,1.1329,3.0212,4.2,0.128,99.8501,98.9505,98.6507,99.5502,N,N,,,LucasT,20211005.1,147.78,95.4016,1.549,LucasT,20211005,20211005,LucasT,,Mina,Mason,Mason,,10/5/2021,1,10/5/2021,5b,5a,5b,5a,5a,5a,5a,1,1,5a,4924,,,,,0.998,0.1524,-0.3302,0.127,-0.4826,-0.6858,-0.4064,-0.0508
4925,124,16,7,71,11/9/2021,,,SG47,40-B,0.67,3/22/2021,Alexis,Dhriti,HCS,HCS-137,6,1190,4950,3760,SA,10/28/2021,SA,12,110,25,d40g,4,10/28/2021,SA,5,11/2/2021,AW/LR,5.1740,2.0850,2.0240,2.1520,1.8510,1.7990,1.9930,341.7,AW,3118,AW,9.13,20211102,2656,W,0.8620,99.55,0.0377,0.5271,3.6898,4.3,0.127,99.4003,100.15,99.5502,99.1004,N,N,,,LucasT,20211103.3,111.156,104.134,1.067,EricH,20211103.1,20211103,Mina,,Erin,Erin,Mina,,11/3/2021,1,11/3/2021,5b,5a,5b,5a,5a,5a,5a,1,1,5a,4925,,,,,1.009,-0.0762,0,-0.1016,-0.5588,-0.4064,-0.4064,0.1016
4926,125,16,7,63,9/15/2021,,,SG47,54-B,1.00,3/22/2021,Nicholas,Zander,HCS,HCS-126,9,1135,4865,3730,SA,8/30/2021,ET,11,110,25,d40g,2.5,8/30/2021,ET,9,9/8/2021,AW/LR,5.1800,2.0740,2.0240,2.1450,1.8410,1.7940,1.9890,340.0,AW,3072,AW,9.03,20210908,2660,W,1.0869,99.70,0.0000,0.8647,4.3985,5.3,0.130,101.649,98.2009,99.5502,99.4003,N,N,,,Mina,20210908.3,81.4493,71.9803,1.132,Vrishin,20210908.2,20210908,Mina,,Erin,Erin,Erin,,9/8/2021,0,9/8/2021,5b,5a,5b,5a,5a,5a,5a,1,1,5a,4926,,,,,1.001,0.0762,-0.2794,-0.1016,-0.7366,-0.6604,-0.5334,0
4927,126,16,7,68,10/19/2021,40-B/54-B,,SG47,40-B,0.75,3/22/2021,Alexis,Zander,HCS,HCS-132,6,1185,4900,3715,SA,10/1/2021,SA,12,110,25,d40g,2,10/1/2021,ET,10,10/11/2021,AW/LR,5.1780,2.0740,2.0240,2.1560,1.8560,1.8150,1.9920,342.6,AW,3124,AW,9.12,20211011,2656,W,0.1499,99.55,0.0377,0.5271,3.4262,4.0,0.111,100.45,99.1004,98.9505,99.7001,N,N,,,Mina,20211011,162.409,89.6954,1.811,Mina,20211011,20211011,Mina,,Mina,Mina,Mina,,10/11/2021,0,10/11/2021,5a,5a,5a,5a,5a,5a,5a,1,1,5a,4927,,,,,0.997,0.0254,-0.2794,-0.1016,-0.4572,-0.2794,0,0.0762
4928,127,16,7,72,11/16/2021,,,SG47,40-B,0.75,3/23/2021,Alina,Dhriti,HCS,HCS-139,8,1145,4985,3840,SA,11/9/2021,ET,12,110,25,d40g,2,11/9/2021,SA,3,11/12/2021,AW/LR,5.1790,2.0940,2.0390,2.1610,1.8580,1.8140,1.9890,344.5,AW,3142,AW,9.12,20211112,2657,W,0.1124,99.59,0.0000,0.2258,2.9733,3.2,0.112,101.199,98.2009,99.4003,99.5502,N,N,,,Vrishin/Mina,20211112.7,97.8354,68.4015,1.430,Vrishin,20211112.1,20211115,LucasT,,Caroline,LucasT,LucasT,,11/12/2021,0,11/12/2021,5a,5a,5a,5a,5a,5a,5a,1,1,5a,4928,,,,,1.03,0.0508,0.2286,0.2794,-0.3302,-0.2286,-0.0254,0
4929,128,16,7,68,10/19/2021,,,SG47,40-B,0.75,3/23/2021,Alina,Dhriti,HCS,HCS-133,9,1140,4945,3805,WW,10/7/2021,ET,12,110,25,d40g,2,10/7/2021,SA,7,10/14/2021,AW/LR,5.1710,2.0820,2.0260,2.1500,1.8600,1.8040,1.9940,341.9,AW,3082,AW,9.01,20211014,2647,W,0.3373,99.21,0.0378,0.2645,2.6067,2.9,0.108,101.649,98.051,98.5007,98.6507,N,N,,,LucasT,20211015,158.576,100.984,1.570,Erin,20211014.1,20211015,LucasT,,Erin,EricH,EricH,,10/15/2021,1,10/14/2021,5b,5a,5b,5a,5a,5a,5a,1,1,5a,4929,,,,,1.021,-0.1524,-0.0762,-0.0508,-0.6096,-0.1778,-0.2794,0.127
4930,129,16,7,66,10/6/2021,,,SG47,40-B,0.80,3/23/2021,Dhriti,Jerome,HCS,HCS-129,9,1130,4885,3755,WW,9/16/2021,SA,12,110,25,d40g,2.5,9/16/2021,SA,12,9/28/2021,AW/LR,5.1760,2.0820,2.0290,2.1560,1.8530,1.8000,1.9900,342.2,AW,3108,AW,9.08,20210928,2656,W,0.4123,99.55,0.0753,0.6401,4.0663,4.8,0.133,100,99.2504,99.1004,99.8501,N,N,,,Nicholas,20210928.2,121.689,87.5653,1.390,EricH,20210929.1,20210929,EricH,,Mason,Mason,LucasT,,9/28/2021,0,9/29/2021,5a,5a,5a,5a,5a,5a,5a,1,1,5a,4930,,,,,1.007,-0.0254,-0.0762,0.0254,-0.4572,-0.3556,-0.381,0.0254
4931,130,16,7,62,9/8/2021,,,SG47,40-B,0.83,3/23/2021,Alina,Dhriti,HCS,HCS-104,6,1175,4760,3585,SA,8/23/2021,ET,12,110,25,d40g,1.5,8/23/2021,ET,8,8/31/2021,AW/LR,5.1730,2.0870,2.0180,2.1600,1.8630,1.8030,1.9930,342.8,AW,3008,AW,8.77,20210831,2651,W,1.6492,99.36,0.0377,1.3580,5.5074,6.9,0.148,100.3,98.8006,99.2504,99.1004,N,N,,,LucasT,20210902,94.0623,73.5045,1.280,Vrishin,20210901.4,20210902,LucasT,,Erin,Erin,Erin,,9/2/2021,2,9/1/2021,5b,5b,5a,5a,5a,5a,5a,1,1,5a,4931,,,,,0.962,-0.1016,0.0508,-0.254,-0.3556,-0.1016,-0.3048,0.1016
4932,131,16,7,59,8/19/2021,,,SG47,40-B,0.75,3/23/2021,Alina,Nicholas,HCS,HCS-102,7,1190,5010,3820,JL,8/5/2021,JL,11,110,25,d40g,2,8/5/2021,LR,6,8/11/2021,AW/LR,5.1760,2.0760,2.0230,2.1580,1.8600,1.8080,1.9870,342.2,AW,3192,AW,9.33,20210811,2650,W,1.4992,99.33,0.0000,1.1698,5.3208,6.5,0.155,99.5502,98.8006,99.5502,99.4003,N,N,,,Erin,20210811.1,142.122,91.8043,1.548,Mina,20210811.1,20210812,Mason,,Erin,Mason,Erin,,8/11/2021,0,8/11/2021,5a,5a,5a,5a,5a,5a,5a,1,1,5a,4932,,,,,1.025,-0.0254,-0.2286,-0.127,-0.4064,-0.1778,-0.1778,-0.0508
4933,132,16,7,62,9/8/2021,,,SG47,54-C,1.50,3/23/2021,Dhriti,Alexis,HCS,HCS-125,8,1145,4850,3705,JL,8/25/2021,SA,12,110,25,d40g,2,8/25/2021,ET,6,8/31/2021,AW/LR,5.1770,2.0950,2.0250,2.1540,1.8490,1.7930,1.9890,341.9,AW,3152,AW,9.22,20210831,2642,W,1.2744,99.03,0.1136,1.5519,4.5042,6.2,0.149,98.8006,98.2009,99.4003,99.7001,N,N,,,LucasT,20210902,103.354,73.5045,1.406,Vrishin,20210901.4,20210902,LucasT,,Erin,Erin,Erin,,9/2/2021,2,9/1/2021,5b,5a,5b,5a,5a,5a,5a,1,1,5a,4933,,,,,0.994,0,0.254,-0.0762,-0.508,-0.4572,-0.5588,0
4934,133,16,7,68,10/19/2021,,,SG47,54-C,1.00,3/23/2021,Matthew,Jerome,HCS,HCS-133,6,1185,4870,3685,SA,10/8/2021,SA,12,110,25,d40g,2,10/8/2021,ET,6,10/14/2021,AW/LR,5.1750,2.0890,2.0230,2.1710,1.8500,1.8050,1.9910,343.6,AW,3098,AW,9.02,20211014,2654,W,0.3374,99.48,0.0000,0.5652,3.3911,4.0,0.116,100.9,97.901,99.4003,99.7001,N,N,,,LucasT,20211015,175.362,100.984,1.737,Erin,20211014.1,20211015,LucasT,,Erin,EricH,EricH,,10/15/2021,1,10/14/2021,5a,5a,5a,5a,5a,5a,5a,1,1,5a,4934,,,,,0.988,-0.0508,0.1016,-0.127,-0.0762,-0.4318,-0.254,0.0508
4935,134,16,7,46,5/18/2021,,37,SG47,54-C,1.00,3/23/2021,Matthew,Alexis,HCS,HCS-73,8,1135,4825,3690,JT,3/26/2021,ET,10,110,25,d40g,2,3/26/2021,ET,15,4/10/2021,AW,5.1770,2.0770,2.0140,2.1530,1.8720,1.8110,1.9890,342.2,AW,3066,AW,8.96,20210410,2629,W,2.4737,98.54,0.1521,1.4074,3.7657,5.3,0.141,100,99.5502,98.5007,96.1019,N,N,,,Zander,20210412.1,246.053,222.819,1.104,Jerome,20210413.2,20210412,Zander,,Mason,Mason,Mason,37C16,4/12/2021,2,4/13/2021,5b,5a,5b,5a,5a,5a,5a,1,1,5a,4935,3,7,C,16,0.99,0,-0.2032,-0.3556,-0.5334,0.127,-0.1016,0
4936,135,16,7,68,10/19/2021,,,SG47,54-B,0.42,3/24/2021,Erin,Alina,HCS,HCS-132,8,1140,4820,3680,SA,10/4/2021,SA,12,110,25,d40g,1.5,10/4/2021,ET,7,10/11/2021,AW/LR,5.1750,2.0780,2.0270,2.1550,1.8570,1.8130,1.9840,342.0,AW,3116,AW,9.11,20211011,2655,W,0.7496,99.51,0.0000,0.4896,4.7458,5.2,0.125,100.3,98.9505,98.9505,99.8501,N,N,,,LucasT,20211012.1,131.255,96.8956,1.355,LucasT,20211012,20211012,LucasT,,Mina,Mason,Mason,,10/12/2021,1,10/12/2021,5a,5a,5a,5a,5a,5a,5a,1,1,5a,4936,,,,,0.987,-0.0508,-0.1778,-0.0254,-0.4826,-0.254,-0.0508,-0.127
4937,136,16,7,70,11/2/2021,,,SG47,54-B,1.00,3/24/2021,Alina,Nicholas,HCS,HCS-136,6,1190,4985,3795,SA,10/25/2021,ET,12,110,25,d40g,2,10/25/2021,ET,3,10/28/2021,AW/LR,5.1760,2.0860,2.0220,2.1540,1.8430,1.8050,1.9860,341.3,AW,3116,AW,9.13,20211028,2644,W,1.2743,99.10,0.4160,99.5461,0.0378,100.0,0.119,100.9,97.3013,99.5502,98.6507,N,N,,,Nicholas,20211028.3,162.15,95.345,1.701,Nicholas,20211028.1,20211028.2,Nicholas,,Erin,Erin,Erin,,10/28/2021,0,10/28/2021,5b,5a,5b,5a,5a,5a,5a,1,1,5a,4937,,,,,1.018,-0.0254,0.0254,-0.1524,-0.508,-0.6096,-0.254,-0.0762
4938,137,16,7,69,10/27/2021,,,SG47,54-B,0.42,3/24/2021,Erin,Nicholas,HCS,HCS-135,8,1140,5000,3860,SA,10/19/2021,ET,12,110,25,d40g,2,10/19/2021,SA,3,10/22/2021,LR,5.1620,2.0810,2.0310,2.1630,1.8550,1.8070,1.9830,341.7,LR,3116,LR,9.12,20211022,2651,W,1.5742,99.36,0.1132,0.3395,2.8291,3.3,0.107,101.499,97.6012,99.4003,98.9505,N,N,,,Erin,20211022,150.306,101.873,1.475,LucasT,20211025,20211022,Erin,,Mina,Mina,Mina,,10/22/2021,0,10/25/2021,5a,5a,5a,5a,5a,5a,5a,1,1,5a,4938,,,,,1.035,-0.381,-0.1016,0.0762,-0.2794,-0.3048,-0.2032,-0.1524
4939,138,16,7,64,9/22/2021,,,SG47,54-B,0.45,3/24/2021,Erin,Zander,HCS,HCS-127,9,1135,4850,3715,SA,9/9/2021,ET,12,110,25,d40g,2,9/9/2021,ET,5,9/14/2021,AW/LR,5.1770,2.0800,2.0280,2.1400,1.8450,1.8030,1.9860,340.2,AW,3108,AW,9.14,20210914,2650,W,2.2114,99.33,0.2642,2.2642,66.3019,68.8,0.125,99.7001,98.6507,99.4003,99.5502,N,N,,,LucasT,20210915.3,135.502,90.9497,1.490,EricH,20210915,20210915.1,LucasT,,Erin,Erin,Erin,,9/15/2021,1,9/15/2021,5b,5a,5b,5a,5a,5a,5a,1,1,5a,4939,,,,,0.997,0,-0.127,0,-0.8636,-0.5588,-0.3048,-0.0762
4940,139,16,7,70,11/2/2021,,,SG47,54-B,0.75,3/24/2021,Alina,Nicholas,HCS,HCS-136,8,1140,4935,3795,SA,10/25/2021,ET,12,110,25,d40g,2,10/25/2021,ET,3,10/28/2021,AW/LR,5.1760,2.0820,2.0360,2.1490,1.8470,1.8130,1.9920,342.3,AW,3098,AW,9.05,20211028,2654,W,1.6492,99.48,0.0000,0.7159,4.8606,5.6,0.142,101.499,98.2009,100,98.2009,N,N,,,Nicholas,20211028.2,152.886,95.345,1.604,Nicholas,20211028.1,20211028.2,Nicholas,,Erin,Erin,Erin,,10/28/2021,0,10/28/2021,5b,5a,5b,5a,5a,5a,5a,1,1,5a,4940,,,,,1.018,-0.0254,-0.0762,0.2032,-0.635,-0.508,-0.0508,0.0762
4941,140,16,7,75,12/15/2021,,,SG47,54-B,0.35,3/24/2021,Erin,Nicholas,HCS,HCS-143,8,1145,4950,3805,SA,12/3/2021,SA,14,110,25,d40g,2.5,12/3/2021,ET,7,12/10/2021,AW/LR,5.1780,2.0800,2.0300,2.1440,1.8570,1.8150,1.9850,341.6,AW,3106,AW,9.09,20211210,2638,W,0.8996,98.88,0.1516,2.2745,6.1789,8.6,0.184,99.4003,97.0015,99.7001,99.4003,N,N,,,LucasT,20211213.1,191.012,91.7817,2.081,LucasT,20211213,20211210,Mina,,Erin,LucasT,LucasT,,12/13/2021,3,12/13/2021,5b,5a,5b,5a,5a,5a,5a,1,1,5a,4941,,,,,1.021,0.0254,-0.127,0.0508,-0.762,-0.254,0,-0.1016
4942,141,16,7,63,9/15/2021,,,SG47,54-B,0.97,3/24/2021,Nicholas,Mina,HCS,HCS-127,8,1145,4820,3675,SA,9/7/2021,SA,11,110,25,d40g,2,9/7/2021,ET,3,9/10/2021,AW/LR,5.1800,2.0920,2.0280,2.1570,1.8420,1.7870,1.9840,341.4,AW,3110,AW,9.11,20210910,2644,W,1.4242,99.10,0.1513,1.6642,3.9334,5.7,0.146,100.45,96.8516,100.15,98.9505,N,N,,,LucasT,20210913.1,124.259,83.3192,1.491,Mina,20210910.2,20210913,LucasT,,Mina,Mina,Mina,,9/13/2021,3,9/10/2021,5b,5a,5b,5a,5a,5a,5a,1,1,5a,4942,,,,,0.986,0.0762,0.1778,0,-0.4318,-0.635,-0.7112,-0.127
4943,142,16,7,72,11/16/2021,,,SG47,54-B,0.33,3/24/2021,Erin,Nicholas,HCS,HCS-138,6,1185,4955,3770,SA,11/3/2021,SA,12,110,25,d40g,3,11/3/2021,ET,6,11/9/2021,AW/LR,5.1790,2.0840,2.0260,2.1530,1.8580,1.7930,1.9940,342.3,AW,3100,AW,9.06,20211109,2654,W,0.4123,99.48,0.0377,0.3768,5.1997,5.6,0.140,101.199,97.901,99.2504,99.5502,N,N,,,Mason,20211109.2,119.945,94.1268,1.274,EricH,20211110,20211109,Mason,,Erin,Erin,Erin,,11/9/2021,0,11/10/2021,5b,5a,5b,5a,5a,5a,5a,1,1,5a,4943,,,,,1.011,0.0508,-0.0254,-0.0508,-0.5334,-0.2286,-0.5588,0.127
4944,143,16,7,59,8/19/2021,,,SG47,54-B,0.36,3/24/2021,Erin,Nicholas,HCS,HCS-101,8,1145,4900,3755,SA,8/4/2021,JL,11,110,25,d40g,2,8/4/2021,SA,6,8/10/2021,AW/LR,5.1780,2.0810,2.0260,2.1490,1.8570,1.8100,1.9900,342.1,AW,3186,AW,9.31,20210810,2654,W,1.9865,99.48,0.0754,1.0550,3.8056,4.9,0.129,100.3,99.1004,99.5502,98.9505,N,N,,,Erin,20210810.2,141.35,79.0031,1.789,Erin,20210810.1,20210810,Erin,,Mason,Mason,Mason,,8/10/2021,0,8/10/2021,5b,5a,5b,5a,5a,5a,5a,1,1,5a,4944,,,,,1.007,0.0254,-0.1016,-0.0508,-0.635,-0.254,-0.127,0.0254
4945,144,16,7,70,11/2/2021,,,SG47,54-B,0.36,3/24/2021,Erin,Nicholas,HCS,HCS-136,7,1195,5005,3810,SA,10/22/2021,SA,12,110,25,d40g,2,10/22/2021,ET,6,10/28/2021,AW/LR,5.1760,2.0690,2.0050,2.1470,1.8280,1.7820,1.9910,337.9,AW,3108,AW,9.20,20211028,2606,W,2.0240,97.68,0.1151,1.0361,4.6815,5.8,0.154,98.8006,97.1514,99.4003,95.3523,N,N,,,Nicholas,20211028.2,138.831,95.345,1.456,Nicholas,20211028.1,20211028.2,Nicholas,,Erin,Erin,Erin,,10/28/2021,0,10/28/2021,5b,5a,5b,5b,5b,5a,5a,1,1,5b,4945,,,,,1.022,-0.0254,-0.4064,-0.5842,-0.6858,-0.9906,-0.8382,0.0508
4946,145,16,7,72,11/16/2021,,,SG47,54-B,0.67,3/24/2021,Alexis,Dhriti,HCS,HCS-139,9,1140,4945,3805,SA,11/5/2021,ET,12,110,25,d40g,2.5,11/5/2021,ET,7,11/12/2021,AW/LR,5.1780,2.0850,2.0310,2.1510,1.8430,1.7910,1.9900,341.3,AW,3102,AW,9.09,20211112,2650,W,0.5997,99.33,0.0755,0.4528,3.8491,4.4,0.136,99.8501,98.8006,99.2504,99.4003,N,N,,,Mina,20211112.6,120.289,74.9765,1.604,Erin,20211112,20211112,Mina,,Caroline,LucasT,LucasT,,11/12/2021,0,11/12/2021,5b,5a,5b,5a,5a,5a,5a,1,1,5a,4946,,,,,1.021,0.0254,0,0.0762,-0.5842,-0.6096,-0.6096,0.0254
4947,146,16,7,61,9/1/2021,,,SG47,54-B,1.00,3/24/2021,Suhani,Dhriti,HCS,HCS-104,7,1170,4765,3595,SA,8/24/2021,SA,12,110,25,d40g,3,8/24/2021,ET,3,8/27/2021,AW/LR,5.1790,2.0720,2.0280,2.1480,1.8450,1.8050,1.9880,340.9,AW,3070,AW,9.01,20210827,2645,W,2.4363,99.14,0.1134,2.1928,4.6503,7.0,0.157,98.9505,99.1004,99.5502,98.9505,N,N,,,LucasT,20210830.3,156.493,105.286,1.486,Mason,20210831,20210827,Erin,,Caroline,Caroline,Caroline,,8/30/2021,3,8/31/2021,5b,5a,5b,5a,5a,5a,5a,1,1,5a,4947,,,,,0.964,0.0508,-0.3302,0,-0.6604,-0.5588,-0.254,-0.0254
4948,147,16,7,72,11/16/2021,,,SG47,54-B,0.75,3/24/2021,Alexis,Dhriti,HCS,HCS-138,7,1190,4930,3740,SA,11/4/2021,SA,12,110,25,d40g,4,11/4/2021,SA,5,11/9/2021,AW/LR,5.1790,2.0750,2.0330,2.1480,1.8400,1.8100,1.9880,341.2,AW,3060,AW,8.97,20211109,2647,W,0.8996,99.21,0.0000,1.0956,3.4001,4.5,0.136,100.9,98.051,99.4003,98.5007,N,N,,,Mason,20211109.2,97.5787,94.1268,1.037,EricH,20211110,20211109,Mason,,Erin,Erin,Erin,,11/9/2021,0,11/10/2021,5b,5a,5b,5a,5a,5a,5a,1,1,5a,4948,,,,,1.003,0.0508,-0.254,0.127,-0.6604,-0.6858,-0.127,-0.0254
4949,148,16,7,63,9/15/2021,,,SG47,54-B,0.75,3/24/2021,Alexis,Dhriti,HCS,HCS-126,7,1170,4890,3720,SA,9/2/2021,SA,11,110,25,d40g,2,9/2/2021,ET,8,9/10/2021,AW/LR,5.1780,2.0790,2.0280,2.1430,1.8450,1.7910,1.9910,340.3,AW,3104,AW,9.12,20210910,2652,W,1.6867,99.40,0.0000,1.4329,3.0920,4.5,0.122,100.45,98.2009,99.5502,99.4003,N,N,,,LucasT,20210913.4,138.321,79.8384,1.733,Mina,20210913,20210913.1,Mina,,Mina,Mina,Mina,,9/13/2021,3,9/13/2021,5b,5a,5b,5a,5a,5a,5a,1,1,5a,4949,,,,,0.998,0.0254,-0.1524,0,-0.7874,-0.5588,-0.6096,0.0508
4950,149,16,7,75,12/15/2021,,,SG47,54-B,1.00,3/24/2021,Suhani,Alexis,HCS,HCS-143,9,1135,4815,3680,SA,12/7/2021,SA,14,110,25,d40g,2,12/8/2021,ET,5,12/13/2021,AW/LR,5.1750,2.0770,2.0250,2.1460,1.8350,1.8020,1.9820,339.5,AW,3064,AW,9.02,20211213,2610,W,1.5742,97.83,0.0000,0.4215,2.3372,2.8,0.127,98.6507,97.901,98.6507,96.1019,N,N,,,LucasT,20211214.1,227.554,140.711,1.617,Mina,20211213.1,20211214,LucasT,,Erin,LucasT,LucasT,,12/14/2021,1,12/13/2021,5b,5a,5b,5b,5a,5a,5a,1,1,5b,4950,,,,,0.987,-0.0508,-0.2032,-0.0762,-0.7112,-0.8128,-0.3302,-0.1778
4951,150,16,7,76,1/5/2022,,,SG47,54-B,0.75,3/24/2021,Alexis,Suhani,HCS,HCS-144,7,1190,5105,3915,SA,12/10/2021,ET,15,110,25,d40g,3,12/11/2021,ET,4,12/15/2021,AW/LR,5.1770,2.0720,2.0320,2.1530,1.8540,1.8150,1.9860,342.0,AW,3078,AW,9.00,20211215,2609,W,0.7496,97.79,0.0767,1.7248,5.4427,7.2,0.173,99.7001,98.8006,95.0525,97.6012,N,N,,,LucasT,20211216.1,232.714,118.767,1.959,Mason,20211216,20211216.2,Nicholas,,Erin,LucasT,Erin,,12/16/2021,1,12/16/2021,5b,5a,5b,5b,5b,5a,5a,1,1,5b,4951,,,,,1.05,0,-0.3302,0.1016,-0.5334,-0.3302,0,-0.0762
4952,151,16,7,76,1/5/2022,,,SG47,54-B,1.00,3/24/2021,Dhriti,Alina,HCS,HCS-144,8,1145,4870,3725,SA,12/13/2021,ET,15,110,25,d40g,2,12/13/2021,ET,3,12/16/2021,AW/LR,5.1710,2.0840,2.0260,2.1480,1.8600,1.8070,1.9880,341.5,AW,3068,AW,8.98,20211216,2656,W,3.9355,99.55,0.2636,1.5437,4.5557,6.4,0.149,100.3,98.9505,99.7001,99.2504,N,N,,,Nicholas,20211216.5,163.098,117.546,1.388,Mason,20211216.2,20211216,Nicholas,,Erin,Erin,Erin,,12/16/2021,0,12/16/2021,5b,5a,5b,5a,5a,5a,5a,1,1,5a,4952,,,,,0.999,-0.1524,-0.0254,-0.0508,-0.6604,-0.1778,-0.2032,-0.0254
4953,152,16,7,68,10/19/2021,,,SG47,54-C,1.00,3/25/2021,Matthew,Sparsh,HCS,HCS-131,9,1135,4825,3690,SA,9/29/2021,ET,12,110,25,d40g,1.5,9/29/2021,ET,12,10/11/2021,AW/LR,5.1740,2.0750,2.0330,2.1580,1.8470,1.8100,1.9890,342.2,AW,3090,AW,9.03,20211011,2656,W,0.4872,99.55,0.0753,0.4518,3.9157,4.4,0.113,101.049,98.9505,98.9505,99.2504,N,N,,,LucasT,20211012.1,124.468,96.8956,1.285,LucasT,20211012,20211012,LucasT,,Mina,Mason,Mason,,10/12/2021,1,10/12/2021,5a,5a,5a,5a,5a,5a,5a,1,1,5a,4953,,,,,0.99,-0.0762,-0.254,0.127,-0.4064,-0.508,-0.127,0
4954,153,16,7,59,8/19/2021,,,SG47,54-C,1.00,3/25/2021,Matthew,Erin,HCS,HCS-102,7,1185,4950,3765,SA,8/6/2021,JL,11,110,25,d40g,2,8/6/2021,LR,6,8/12/2021,AW/LR,5.1780,2.0690,2.0230,2.1780,1.8550,1.8100,2.0000,344.6,AW,3200,AW,9.29,20210812,2637,W,1.3868,98.84,0.1138,1.1756,2.8062,4.1,0.135,98.5007,98.5007,99.5502,98.8006,N,N,,,Mina,20210812,152.801,75.623,2.021,Mina,20210813,20210813,Mason,,Erin,Mason,Erin,,8/12/2021,0,8/13/2021,5a,5a,5a,5a,5a,5a,5a,1,1,5a,4954,,,,,1.01,0.0254,-0.4064,-0.127,0.1016,-0.3048,-0.127,0.2794
4955,154,16,7,72,11/16/2021,,,SG47,54-C,1.00,3/25/2021,Sparsh,Matthew,HCS,HCS-139,6,1175,5020,3845,SA,11/9/2021,ET,12,110,25,d40g,3,11/9/2021,SA,3,11/12/2021,AW/LR,5.1780,2.0840,2.0260,2.1560,1.8460,1.8050,1.9890,342.1,AW,3096,AW,9.05,20211112,2649,N,3.6732,99.29,0.1510,2.9445,5.5870,8.7,0.167,97.7511,97.6012,101.049,100.75,N,N,,,Vrishin/Mina,20211112.4,108.406,68.4015,1.585,Vrishin,20211112.1,20211115,LucasT,,Caroline,LucasT,LucasT,,11/12/2021,0,11/12/2021,5b,5a,5b,5a,5a,5a,5a,1,1,5a,4955,,,,,1.031,0.0254,-0.0254,-0.0508,-0.4572,-0.5334,-0.254,0
4956,155,16,7,76,1/5/2022,,,SG47,54-B,1.00,3/25/2021,Suhani,Matthew,HCS,HCS-143,7,1195,5040,3845,SA,12/1/2021,ET,13,110,25,d40g,3.5,12/1/2021,ET,9,12/10/2021,AW/LR,5.1780,2.0740,2.0260,2.1570,1.8430,1.7930,1.9910,341.2,AW,3080,AW,9.03,20211210,2651,W,0.5247,99.36,0.1132,0.7544,3.5458,4.4,0.128,101.049,98.3508,99.4003,98.6507,N,N,,,LucasT,20211213.1,165.672,91.7817,1.805,LucasT,20211213,20211210,Mina,,Erin,LucasT,LucasT,,12/13/2021,3,12/13/2021,5b,5a,5b,5a,5a,5a,5a,1,1,5a,4956,,,,,1.031,0.0254,-0.2794,-0.0508,-0.4318,-0.6096,-0.5588,0.0508
4957,156,16,7,41,4/13/2021,,28,SG47,54-C,0.80,3/25/2021,Sparsh,Matthew,HCS,HCS-73,6,1180,4950,3770,JT,3/29/2021,SA,10,110,25,d40g,2.5,3/29/2021,ET,12,4/10/2021,AW,5.1780,2.0890,2.0140,2.1640,1.8620,1.7990,1.9870,342.7,AW,3134,AW,9.14,20210410,2640,W,2.0989,98.95,0.2273,1.6288,5.3409,7.2,0.171,101.049,97.901,98.5007,98.3508,N,N,,,Mason,20210412.3,290.174,213.885,1.357,Erin,20210412,20210412,Mason,,Mason,Adin,Adin,28D16,4/12/2021,2,4/12/2021,5a,5a,5a,5a,5a,5a,5a,1,1,5a,4957,2,8,D,16,1.011,0.0254,0.1016,-0.3556,-0.254,-0.127,-0.4064,-0.0508
4958,157,16,7,64,9/22/2021,,,SG47,54-C,0.75,3/25/2021,Alexis,Matthew,HCS,HCS-127,6,1190,5015,3825,SA,9/3/2021,ET,11,110,25,d40g,2,9/3/2021,SA,7,9/10/2021,AW/LR,5.1770,2.0810,2.0220,2.1520,1.8610,1.8150,1.9910,342.6,AW,3116,AW,9.10,20210910,2636,W,1.3868,98.80,0.1517,1.1760,4.7041,6.0,0.140,98.051,97.7511,99.5502,99.8501,N,N,,,LucasT,20210913.1,113.832,83.3192,1.366,Mina,20210910.2,20210913,LucasT,,Mina,Mina,Mina,,9/13/2021,3,9/10/2021,5b,5a,5b,5a,5a,5a,5a,1,1,5a,4958,,,,,1.026,0,-0.1016,-0.1524,-0.5588,-0.1524,0,0.0508
4959,158,16,7,64,9/22/2021,,,SG47,54-C,0.75,3/25/2021,Alexis,Matthew,HCS,HCS-128,7,1200,5020,3820,SA,9/14/2021,ET,12,110,25,d40g,1.5,9/14/2021,ET,3,9/17/2021,AW/LR,5.1780,2.0820,2.0320,2.1430,1.8400,1.8110,1.9890,341.1,AW,3108,AW,9.11,20210917,2614,W,0.3373,97.98,0.0383,0.8034,2.5249,3.4,0.109,97.3013,95.952,99.1004,99.5502,N,N,,,LucasT,20210921.1,111.298,84.2927,1.320,Vrishin,20210917.1,20210921,LucasT,,Erin,Erin,Erin,,9/21/2021,4,9/17/2021,5b,5a,5b,5b,5b,5a,5a,1,1,5b,4959,,,,,1.025,0.0254,-0.0762,0.1016,-0.7874,-0.6858,-0.1016,0
4960,159,16,7,69,10/27/2021,,,SG47,54-C,0.80,3/25/2021,Sparsh,Matthew,HCS,HCS-134,9,1145,4825,3680,SA,10/13/2021,SA,12,110,25,d40g,2,10/13/2021,ET,5,10/18/2021,LR,5.1770,2.0670,2.0280,2.1550,1.8360,1.7970,1.9870,340.3,LR,3070,LR,9.02,20211018,2657,W,0.2624,99.59,0.0000,0.6022,3.8013,4.4,0.120,101.649,98.5007,99.4003,98.8006,N,N,,,LucasT,20211019.1,164.005,106.575,1.539,Erin,20211019,20211019,LucasT,,Caroline,Erin,Erin,,10/19/2021,1,10/19/2021,5b,5a,5b,5a,5a,5a,5a,1,1,5a,4960,,,,,0.987,0,-0.4572,0,-0.4826,-0.7874,-0.4572,-0.0508
4961,160,16,7,66,10/6/2021,PATCH JOB,,SG47,54-C,0.75,3/25/2021,Alexis,Matthew,HCS,HCS-129,8,1145,4860,3715,WW,9/15/2021,SA,12,110,25,d40g,7,9/15/2021,ET,15,9/30/2021,AW/LR,5.1710,2.0900,2.0250,2.1560,1.8700,1.8020,1.9790,342.0,AW,3144,AW,9.19,20210930,2650,W,0.7496,99.33,0.1509,0.4151,2.3019,2.9,0.134,101.199,97.4513,99.7001,98.9505,N,N,,,Nicholas,20210930.4,144.067,91.6949,1.571,EricH,20211001,20210930,Erin,,Erin,Erin,Erin,,9/30/2021,0,10/1/2021,5a,5a,5a,5a,5a,5a,5a,1,1,5a,4961,,,,,0.997,-0.1524,0.127,-0.0762,-0.4572,0.0762,-0.3302,-0.254
4962,161,16,7,46,5/18/2021,,36,SG47,54-B,1.00,3/25/2021,Suhani,Alexis,HCS,HCS-78,9,1135,4790,3655,JT,4/21/2021,JL,10,110,25,d40g,2.5,4/22/2021,ET,7,4/29/2021,AW/LR,5.1760,2.0790,2.0010,2.1510,1.8520,1.8010,1.9790,339.5,AW,3070,AW,9.04,20210429,2635,W,0.7871,98.76,0.1139,1.2524,5.8065,7.2,0.162,100.6,97.4513,99.7001,97.3013,N,N,,,Zander,20210503.2,354.373,274.853,1.289,Jerome,20210503,20210430,Mason,,Mason,Mason,Adin,36D16,5/3/2021,4,5/3/2021,5b,5a,5b,5a,5a,5a,5a,1,1,5a,4962,3,6,D,16,0.98,-0.0254,-0.1524,-0.6858,-0.5842,-0.381,-0.3556,-0.254
4963,162,16,7,73,11/30/2021,,,SG47,54-B,0.75,3/26/2021,Alexis,Alina,HCS,HCS-139,7,1170,1170,0,WW,11/10/2021,ET,12,110,25,d40g,2.5,11/10/2021,ET,5,11/15/2021,AW/LR,5.1750,2.0690,2.0190,2.1550,1.8460,1.8100,1.9890,341.0,AW,3118,AW,9.14,20211115,2656,W,0.3748,99.55,0.0377,0.3012,3.5015,3.8,0.122,101.799,98.8006,99.1004,98.5007,N,N,,,Mason,20211116.1,112.795,76.1129,1.482,LucasT,20211116,20211115,Mina,,Caroline,LucasT,Mina,,11/16/2021,1,11/16/2021,5b,5a,5b,5a,5a,5a,5a,1,1,5a,4963,,,,,0,-0.0508,-0.4064,-0.2286,-0.4826,-0.5334,-0.127,0
