Repository: masonrh2/sphenix_cosmics

File: files/blocks_13-64.csv (part 41 of 56)
 DBN,Don't edit Block occurance,BL,Status,BNL shipment,Shipping date,Comment,Sector,Fiber type,Fiber batch,Filling time (h),FF date,Filled by,Checked by,W powder,W bucket number,Mold number,Empty mold (g),Filled mold (g),W filling mass (g),fibers loaded by,W filling date,W filled by,Epoxy batch,Resin mass (g),Hardener mass (g),potting notes,Epoxy filling time (min),Epoxy filling date,Epoxy preparer,Delta Mach-Pot,Machining date,Machined by,L (in),BT (in),BB (in),BH (in),ST (in),SB (in),SH (in),Volume (mL),Measured by,Mass (g),Measured by,Density(g/mL),Tested on,# Fibers N,Good end,ABS N-W (%),# Fibers / # Holes (%),10-15(%),15-50(%),50-75(%),r75 (%),R,T1(BL) Fiber %,T2(BR) Fiber %,T3(TL) Fiber %,T4(TR) Fiber %, missing row?,13 connected holes?,FOM_N,FOM_I,Tested by,Tested on,Scintillation (mV),Calibration (mV),Ratio (Calibrated Twice),Tested by,Tested on,Natural Pictures,Tested by,Retouch,Density Result Checked?,Light Checked?,Natural Pictures checked?,Sector ID (SSBBR),LT M/D/YYYY,Days Mach-LT,Scint M/D/YYYY,Block Grade,De,Di,LT,LTQ,Vi,Sci,Pic,X,LT-all,DBN,S-left,S-right,column,row,relative W weight,Δ(L) [mm],Δ(BT) [mm],Δ(BB) [mm],Δ(BH) [mm],Δ(ST) [mm],Δ(SB) [mm],Δ(SH) [mm]
4964,163,16,7,61,9/1/2021,,,SG47,54-B,0.75,3/26/2021,Alexis,Alina,HCS,HCS-104,9,1135,4775,3640,JL,8/23/2021,ET,12,110,25,d40g,2,8/23/2021,ET,4,8/27/2021,AW/LR,5.1770,2.0830,2.0290,2.1420,1.8400,1.7970,1.9920,340.5,AW,2984,AW,8.76,20210827,2651,W,2.3238,99.36,0.0754,2.1501,5.2056,7.4,0.153,100.15,98.9505,99.4003,98.9505,N,N,,,LucasT,20210830.1,119.731,85.3379,1.403,Mina,20210827.3,20210831,Caroline,,Caroline,Caroline,Caroline,,8/30/2021,3,8/27/2021,5b,5b,5b,5a,5a,5a,5a,1,1,5a,4964,,,,,0.976,0,-0.0508,0.0254,-0.8128,-0.6858,-0.4572,0.0762
4965,106,17,8,68,10/19/2021,bad 2022 group 2,,SG47,54-C,1.00,3/26/2021,Matthew,Erin,HCS,HCS-133,7,1195,4900,3705,SA,10/11/2021,ET,12,110,25,d40g,2,10/11/2021,ET,3,10/14/2021,AW/LR,5.2200,2.0580,2.0220,2.1660,1.8430,1.8140,1.9920,344.8,AW,3082,AW,8.94,20211014,2662,W,3.6357,99.78,0.0376,1.4275,3.1931,4.7,0.125,100.6,99.2504,99.8501,99.4003,N,N,,,Nicholas,20211014.3,143.026,108.306,1.321,EricH,20211015,20211014,Nicholas,,Erin,Erin,Erin,,10/14/2021,0,10/15/2021,8,5a,5b,5a,5a,5a,5a,1,1,5a,4965,,,,,0.993,-0.1016,-0.6858,-0.0762,-0.0508,-0.6858,-0.0254,0.0762
4966,107,17,0,,,,,SG47,54-C,0.75,3/26/2021,Alexis,??,HCS,,,,,0,,,,,,,d40g,,,,0,,,,,,,,,,0.0,,,,#DIV/0!,,,,,,,,,,,,,,,,,,,,,,,,,,,,,,,,,#NUM!,#NUM!,#NUM!,not finished testing,#DIV/0!,#N/A,#N/A,#N/A,#N/A,#N/A,FALSE,FALSE,#N/A,4966,,,,,0,#N/A,#N/A,#N/A,#N/A,#N/A,#N/A,#N/A
4967,108,17,7,64,9/22/2021,,,SG47,54-C,1.00,3/26/2021,Suhani,Erin,HCS,HCS-128,6,1195,4950,3755,WW,9/13/2021,SA,12,110,25,d40g,4,9/13/2021,ET,4,9/17/2021,AW/LR,5.2230,2.0800,2.0050,2.1510,1.8590,1.8080,1.9930,344.5,AW,3104,AW,9.01,20210917,2653,W,0.1874,99.44,0.2639,2.1862,4.5232,7.0,0.160,99.8501,98.9505,98.9505,100,N,N,,,LucasT,20210921.1,95.474,84.2927,1.133,Vrishin,20210917.1,20210921,LucasT,,Erin,Erin,Erin,,9/21/2021,4,9/17/2021,5a,5a,5a,5a,5a,5a,5a,1,1,5a,4967,,,,,1.006,-0.0254,-0.127,-0.508,-0.4318,-0.2794,-0.1778,0.1016
4968,109,17,7,68,10/19/2021,,,SG47,54-C,0.70,3/26/2021,Shanay,Erin,HCS,HCS-132,6,1195,4945,3750,SA,10/1/2021,SA,12,110,25,d40g,2,10/1/2021,ET,10,10/11/2021,AW/LR,5.2240,2.0600,2.0140,2.1490,1.8680,1.7980,1.9750,342.4,AW,3122,AW,9.12,20211011,2613,W,0.6372,97.94,0.1148,1.8370,4.1332,6.1,0.148,99.8501,96.8516,96.5517,98.5007,N,N,,,LucasT,20211012.1,126.162,96.8956,1.302,LucasT,20211012,20211012,LucasT,,Mina,Mason,Mason,,10/12/2021,1,10/12/2021,5b,5a,5b,5b,5a,5a,5a,1,1,5b,4968,,,,,1.005,0,-0.635,-0.2794,-0.4826,-0.0508,-0.4318,-0.3556
4969,110,17,7,76,1/5/2022,,,SG47,54-C,1.00,3/26/2021,Suhani,Alexis,HCS,HCS-145,7,1175,5040,3865,ET,12/15/2021,ET,15,110,25,d40g,2,12/15/2021,ET,3,12/18/2021,AW/LR,5.2220,2.0700,2.0240,2.1600,1.8500,1.7950,1.9980,345.0,AW,3134,AW,9.08,20211218,2614,W,1.7616,97.98,0.3060,2.0275,4.6289,7.0,0.174,98.051,97.901,98.3508,97.6012,N,N,,,Mason,20211220,176.076,100.608,1.750,Nicholas,20211218,20211218.1,Nicholas,,Mason,Mason,Erin,,12/20/2021,2,12/18/2021,5b,5a,5a,5b,5a,5a,5a,1,1,5b,4969,,,,,1.036,-0.0508,-0.381,-0.0254,-0.2032,-0.508,-0.508,0.2286
4970,111,17,7,69,10/27/2021,,,SG47,54-C,0.75,3/26/2021,Shanay,Alexis,HCS,HCS-134,9,1145,4870,3725,SA,10/13/2021,SA,12,110,25,d40g,1.5,10/13/2021,ET,5,10/18/2021,LR,5.2240,2.0740,2.0280,2.1400,1.8450,1.8030,1.9880,343.1,LR,3082,LR,8.98,20211018,2652,W,0.4123,99.40,0.0000,0.6033,3.6199,4.2,0.124,100.45,98.9505,98.6507,99.5502,N,N,,,LucasT,20211019.1,160.278,106.575,1.504,Erin,20211019,20211019,LucasT,,Caroline,Erin,Erin,,10/19/2021,1,10/19/2021,5b,5a,5b,5a,5a,5a,5a,1,1,5a,4970,,,,,0.998,0,-0.2794,0.0762,-0.7112,-0.635,-0.3048,-0.0254
4971,112,17,7,69,10/27/2021,,,SG47,54-C,1.00,3/26/2021,Suhani,Alina,HCS,HCS-135,7,1195,5000,3805,SA,10/18/2021,SA,12,110,25,d40g,2.5,10/18/2021,ET,4,10/22/2021,LR,5.1760,2.0700,2.0180,2.1490,1.8590,1.8100,1.9850,340.8,LR,3118,LR,9.15,20211022,2650,W,1.0869,99.33,0.0377,0.4151,2.9811,3.4,0.115,100.15,98.3508,99.4003,99.4003,N,N,,,Erin,20211022,130.647,101.873,1.282,LucasT,20211025,20211022,Erin,,Mina,Mina,Mina,,10/22/2021,0,10/25/2021,5b,5a,5b,5a,5a,5a,5a,1,1,5a,4971,,,,,1.02,-1.2192,-0.381,-0.1778,-0.4826,-0.2794,-0.127,-0.1016
4972,113,17,7,68,10/19/2021,,,SG47,54-C,0.70,3/26/2021,Shanay,Erin,HCS,HCS-133,7,1190,5020,3830,WW,10/6/2021,ET,12,110,25,d40g,1.5,10/6/2021,ET,5,10/11/2021,AW/LR,5.2240,2.0590,2.0150,2.1540,1.8630,1.8040,1.9890,344.0,AW,3102,AW,9.02,20211011,2664,W,0.6747,99.85,0.0375,0.3378,3.2282,3.6,0.124,100.15,99.7001,99.5502,100,N,N,,,LucasT,20211012.1,145.738,96.8956,1.504,LucasT,20211012,20211012,LucasT,,Mina,Mason,Mason,,10/12/2021,1,10/12/2021,5b,5a,5b,5a,5a,5a,5a,1,1,5a,4972,,,,,1.027,0,-0.6604,-0.254,-0.3556,-0.1778,-0.2794,0
4973,114,17,7,70,11/2/2021,,,SG47,54-C,0.75,3/26/2021,Alexis,Alina,HCS,HCS-136,8,1145,4885,3740,SA,10/25/2021,ET,12,110,25,d40g,2,10/25/2021,ET,3,10/28/2021,AW/LR,5.2240,2.0740,2.0200,2.1470,1.8520,1.8040,1.9880,343.7,AW,3062,AW,8.91,20211028,2656,W,3.0360,99.55,0.0000,0.3765,8.3961,8.8,0.097,100.75,98.5007,99.5502,99.4003,N,N,,,Erin,20211028.4,100.333,85.7747,1.170,Erin,20211028,20211028,Erin,,Erin,EricH,EricH,,10/28/2021,0,10/28/2021,5b,5a,5b,5a,5a,5a,5a,1,1,5a,4973,,,,,1.002,0,-0.2794,-0.127,-0.5334,-0.4572,-0.2794,-0.0254
4974,115,17,7,73,11/30/2021,54-C/55-A,,SG47,54-C,0.80,3/26/2021,Shanay,Erin,HCS,HCS-140,9,1145,4870,3725,SA,11/12/2021,ET,12,110,25,d40g,1.5,11/12/2021,ET,7,11/19/2021,AW/LR,5.2230,2.0720,2.0170,2.1490,1.8600,1.8070,1.9920,344.4,AW,3090,AW,8.97,20211119,2630,W,4.8351,98.58,0.2281,2.3574,4.9049,7.5,0.152,100,95.5022,99.8501,98.9505,N,N,,,Nicholas,20211123,149.028,108.161,1.378,Mina,20211119.1,20211119,Erin,,Erin,Mason,Mina,,11/23/2021,4,11/19/2021,5b,5a,5a,5a,5b,5a,5a,1,1,5b,4974,,,,,0.998,-0.0254,-0.3302,-0.2032,-0.4826,-0.254,-0.2032,0.0762
4975,116,17,7,66,10/6/2021,,,SG47,54-C,1.15,3/26/2021,Suhani,Erin,HCS,HCS-129,8,1150,4845,3695,WW,9/15/2021,SA,12,110,25,d40g,2,9/15/2021,ET,16,10/1/2021,AW/LR,5.2250,2.0680,2.0120,2.1580,1.8720,1.8140,1.9920,345.7,AW,3106,AW,8.98,20211001,2661,W,0.3373,99.74,0.0376,0.2255,2.8561,3.1,0.104,101.199,98.6507,99.5502,99.5502,N,N,,,Mina,20211001.4,116.247,93.3058,1.246,Vrishin,20211001.1,20211001,Erin,,Erin,Mina,Mina,,10/1/2021,0,10/1/2021,5a,5a,5a,5a,5a,5a,5a,1,1,5a,4975,,,,,0.99,0.0254,-0.4318,-0.3302,-0.254,0.0508,-0.0254,0.0762
4976,117,17,7,74,12/8/2021,,,SG47,54-C,0.75,3/29/2021,Alina,Erin,HCS,HCS-142,6,1195,5040,3845,SA,11/22/2021,ET,13,110,25,d40g,2.5,11/22/2021,ET,7,11/29/2021,AW/LR,5.2230,2.0520,1.9980,2.1520,1.8670,1.8100,1.9910,343.2,AW,3116,AW,9.08,20211129,2648,W,0.1874,99.25,0.0000,0.5665,3.1722,3.7,0.127,100.45,97.7511,98.9505,99.8501,N,N,,,Mason,20211130,148.067,100.567,1.472,Mina,20211129,20211130.1,LucasT,,Erin,Mason,LucasT,,11/30/2021,1,11/29/2021,5b,5a,5b,5a,5a,5a,5a,1,1,5a,4976,,,,,1.031,-0.0254,-0.8382,-0.6858,-0.4064,-0.0762,-0.127,0.0508
4977,118,17,7,72,11/16/2021,,,SG47,55-A,0.45,3/29/2021,Erin,Alina,HCS,HCS-138,7,1190,4910,3720,SA,11/4/2021,SA,12,110,25,d40g,3,11/4/2021,SA,5,11/9/2021,AW/LR,5.2260,2.0720,2.0130,2.1560,1.8480,1.8030,1.9890,344.1,AW,3110,AW,9.04,20211109,2649,W,0.5997,99.29,0.0755,1.0570,4.6810,5.8,0.151,100.6,97.901,99.2504,99.4003,N,N,,,Mason,20211109.2,100.319,94.1268,1.066,EricH,20211110,20211109,Mason,,Erin,Erin,Erin,,11/9/2021,0,11/10/2021,5b,5a,5b,5a,5a,5a,5a,1,1,5a,4977,,,,,0.997,0.0508,-0.3302,-0.3048,-0.3048,-0.5588,-0.3048,0
4978,119,17,7,68,10/19/2021,,,SG47,55-A,0.75,3/29/2021,Alina,Erin,HCS,HCS-131,9,1140,4940,3800,WW,9/29/2021,ET,12,110,25,d40g,1.5,9/29/2021,ET,12,10/11/2021,AW/LR,5.1990,2.0690,2.0280,2.1600,1.8510,1.8180,1.9900,344.1,AW,3086,AW,8.97,20211011,2642,W,0.2249,99.03,0.0000,0.9084,5.7911,6.7,0.142,100.15,98.2009,99.4003,98.3508,N,N,,,LucasT,20211012.1,125.214,96.8956,1.292,Mason,20211012,20211012,LucasT,,Mina,Mason,Mason,,10/12/2021,1,10/12/2021,5a,5a,5a,5a,5a,5a,5a,1,1,5a,4978,,,,,1.018,-0.635,-0.4064,0.0762,-0.2032,-0.4826,0.0762,0.0254
4979,120,17,7,70,11/2/2021,,,SG47,55-A,0.75,3/29/2021,Shanay,Erin,HCS,HCS-136,7,1185,4970,3785,SA,10/22/2021,SA,12,110,25,d40g,2.5,10/22/2021,ET,6,10/28/2021,AW/LR,5.2220,2.0630,2.0140,2.1570,1.8350,1.8060,1.9870,343.0,AW,3104,AW,9.05,20211028,2653,W,2.6987,99.44,0.0754,0.4900,3.5055,4.1,0.128,101.799,98.051,99.2504,98.6507,N,N,,,Nicholas,20211028.2,122.111,95.345,1.281,Nicholas,20211028.1,20211028.2,Nicholas,,Erin,Erin,Erin,,10/28/2021,0,10/28/2021,5b,5a,5b,5a,5a,5a,5a,1,1,5a,4979,,,,,1.014,-0.0508,-0.5588,-0.2794,-0.2794,-0.889,-0.2286,-0.0508
4980,121,17,7,74,12/8/2021,,,SG47,55-A,0.45,3/29/2021,Erin,Nicholas,HCS,HCS-142,9,1140,4890,3750,SA,11/24/2021,ET,13,110,25,d40g,1.5,11/24/2021,ET,7,12/1/2021,AW/LR,5.2210,2.0750,2.0140,2.1560,1.8630,1.8000,1.9890,344.5,AW,3094,AW,8.98,20211201,2648,W,0.5997,99.25,0.1511,0.7931,2.8701,3.8,0.130,99.1004,98.5007,99.8501,99.5502,N,N,,,Nicholas,20211202,182.071,107.292,1.697,LucasT,20211202,20211202,LucasT,,Mina,Nicholas,LucasT,,12/2/2021,1,12/2/2021,5a,5a,5a,5a,5a,5a,5a,1,1,5a,4980,,,,,1.005,-0.0762,-0.254,-0.2794,-0.3048,-0.1778,-0.381,0
4981,122,17,7,70,11/2/2021,,,SG47,55-A,0.75,3/29/2021,Alina,Erin,HCS,HCS-136,6,1195,5060,3865,SA,10/25/2021,ET,12,110,25,d40g,1.5,10/25/2021,ET,3,10/28/2021,AW/LR,5.2210,2.0750,2.0000,2.1450,1.8400,1.7900,1.9870,341.3,AW,3110,AW,9.11,20211028,2650,W,3.4857,99.33,0.0377,0.4528,3.8868,4.4,0.132,101.499,97.7511,99.1004,98.9505,N,N,,,Nicholas,20211028.2,140.171,95.345,1.470,Nicholas,20211028.1,20211028.2,Nicholas,,Erin,Erin,Erin,,10/28/2021,0,10/28/2021,5b,5a,5b,5a,5a,5a,5a,1,1,5a,4981,,,,,1.036,-0.0762,-0.254,-0.635,-0.5842,-0.762,-0.635,-0.0508
4982,123,17,7,68,10/19/2021,,,SG47,55-A,0.35,3/29/2021,Erin,Nicholas,HCS,HCS-133,6,1195,4875,3680,SA,10/8/2021,SA,12,110,25,d40g,1.5,10/8/2021,ET,6,10/14/2021,AW/LR,5.2220,2.0790,2.0280,2.1630,1.8520,1.8060,1.9890,345.8,AW,3116,AW,9.01,20211014,2657,W,0.7496,99.59,0.0376,1.3173,3.6507,5.0,0.129,100,99.2504,99.4003,99.7001,N,N,,,LucasT,20211015,168.595,100.984,1.670,Erin,20211014.1,20211015,LucasT,,Erin,EricH,EricH,,10/15/2021,1,10/14/2021,5a,5a,5a,5a,5a,5a,5a,1,1,5a,4982,,,,,0.986,-0.0508,-0.1524,0.0762,-0.127,-0.4572,-0.2286,0
4983,124,17,7,70,11/2/2021,,,SG47,55-A,0.80,3/29/2021,Shanay,Nicholas,HCS,HCS-135,9,1145,4845,3700,SA,10/20/2021,SA,12,110,25,d40g,1.5,10/20/2021,ET,6,10/26/2021,AW/LR,5.2240,2.0760,2.0220,2.1450,1.8560,1.8070,1.9870,344.0,AW,3094,AW,9.00,20211026,2645,W,1.3493,99.14,0.1890,2.0038,6.7675,9.0,0.184,99.2504,98.9505,99.1004,99.2504,N,N,,,Mason,20211026.2,142.617,117.578,1.213,EricH,20211027,20211026,Mason,,Erin,LucasT,LucasT,,10/26/2021,0,10/27/2021,5b,5a,5b,5a,5a,5a,5a,1,1,5a,4983,,,,,0.992,0,-0.2286,-0.0762,-0.5842,-0.3556,-0.2032,-0.0508
4984,125,17,7,66,10/6/2021,,,SG47,55-A,0.35,3/29/2021,Erin,Nicholas,HCS,HCS-131,8,1145,4840,3695,SA,9/27/2021,SA,12,110,25,d40g,2,9/27/2021,SA,4,10/1/2021,AW/LR,5.2260,2.0710,2.0210,2.1540,1.8480,1.8070,1.9890,344.4,AW,3126,AW,9.08,20211001,2656,W,0.1499,99.55,0.0000,0.2636,2.6732,2.9,0.106,100.45,98.8006,98.6507,100.3,N,N,,,Mina,20211001.4,147.275,93.3058,1.578,Vrishin,20211001.1,20211001,Mina,,Erin,Mina,Mina,,10/1/2021,0,10/1/2021,5b,5a,5b,5a,5a,5a,5a,1,1,5a,4984,,,,,0.99,0.0508,-0.3556,-0.1016,-0.3556,-0.5588,-0.2032,0
4985,126,17,7,71,11/9/2021,,,SG47,55-A,0.85,3/29/2021,Nicholas,Alexis,HCS,HCS-137,6,1195,4945,3750,SA,10/28/2021,SA,12,110,25,d40g,2,10/28/2021,SA,7,11/4/2021,AW/LR,5.2270,2.0780,2.0160,2.1590,1.8500,1.7840,1.9900,344.2,AW,3138,AW,9.12,20211104,2659,W,5.0600,99.66,0.0376,0.5265,11.3200,11.9,0.097,101.349,98.2009,100.3,98.8006,N,N,,,Erin,20211104.3,155.009,94.2298,1.645,Erin,20211104.1,20211104,Erin,,Erin,Mina,LucasT,,11/4/2021,0,11/4/2021,5b,5a,5b,5a,5a,5a,5a,1,1,5a,4985,,,,,1.005,0.0762,-0.1778,-0.2286,-0.2286,-0.508,-0.7874,0.0254
4986,127,17,7,73,11/30/2021,,,SG47,55-A,0.38,3/29/2021,Erin,Nicholas,HCS,HCS-140,7,1190,5380,4190,SA,11/10/2021,ET,12,110,25,d40g,2,11/10/2021,ET,5,11/15/2021,AW/LR,5.2210,2.0650,2.0150,2.1510,1.8580,1.8070,1.9930,344.0,AW,3134,AW,9.11,20211115,2654,W,0.9371,99.48,0.1130,1.0550,4.3331,5.5,0.147,99.7001,99.1004,99.4003,99.7001,N,N,,,Mason,20211116.1,101.376,76.1129,1.332,LucasT,20211116,20211115,Mina,,Caroline,LucasT,Mina,,11/16/2021,1,11/16/2021,5a,5a,5a,5a,5a,5a,5a,1,1,5a,4986,,,,,1.123,-0.0762,-0.508,-0.254,-0.4318,-0.3048,-0.2032,0.1016
4987,128,17,7,74,12/8/2021,,,SG47,55-A,0.92,3/29/2021,Nicholas,Alina,HCS,HCS-142,8,1145,4895,3750,SA,11/22/2021,ET,13,110,25,d40g,2.5,11/22/2021,ET,7,11/29/2021,AW/LR,5.2240,2.0660,2.0200,2.1560,1.8500,1.8030,1.9890,344.1,AW,3090,AW,8.98,20211129,2649,W,0.7497,99.29,0.1133,1.0570,2.8690,4.0,0.140,100.9,97.7511,98.8006,99.7001,N,N,,,Mason,20211130,169.307,100.567,1.684,Mina,20211129,20211130.1,LucasT,,Erin,Mason,LucasT,,11/30/2021,1,11/29/2021,5a,5a,5a,5a,5a,5a,5a,1,1,5a,4987,,,,,1.005,0,-0.4826,-0.127,-0.3048,-0.508,-0.3048,0
4988,129,17,7,69,10/27/2021,,,SG47,55-A,0.85,3/29/2021,Nicholas,Alina,HCS,HCS-134,8,1140,4945,3805,SA,10/12/2021,ET,12,110,25,d40g,2,10/12/2021,SA,6,10/18/2021,LR,5.2250,2.0730,2.0170,2.1450,1.8530,1.8020,1.9920,343.7,LR,3106,LR,9.04,20211018,2655,W,0.2998,99.51,0.0000,0.4896,2.8249,3.3,0.113,101.499,98.051,100,98.5007,N,N,,,LucasT,20211019.1,159.168,106.575,1.493,Erin,20211019,20211019,LucasT,,Caroline,Erin,Erin,,10/19/2021,1,10/19/2021,5b,5a,5b,5a,5a,5a,5a,1,1,5a,4988,,,,,1.02,0.0254,-0.3048,-0.2032,-0.5842,-0.4318,-0.3302,0.0762
4989,130,17,7,64,9/22/2021,,,SG47,55-A,0.75,3/29/2021,Alexis,Alina,HCS,HCS-128,7,1195,4935,3740,SA,9/14/2021,ET,12,110,25,d40g,2,9/14/2021,ET,3,9/17/2021,AW/LR,5.2230,2.0630,2.0150,2.1450,1.8400,1.8060,1.9900,342.5,AW,3074,AW,8.98,20210917,2647,W,1.2369,99.21,0.1511,1.2845,5.8179,7.3,0.144,98.9505,99.7001,99.1004,99.1004,N,N,,,LucasT,20210921.1,110.828,84.2927,1.315,Vrishin,20210917.1,20210921,LucasT,,Erin,Erin,Erin,,9/21/2021,4,9/17/2021,5b,5a,5b,5a,5a,5a,5a,1,1,5a,4989,,,,,1.002,-0.0254,-0.5588,-0.254,-0.5842,-0.762,-0.2286,0.0254
4990,131,17,7,70,11/2/2021,,,SG47,55-A,0.83,3/30/2021,Alina,Erin,HCS,HCS-135,6,1190,5125,3935,SA,10/21/2021,ET,12,110,25,d40g,2,10/21/2021,SA,5,10/26/2021,AW/LR,5.2210,2.0720,2.0150,2.1520,1.8610,1.8030,1.9870,343.9,AW,3138,AW,9.12,20211026,2652,W,0.3748,99.40,0.0000,0.7919,5.1282,5.9,0.139,101.049,99.4003,97.6012,99.5502,N,N,,,Mason,20211026.2,169.434,117.578,1.441,EricH,20211027,20211026,Mason,,Erin,LucasT,LucasT,,10/26/2021,0,10/27/2021,5a,5a,5a,5a,5a,5a,5a,1,1,5a,4990,,,,,1.055,-0.0762,-0.3302,-0.254,-0.4064,-0.2286,-0.3048,-0.0508
4991,132,17,7,74,12/8/2021,,,SG47,55-A,0.75,3/30/2021,Alina,Erin,HCS,HCS-142,6,1190,5040,3850,SA,11/29/2021,ET,13,110,25,d40g,3,11/29/2021,ET,3,12/2/2021,AW/LR,5.2230,2.0620,2.0080,2.1550,1.8570,1.8070,1.9910,343.8,AW,3130,AW,9.10,20211202,2635,W,1.4618,98.76,1.8596,98.1404,0.0000,100.0,0.141,99.7001,97.4513,99.1004,98.8006,N,N,,,Erin,20211202.2,239.837,138.785,1.728,Erin,20211202.1,20211202,Erin,,Erin,Erin,Erin,,12/2/2021,0,12/2/2021,5b,5a,5b,5a,5a,5a,5a,1,1,5a,4991,,,,,1.032,-0.0254,-0.5842,-0.4318,-0.3302,-0.3302,-0.2032,0.0508
4992,133,17,7,75,12/15/2021,,,SG47,55-A,0.75,3/30/2021,Alina,Erin,HCS,HCS-143,7,1190,5035,3845,SA,12/1/2021,ET,13,110,25,d40g,3.5,12/1/2021,ET,9,12/10/2021,AW/LR,5.2240,2.0600,1.9960,2.1610,1.8510,1.8110,1.9900,343.6,AW,3134,AW,9.12,20211210,2634,W,1.6491,98.73,0.1139,1.0630,3.3030,4.5,0.137,99.7001,97.0015,99.4003,98.8006,N,N,,,LucasT,20211213.1,122.294,91.7817,1.332,LucasT,20211213,20211210,Mina,,Erin,LucasT,LucasT,,12/13/2021,3,12/13/2021,5b,5a,5b,5a,5a,5a,5a,1,1,5a,4992,,,,,1.031,0,-0.635,-0.7366,-0.1778,-0.4826,-0.1016,0.0254
4993,134,17,7,59,8/19/2021,,46,SG47,55-A,0.95,3/31/2021,Suhani,Dhriti,HCS,HCS-102,9,1140,4860,3720,SA,8/9/2021,JL,11,110,25,d40g,2.5,8/9/2021,LR,4,8/13/2021,AW/LR,5.2240,2.0630,2.0220,2.1540,1.8600,1.8120,1.9890,344.7,AW,3070,AW,8.91,20210813,2644,W,0.2998,99.10,0.3026,2.9879,5.7489,9.0,0.178,98.5007,99.2504,99.7001,98.9505,N,N,,,Erin,20210813.1,162.366,77.9868,2.082,Erin,20210816,20210813,Erin,,Mason,Mason,Mason,46A17,8/13/2021,0,8/16/2021,5b,5a,5b,5a,5a,5a,5a,1,1,5a,4993,4,6,A,17,0.997,0,-0.5588,-0.0762,-0.3556,-0.254,-0.0762,0
4994,135,17,7,72,11/16/2021,,,SG47,55-A,1.00,3/31/2021,Shanay,Zander,HCS,HCS-139,8,1140,5010,3870,WW,11/9/2021,ET,12,110,25,d40g,1.5,11/9/2021,SA,3,11/12/2021,AW/LR,5.2250,2.0690,2.0120,2.1380,1.8710,1.8060,1.9910,343.5,AW,3088,AW,8.99,20211112,2634,W,0.2249,98.73,0.1139,0.6074,2.9613,3.7,0.122,100.9,98.8006,98.9505,96.2519,N,N,,,Vrishin/Mina,20211112.7,135.175,68.4015,1.976,Vrishin,20211112.1,20211115,LucasT,,Caroline,LucasT,LucasT,,11/12/2021,0,11/12/2021,5b,5a,5b,5a,5a,5a,5a,1,1,5a,4994,,,,,1.037,0.0254,-0.4064,-0.3302,-0.762,0.0254,-0.2286,0.0508
4995,136,17,7,75,12/15/2021,,,SG47,55-A,0.43,3/31/2021,Erin,Alexis,HCS,HCS-143,8,1145,4795,3650,SA,12/3/2021,SA,14,110,25,d40g,2,12/3/2021,ET,7,12/10/2021,AW/LR,5.2250,2.0800,2.0190,2.1580,1.8720,1.8090,1.9890,346.1,AW,3116,AW,9.00,20211210,2650,W,2.1739,99.33,0.0000,1.1698,3.9623,5.1,0.134,99.2504,99.5502,98.2009,100.3,N,N,,,LucasT,20211213.1,153.872,91.7817,1.677,LucasT,20211213,20211210,Mina,,Erin,LucasT,LucasT,,12/13/2021,3,12/13/2021,5a,5a,5a,5a,5a,5a,5a,1,1,5a,4995,,,,,0.978,0.0254,-0.127,-0.1524,-0.254,0.0508,-0.1524,0
4996,137,17,7,74,12/8/2021,,,SG47,55-A,0.36,3/31/2021,Erin,Zander,HCS,HCS-141,6,1190,4970,3780,SA,11/17/2021,SA,13,110,25,d40g,2,11/17/2021,ET,16,12/3/2021,AW/LR,5.2240,2.0680,2.0110,2.1580,1.8540,1.8130,1.9850,344.2,AW,3134,AW,9.10,20211203,2653,W,1.6492,99.44,0.0754,0.9046,3.3924,4.4,0.128,101.199,98.051,99.2504,99.2504,N,N,,,Erin,20211203,142.996,96.6942,1.479,LucasT,20211203.1,20211203,Erin,,Mina,LucasT,LucasT,,12/3/2021,0,12/3/2021,5a,5a,5a,5a,5a,5a,5a,1,1,5a,4996,,,,,1.013,0,-0.4318,-0.3556,-0.254,-0.4064,-0.0508,-0.1016
4997,138,17,8,,,failed in testing 2021-12-06; 1/3 of block is dim; patchup; got overheated?,,SG47,55-A,0.75,3/31/2021,Shanay,Alexis,HCS,HCS-137,7,1195,4950,3755,SA,10/29/2021,ET,12,110,25,d40g,2,10/29/2021,ET,38,12/6/2021,AW/LR,5.1750,2.0840,2.0150,2.1570,1.8700,1.8170,1.9850,342.7,AW,3044,AW,8.88,20211206,2217,W,7.5713,83.10,0.6315,7.8936,14.6143,23.1,0.290,83.5082,82.9085,84.8576,81.1094,N,N,,,Mina,20211206,146.52,139.105,1.053,Mina,20211206.1,20211206,Mina,,Caroline,Mina,Mina,,12/6/2021,0,12/6/2021,8,5a,5b,8,8,5a,5a,1,1,8,4997,,,,,1.006,-1.2446,-0.0254,-0.254,-0.2794,0,0.0508,-0.1016
4998,139,17,7,68,10/19/2021,55-A/39-B,,SG47,55-A,1.00,3/31/2021,Shanay,Suhani,HCS,HCS-133,9,1135,5000,3865,WW,10/7/2021,ET,12,110,25,d40g,2,10/7/2021,SA,7,10/14/2021,AW/LR,5.2100,2.0720,2.0210,2.1620,1.8700,1.8140,1.9920,345.6,AW,3106,AW,8.99,20211014,2661,W,0.4497,99.74,0.0376,0.2255,2.7809,3.0,0.109,99.8501,99.7001,99.2504,100.15,N,N,,,LucasT,20211015,163.768,100.984,1.622,Erin,20211014.1,20211015,LucasT,,Erin,EricH,EricH,,10/15/2021,1,10/14/2021,5a,5a,5a,5a,5a,5a,5a,1,1,5a,4998,,,,,1.036,-0.3556,-0.3302,-0.1016,-0.1524,0,-0.0254,0.0762
4999,140,17,7,66,10/6/2021,,,SG47,55-A,0.42,3/31/2021,Erin,Zander,HCS,HCS-130,7,1195,4875,3680,WW,9/23/2021,ET,12,110,25,d40g,2,9/23/2021,SA,8,10/1/2021,AW/LR,5.2260,2.0680,2.0140,2.1530,1.8420,1.8090,1.9900,343.8,AW,3086,AW,8.98,20211001,2652,W,0.8621,99.40,0.0377,0.6033,2.6772,3.3,0.112,100.6,98.3508,99.1004,99.5502,N,N,,,Mina,20211001.4,140.648,93.3058,1.507,Vrishin,20211001.1,20211001,Erin,,Erin,Mina,Mina,,10/1/2021,0,10/1/2021,5b,5a,5b,5a,5a,5a,5a,1,1,5a,4999,,,,,0.986,0.0508,-0.4318,-0.2794,-0.381,-0.7112,-0.1524,0.0254
5000,141,17,7,72,11/16/2021,,,SG47,55-A,0.75,3/31/2021,Alexis,Dhriti,HCS,HCS-138,6,1190,4970,3780,WW,11/3/2021,SA,12,110,25,d40g,2,11/3/2021,ET,6,11/9/2021,AW/LR,5.2060,2.0700,2.0150,2.1480,1.8680,1.8200,1.9840,343.3,AW,3114,AW,9.07,20211109,2646,W,1.6492,99.18,0.0756,2.2298,5.6311,7.9,0.168,101.199,98.051,98.5007,98.9505,N,N,,,LucasT,20211111,69.0338,56.7941,1.216,Vrishin,20211110.2,20211111.1,LucasT,,Erin,Erin,Erin,,11/11/2021,2,11/10/2021,5a,5a,5a,5a,5a,5a,5a,1,1,5a,5000,,,,,1.013,-0.4572,-0.381,-0.254,-0.508,-0.0508,0.127,-0.127
5001,142,17,7,66,10/6/2021,,,SG47,34-A,0.75,3/31/2021,Alexis,Dhriti,HCS,HCS-130,9,1145,4730,3585,SA,9/22/2021,SA,12,110,25,d40g,2,9/22/2021,ET,9,10/1/2021,AW/LR,5.2230,2.0630,2.0240,2.1580,1.8400,1.7960,1.9880,343.4,AW,3048,AW,8.87,20211001,2652,W,0.2624,99.40,0.0000,0.4148,2.2247,2.6,0.106,101.049,98.5007,98.9505,99.1004,N,N,,,Mina,20211001.4,131.688,93.3058,1.411,Vrishin,20211001.1,20211001,Erin,,Erin,Mina,Mina,,10/1/2021,0,10/1/2021,5b,5a,5b,5a,5a,5a,5a,1,1,5a,5001,,,,,0.961,-0.0254,-0.5588,-0.0254,-0.254,-0.762,-0.4826,-0.0254
5002,143,17,7,58,8/11/2021,,47,SG47,39-A,1.00,3/31/2021,Matthew,Dhriti,HCS,HCS-100,6,1195,4920,3725,SA,7/28/2021,JL,11,110,25,d40g,2,7/28/2021,SA,6,8/3/2021,AW/LR,5.2230,2.0770,2.0080,2.1580,1.8630,1.8070,1.9950,345.4,AW,3130,AW,9.06,20210803,2616,W,0.0750,98.05,0.0382,1.0321,2.7523,3.8,0.125,97.3013,96.7016,99.4003,98.8006,N,N,,,LucasT,20210804.1,165.542,93.4416,1.772,Mina,20210804,20210805,LucasT,,Erin,Erin,Adin,47D17,8/4/2021,1,8/4/2021,5a,5a,5a,5a,5a,5a,5a,1,1,5a,5002,4,7,D,17,0.998,-0.0254,-0.2032,-0.4318,-0.254,-0.1778,-0.2032,0.1524
5003,144,17,7,59,8/19/2021,,46,SG47,39-A,1.00,3/31/2021,Matthew,Dhriti,HCS,HCS-102,7,1185,5085,3900,CC,8/6/2021,JL,11,110,25,d40g,5,8/6/2021,LR,6,8/12/2021,AW/LR,5.2240,2.0640,2.0180,2.1570,1.8590,1.8120,1.9930,345.1,AW,3220,AW,9.33,20210812,2645,W,1.7616,99.14,0.0378,1.1342,3.2892,4.5,0.148,99.5502,99.1004,99.5502,98.3508,N,N,,,Mina,20210812,149.992,75.623,1.983,Mina,20210813,20210813,Mason,,Erin,Mason,Erin,46B17,8/12/2021,0,8/13/2021,5b,5a,5b,5a,5a,5a,5a,1,1,5a,5003,4,6,B,17,1.045,0,-0.5334,-0.1778,-0.2794,-0.2794,-0.0762,0.1016
5004,145,17,7,76,1/5/2022,,,SG47,39-A,0.75,3/31/2021,Alexis,Matthew,HCS,HCS-144,6,1190,5030,3840,SA,12/8/2021,SA,15,110,25,d40g,3,12/10/2021,ET,4,12/14/2021,AW/LR,5.2240,2.0840,2.0340,2.1680,1.8670,1.8170,2.0000,348.8,AW,3154,AW,9.04,20211214,2642,W,2.0240,99.03,0.2271,1.0977,3.0280,4.4,0.139,99.7001,97.901,99.2504,99.2504,N,N,,,LucasT,20211215,207.976,130.595,1.593,Erin,20211214.1,20211215,LucasT,,Erin,LucasT,LucasT,,12/15/2021,1,12/14/2021,5a,5a,5a,5a,5a,5a,5a,1,1,5a,5004,,,,,1.029,0,-0.0254,0.2286,0,-0.0762,0.0508,0.2794
5005,146,17,7,63,9/15/2021,,,SG47,39-A,1.00,3/31/2021,Pranav/Matthew,Suhani,HCS,HCS-126,7,1180,4895,3715,SA,9/2/2021,SA,11,110,25,d40g,1.5,9/2/2021,ET,8,9/10/2021,AW/LR,5.2230,2.0600,2.0080,2.1510,1.8540,1.8110,1.9870,343.1,AW,3104,AW,9.05,20210910,2636,W,1.0495,98.80,0.0379,1.5175,5.3870,6.9,0.145,99.5502,98.051,99.1004,98.5007,N,N,,,LucasT,20210913.1,154.721,83.3192,1.857,Mina,20210910.2,20210913,LucasT,,Mina,Mina,Mina,,9/13/2021,3,9/10/2021,5b,5a,5b,5a,5a,5a,5a,1,1,5a,5005,,,,,0.996,-0.0254,-0.635,-0.4318,-0.4318,-0.4064,-0.1016,-0.0508
5006,147,17,7,53,7/7/2021,,41,SG47,39-A,1.00,3/31/2021,Dhriti,Jerome,HCS,HCS-94,6,1180,4890,3710,VM,6/22/2021,GP,11,110,25,d40g,1.5,6/22/2021,LR,7,6/29/2021,AW/LR,5.2250,2.0820,2.0200,2.1530,1.8520,1.7960,1.9850,344.1,AW,3234,AW,9.40,20210629,2659,W,0.3748,99.66,0.0376,0.3009,1.2035,1.5,0.106,99.8501,99.7001,99.7001,99.4003,N,N,,,Erin,20210629.4,181.696,91.0744,1.995,Zander,20210629.1,20210629,Erin,,Erin,Zander,Zander,41D17,6/29/2021,0,6/29/2021,5a,5a,5a,5a,5a,5a,5a,1,1,5a,5006,4,1,D,17,0.994,0.0254,-0.0762,-0.127,-0.381,-0.4572,-0.4826,-0.1016
5007,148,17,7,73,11/30/2021,,,SG47,39-A,0.75,3/31/2021,Alexis,Matthew,HCS,HCS-140,8,1145,4940,3795,WW,11/16/2021,ET,13,100,25,d40g,1.5,11/16/2021,SA,3,11/19/2021,AW/LR,5.2260,2.0660,2.0150,2.1610,1.8780,1.8050,1.9890,345.7,AW,3112,AW,9.00,20211119,2660,W,3.9730,99.70,0.1504,2.3684,5.1128,7.6,0.151,100,99.8501,99.7001,99.2504,N,N,,,Nicholas,20211123,178.939,108.161,1.654,Mina,20211119.1,20211119,Erin,,Erin,Mason,Mina,,11/23/2021,4,11/19/2021,5a,5a,5a,5a,5a,5a,5a,1,1,5a,5007,,,,,1.017,0.0508,-0.4826,-0.254,-0.1778,0.2032,-0.254,0
5008,149,17,7,45,5/10/2021,,36,SG47,55-A,0.83,4/1/2021,Suhani,Dhriti,HCS,HCS-78,8,1135,4745,3610,ET,4/26/2021,JL,10,110,25,d40g,2,4/26/2021,ET,3,4/29/2021,AW/LR,5.2210,2.0720,2.0170,2.1650,1.8530,1.8040,1.9900,345.1,AW,3074,AW,8.91,20210429,2655,W,0.6746,99.51,0.0000,1.2429,6.1017,7.3,0.149,99.7001,99.5502,99.4003,99.4003,N,N,,,Zander,20210503.4,274.292,218.723,1.254,Jerome,20210503.1,20210430,Mason,,Mason,Mason,Adin,36C17,5/3/2021,4,5/3/2021,5a,5a,5a,5a,5a,5a,5a,1,1,5a,5008,3,6,C,17,0.968,-0.0762,-0.3302,-0.2032,-0.0762,-0.4318,-0.2794,0.0254
5009,150,17,7,63,9/15/2021,,,SG47,55-A,1.00,4/1/2021,Matthew,Zander,HCS,HCS-127,8,1145,4850,3705,SA,9/7/2021,SA,11,110,25,d40g,2,9/7/2021,ET,3,9/10/2021,AW/LR,5.2260,2.0850,2.0290,2.1670,1.8610,1.7970,1.9820,346.2,AW,3134,AW,9.05,20210910,2659,W,1.6492,99.66,0.0752,0.5641,3.6856,4.3,0.113,100.75,98.8006,99.4003,99.7001,N,N,,,LucasT,20210913.4,135.249,79.8384,1.694,Mina,20210913,20210913.1,Mina,,Mina,Mina,Mina,,9/13/2021,3,9/13/2021,5a,5a,5a,5a,5a,5a,5a,1,1,5a,5009,,,,,0.993,0.0508,0,0.1016,-0.0254,-0.2286,-0.4572,-0.1778
5010,151,17,7,57,8/4/2021,,45,SG47,55-A,1.00,4/1/2021,Suhani,Dhriti,HCS,HCS-99,9,1145,4915,3770,SA,7/23/2021,CC,11,110,25,d40g,1.5,7/23/2021,ET,6,7/29/2021,AW/LR,5.2220,2.0740,2.0240,2.1500,1.8520,1.8160,1.9890,344.6,AW,3172,AW,9.20,20210729,2648,W,0.1874,99.25,0.0378,0.7553,5.8912,6.7,0.140,100.15,98.3508,98.9505,99.5502,N,N,,,Mason,20210730.2,133.134,79.4331,1.676,Mina,20210802.1,20210730,Mason,,Adin,Mina,Mina,45D17,7/30/2021,1,8/2/2021,5a,5a,5a,5a,5a,5a,5a,1,1,5a,5010,4,5,D,17,1.01,-0.0508,-0.2794,-0.0254,-0.4572,-0.4572,0.0254,0
5011,152,17,7,54,7/13/2021,,42,SG47,39-A,0.95,4/1/2021,Suhani,Alexis,HCS,HCS-95,7,1190,4890,3700,SA,6/25/2021,JL,11,110,25,d40g,1.5,6/25/2021,LR,11,7/6/2021,AW/LR,5.2270,2.0690,2.0230,2.1590,1.8410,1.7890,1.9890,343.9,AW,3090,AW,8.99,20210706,2658,W,5.4723,99.63,0.0752,1.6178,5.6433,7.3,0.150,100.45,99.1004,99.7001,99.2504,N,N,,,Erin,20210707.2,127.275,78.406,1.623,Nicholas,20210707,20210708,Nicholas,,Erin,Mason,Mason,42A17,7/7/2021,1,7/7/2021,5b,5a,5b,5a,5a,5a,5a,1,1,5a,5011,4,2,A,17,0.992,0.0762,-0.4064,-0.0508,-0.2286,-0.7366,-0.6604,0
5012,153,17,7,64,9/22/2021,,,SG47,39-A,0.95,4/1/2021,Suhani,Zander,HCS,HCS-127,6,1195,4955,3760,SA,9/3/2021,ET,11,110,25,d40g,4.5,9/3/2021,SA,10,9/13/2021,AW,5.2250,2.0730,2.0070,2.1580,1.8450,1.7860,1.9850,342.8,AW,3134,AW,9.14,20210913,2631,W,1.0495,98.61,0.0380,1.4823,4.4090,5.9,0.150,99.7001,97.4513,99.8501,97.4513,N,N,,,LucasT,20210914.1,180.727,88.4476,2.043,Mason,20210914,20210914,LucasT,,Mina,Nicholas,Nicholas,,9/14/2021,1,9/14/2021,5b,5a,5b,5a,5a,5a,5a,1,1,5a,5012,,,,,1.008,0.0254,-0.3048,-0.4572,-0.254,-0.635,-0.7366,-0.1016
5013,154,17,7,62,9/8/2021,,,SG47,39-A,0.75,4/1/2021,Alexis,Zander,HCS,HCS-125,6,1185,4895,3710,SA,8/27/2021,SA,11,110,25,d40g,1.5,8/27/2021,SA,7,9/3/2021,AW/LR,5.2250,2.0700,2.0080,2.1570,1.8490,1.8000,1.9900,343.8,AW,3126,AW,9.09,20210903,2654,W,0.8996,99.48,0.0000,11.7182,88.1688,99.9,0.114,100.15,97.1514,101.199,99.4003,N,N,,,Vrishin,20210903.3,182.534,103.778,1.759,Mason,20210907,20210907,Nicholas,,Mina,Erin,Erin,,9/3/2021,0,9/7/2021,5b,5a,5b,5a,5a,5a,5a,1,1,5a,5013,,,,,0.994,0.0254,-0.381,-0.4318,-0.2794,-0.5334,-0.381,0.0254
5014,155,17,7,50,6/15/2021,,38,SG47,39-A,0.80,4/1/2021,Dhriti,Jerome,HCS,HCS-90,7,1185,5135,3950,CC,6/3/2021,VM,11,110,25,d40g,1.5,6/3/2021,SA,8,6/11/2021,AW/LR,5.1880,2.0740,2.0150,2.1490,1.8460,1.7840,1.9840,339.9,AW,3160,AW,9.30,20210611,2628,W,0.0000,98.50,0.1903,2.2451,5.2511,7.7,0.158,96.8516,98.9505,98.9505,99.2504,N,N,,,Mina,20210614,142.809,125.888,1.134,Zander,20210614.2,20210614,Mina,,Erin,Erin,Erin,38C17,6/14/2021,3,6/14/2021,5b,5a,5b,5a,5a,5a,5a,1,1,5a,5014,3,8,C,17,1.059,-0.9144,-0.2794,-0.254,-0.4826,-0.6096,-0.7874,-0.127
5015,156,17,7,63,9/15/2021,,,SG47,39-A,0.75,4/1/2021,Alexis,Zander,HCS,HCS-126,6,1200,4900,3700,SA,8/31/2021,SA,11,110,25,d40g,2,8/31/2021,ET,3,9/3/2021,AW/LR,5.2250,2.0700,2.0030,2.1560,1.8550,1.7900,1.9850,342.9,AW,3134,AW,9.14,20210903,2646,W,2.5112,99.18,0.1890,99.7732,0.0000,100.0,0.098,101.349,97.3013,98.5007,99.5502,N,N,,,LucasT/Vrishin,20210908,169.209,103.778,1.630,Mason,20210907,20210907,Nicholas,,Mina,Erin,Erin,,9/8/2021,5,9/7/2021,5b,5a,5b,5a,5a,5a,5a,1,1,5a,5015,,,,,0.992,0.0254,-0.381,-0.5588,-0.3048,-0.381,-0.635,-0.1016
5016,157,17,7,75,12/15/2021,39-A/B,,SG47,39-A,1.50,4/1/2021,Ritvik,Erin,HCS,HCS-143,9,1145,4845,3700,SA,12/7/2021,SA,14,110,25,d40g,2,12/8/2021,ET,5,12/13/2021,AW/LR,5.2200,2.0720,2.0310,2.1440,1.8480,1.8110,1.9900,343.9,AW,3046,AW,8.86,20211213,2651,W,2.5112,99.36,0.0754,1.2825,3.9231,5.3,0.143,100.45,98.3508,99.5502,99.1004,N,N,,,LucasT,20211214.1,228.087,140.711,1.621,Mina,20211213.1,20211214,LucasT,,Erin,LucasT,LucasT,,12/14/2021,1,12/13/2021,5b,5a,5b,5a,5a,5a,5a,1,1,5a,5016,,,,,0.992,-0.1016,-0.3302,0.1524,-0.6096,-0.5588,-0.1016,0.0254
5017,158,17,7,53,7/7/2021,,41,SG47,39-A,0.91,4/1/2021,Suhani,Jerome,HCS,HCS-94,8,1145,4815,3670,SA,6/23/2021,GP,11,110,25,d40g,1.5,6/23/2021,SA,6,6/29/2021,AW/LR,5.2250,2.0730,2.0280,2.1570,1.8500,1.7960,1.9890,344.6,AW,3176,AW,9.22,20210629,2662,W,0.5247,99.78,0.0376,0.5259,2.8550,3.4,0.113,100.45,98.9505,99.8501,99.8501,N,N,,,Mina,20210629.2,202.159,77.1041,2.622,Zander,20210629,20210629,Mina,,Erin,Erin,Erin,41C17,6/29/2021,0,6/29/2021,5a,5a,5a,5a,5a,5a,5a,1,1,5a,5017,4,1,C,17,0.984,0.0254,-0.3048,0.0762,-0.2794,-0.508,-0.4826,0
5018,159,17,7,62,9/8/2021,,,SG47,39-B,1.00,4/2/2021,Matthew,Zander,HCS,HCS-125,8,1145,4790,3645,SA,8/25/2021,SA,12,110,25,d40g,2,8/25/2021,ET,6,8/31/2021,AW/LR,5.2220,2.0750,2.0230,2.1580,1.8560,1.8020,1.9890,344.9,AW,3154,AW,9.14,20210831,2659,W,0.3374,99.66,0.0000,0.9026,4.0241,4.9,0.107,99.8501,99.5502,99.8501,99.4003,N,N,,,LucasT,20210901.1,166.404,90.5046,1.839,Vrishin,20210901.2,20210901,LucasT,,Erin,Erin,Erin,,9/1/2021,1,9/1/2021,5a,5a,5a,5a,5a,5a,5a,1,1,5a,5018,,,,,0.977,-0.0508,-0.254,-0.0508,-0.254,-0.3556,-0.3302,0
5019,160,17,7,66,10/6/2021,,,SG47,39-B,1.00,4/2/2021,Matthew,Alina,HCS,HCS-130,6,1195,4925,3730,SA,9/21/2021,SA,12,110,25,d40g,3,9/21/2021,SA,10,10/1/2021,AW/LR,5.2270,2.0850,2.0090,2.1600,1.8510,1.8010,1.9900,345.0,AW,3122,AW,9.05,20211001,2652,W,0.1874,99.40,0.0377,0.4902,1.8100,2.3,0.112,99.5502,99.5502,99.1004,99.4003,N,N,,,Mina,20211001.4,113.834,93.3058,1.220,Vrishin,20211001.1,20211001,Mina,,Erin,Mina,Mina,,10/1/2021,0,10/1/2021,5a,5a,5a,5a,5a,5a,5a,1,1,5a,5019,,,,,1,0.0762,0,-0.4064,-0.2032,-0.4826,-0.3556,0.0254
5020,161,17,7,58,8/11/2021,,47,SG47,39-B,1.00,4/2/2021,Zander,Jerome,HCS,HCS-100,8,1145,4790,3645,GP,7/27/2021,SA,11,110,25,d40g,2.5,7/27/2021,SA,6,8/2/2021,AW/LR,5.2260,2.0680,2.0050,2.1530,1.8750,1.8190,1.9880,345.0,AW,3130,AW,9.07,20210802,2653,W,0.2624,99.44,0.0377,0.3392,3.1285,3.5,0.119,99.2504,99.2504,99.5502,99.7001,N,N,,,Mina,20210803.2,165.379,102.979,1.606,Erin,20210803,20210803,Mina,,Erin,Erin,Erin,47C17,8/3/2021,1,8/3/2021,5a,5a,5a,5a,5a,5a,5a,1,1,5a,5020,4,7,C,17,0.977,0.0508,-0.4318,-0.508,-0.381,0.127,0.1016,-0.0254
5021,105,18,7,76,1/5/2022,38-A/37-A,,SG47,38-A,0.50,4/2/2021,Erin,Jerome,HCS,HCS-144,10,1160,4970,3810,ET,12/13/2021,ET,15,110,25,d40g,1.5,12/14/2021,ET,3,12/17/2021,LR,5.2810,2.0750,1.9920,2.1470,1.8330,1.7790,1.9930,344.7,LR,3100,LR,8.99,20211217,2632,W,2.9610,98.65,0.3419,1.7857,5.6611,7.8,0.182,100,97.3013,98.9505,98.3508,N,N,,,LucasT,20211217.2,203.213,122.533,1.658,Mason,20211217.1,20211217.2,LucasT,,Mina,LucasT,LucasT,,12/17/2021,0,12/17/2021,5b,5a,5b,5a,5a,5a,5a,1,1,5a,5021,,,,,1.014,0.0508,-0.254,-0.7874,-0.381,-0.9906,-0.9144,0.1016
5022,106,18,7,75,12/15/2021,,,SG47,38-A,1.00,4/2/2021,Jerome,Suhani,HCS,HCS-143,8,1165,5010,3845,SA,12/3/2021,SA,14,110,25,d40g,2.5,12/3/2021,ET,7,12/10/2021,AW/LR,5.2770,2.0790,2.0290,2.1340,1.8550,1.8120,1.9890,347.3,AW,3158,AW,9.09,20211210,2637,W,1.4243,98.84,0.2275,1.5548,4.0576,5.8,0.150,100.9,97.1514,97.901,99.4003,N,N,,,LucasT,20211213.1,184.61,91.7817,2.011,LucasT,20211213,20211210,Mina,,Erin,LucasT,LucasT,,12/13/2021,3,12/13/2021,5b,5a,5b,5a,5a,5a,5a,1,1,5a,5022,,,,,1.023,-0.0508,-0.1524,0.1524,-0.7112,-0.4318,-0.0762,0
5023,107,18,7,49,6/8/2021,,37,SG47,38-A,1.00,4/2/2021,Zander,Jerome,HCS,HCS-84,8,1150,4970,3820,VM,5/27/2021,JL,11,110,25,d40g,2,5/27/2021,SA,7,6/3/2021,AW/LR,5.2820,2.0870,2.0180,2.1420,1.8580,1.7880,1.9870,347.1,AW,3212,AW,9.25,20210603,2661,W,1.5367,99.74,0.0000,0.3382,4.1338,4.5,0.122,100.6,98.9505,99.5502,99.8501,N,N,,,Zander,20210603.2,478.781,255.746,1.872,Zander,20210604,20210604,Erin,,Mason,Mina,Mason,37D18,6/3/2021,0,6/4/2021,5b,5a,5b,5a,5a,5a,5a,1,1,5a,5023,3,7,D,18,1.016,0.0762,0.0508,-0.127,-0.508,-0.3556,-0.6858,-0.0508
5024,108,18,7,59,8/19/2021,,47,SG47,38-A,0.42,4/2/2021,Erin,Dhriti,HCS,HCS-102,6,1210,4925,3715,SA,8/5/2021,JL,11,110,25,d40g,2,8/5/2021,LR,6,8/11/2021,AW/LR,5.2780,2.0660,2.0050,2.1480,1.8590,1.8110,1.9900,347.1,AW,3180,AW,9.16,20210811,2642,W,0.9370,99.03,0.3785,99.5458,0.0000,99.9,0.112,99.1004,98.051,99.5502,99.4003,N,N,,,Erin,20210811,144.607,81.4033,1.776,Mina,20210811.2,20210812,Mason,,Erin,Mason,Erin,47D18,8/11/2021,0,8/11/2021,5a,5a,5a,5a,5a,5a,5a,1,1,5a,5024,4,7,D,18,0.989,-0.0254,-0.4826,-0.4572,-0.3556,-0.3302,-0.1016,0.0254
5025,109,18,7,74,12/8/2021,,,SG47,38-A,1.20,4/2/2021,Shanay,Suhani,HCS,HCS-142,7,1190,5135,3945,ET,11/29/2021,ET,13,110,25,d40g,2,11/29/2021,ET,3,12/2/2021,AW/LR,5.2800,2.0660,2.0040,2.1460,1.8710,1.8050,1.9910,347.3,AW,3156,AW,9.09,20211202,2652,W,2.8486,99.40,0.5656,99.4344,0.0000,100.0,0.100,99.5502,99.2504,99.4003,99.4003,N,N,,,Erin,20211202.2,229.603,138.785,1.654,Erin,20211202.1,20211202,Erin,,Erin,Erin,Erin,,12/2/2021,0,12/2/2021,5a,5a,5a,5a,5a,5a,5a,1,1,5a,5025,,,,,1.05,0.0254,-0.4826,-0.4826,-0.4064,-0.0254,-0.254,0.0508
5026,110,18,8,,,failed 2021-12-15; 1/3 of block is dim; patchup; got overheated?,,SG47,38-A,1.00,4/2/2021,Jerome,Suhani,HCS,HCS-142,6,1215,5105,3890,SA,11/24/2021,ET,13,110,25,d40g,3,11/24/2021,ET,21,12/15/2021,AW,,,,,,,,0.0,,,,#DIV/0!,,,,,,,,,,,,,,,,,,,,,,,,,,,,,,,,,#NUM!,#NUM!,#NUM!,8,#DIV/0!,8,#N/A,#N/A,#N/A,#N/A,FALSE,FALSE,#N/A,5026,,,,,1.035,-134.0866,-52.959,-51.3842,-54.9148,-47.5488,-46.101,-50.5206
5027,111,18,7,76,1/5/2022,,,SG47,38-A,1.00,4/2/2021,Suhani,Erin,HCS,HCS-144,6,1210,5055,3845,SA,12/8/2021,SA,15,110,25,d40g,2,12/10/2021,ET,6,12/16/2021,AW/LR,5.2490,2.0600,2.0220,2.1380,1.8680,1.8010,1.9920,344.9,AW,3094,AW,8.97,20211216,2577,W,0.7121,96.59,0.4657,2.5999,7.6834,10.7,0.199,98.6507,97.7511,94.003,95.952,N,N,,,Nicholas,20211216.5,158.346,117.546,1.347,Mason,20211216.2,20211216,Nicholas,,Erin,Erin,Erin,,12/16/2021,0,12/16/2021,5c,5a,5b,5c,5b,5a,5a,1,1,5b,5027,,,,,1.023,-0.762,-0.635,-0.0254,-0.6096,-0.1016,-0.3556,0.0762
5028,112,18,7,58,8/11/2021,,43,SG47,38-A,1.60,4/2/2021,Raihana,Erin,HCS,HCS-100,7,1190,4900,3710,SA,7/29/2021,JL,11,110,25,d40g,1.5,7/29/2021,SA,6,8/4/2021,AW/LR,5.2790,2.0740,2.0120,2.1500,1.8560,1.7980,1.9880,347.2,AW,3088,AW,8.90,20210804,2654,W,2.0990,99.48,0.0377,0.9043,5.5388,6.5,0.140,100.3,98.5007,100.15,98.9505,N,N,,,LucasT,20210805.1,157.774,116.885,1.350,Erin,20210804.1,20210806,Erin,,Adin,Adin,Adin,43D18,8/5/2021,1,8/4/2021,5a,5a,5a,5a,5a,5a,5a,1,1,5a,5028,4,3,D,18,0.987,0,-0.2794,-0.2794,-0.3048,-0.4064,-0.4318,-0.0254
5029,113,18,7,59,8/19/2021,,47,SG47,38-A,0.80,4/2/2021,Shanay,Dhriti,HCS,HCS-102,9,1150,4805,3655,SA,8/9/2021,JL,11,110,25,d40g,1.5,8/9/2021,LR,4,8/13/2021,AW/LR,5.2790,2.0720,2.0240,2.1480,1.8560,1.8160,1.9900,348.4,AW,3138,AW,9.01,20210813,2623,W,0.5247,98.31,0.5719,2.5925,6.0236,9.2,0.183,97.3013,99.5502,99.7001,96.7016,N,N,,,Erin,20210813.1,173.744,77.9868,2.228,Erin,20210816,20210813,Erin,,Mason,Mason,Mason,47C18,8/13/2021,0,8/16/2021,5a,5a,5a,5a,5a,5a,5a,1,1,5a,5029,4,7,C,18,0.973,0,-0.3302,0.0254,-0.3556,-0.4064,0.0254,0.0254
5030,114,18,7,55,7/21/2021,,41,SG47,55-B,2.00,4/2/2021,Raihana,Suhani,HCS,HCS-96,9,1150,4790,3640,CC,7/6/2021,GP,11,110,25,d40g,1.5,7/6/2021,SA,8,7/14/2021,AW/LR,5.2760,2.0740,2.0200,2.1470,1.8520,1.8110,1.9930,347.8,AW,3166,AW,9.10,20210714,2644,W,0.4872,99.10,0.7186,99.2436,0.0378,100.0,0.128,99.5502,98.051,99.1004,99.7001,N,N,,,Nicholas,20210714.3,153.894,104.868,1.468,Nicholas,20210714.2,20210715,Nicholas,,Erin,Erin,Mina,41D18,7/14/2021,0,7/14/2021,5a,5a,5a,5a,5a,5a,5a,1,1,5a,5030,4,1,D,18,0.969,-0.0762,-0.2794,-0.0762,-0.381,-0.508,-0.1016,0.1016
5031,115,18,7,75,12/15/2021,,,SG47,38-A,0.60,4/5/2021,Alina,Dhriti,HCS,HCS-143,6,1215,5050,3835,SA,12/1/2021,ET,13,110,25,d40g,2.5,12/1/2021,ET,9,12/10/2021,AW/LR,5.2800,2.0690,2.0160,2.1410,1.8740,1.8140,1.9890,347.9,AW,3130,AW,9.00,20211210,2652,W,1.5742,99.40,0.0754,0.9050,4.5249,5.5,0.136,101.349,98.9505,98.8006,98.5007,N,N,,,LucasT,20211214.1,179.693,133.511,1.346,Erin,20211214,20211210,Mina,,Erin,LucasT,LucasT,,12/14/2021,4,12/14/2021,5b,5a,5b,5a,5a,5a,5a,1,1,5a,5031,,,,,1.02,0.0254,-0.4064,-0.1778,-0.5334,0.0508,-0.0254,0
5032,116,18,7,60,8/25/2021,,45,SG47,38-A,0.40,4/5/2021,Erin,Dhriti,HCS,HCS-103,8,1160,4960,3800,JL,8/12/2021,JL,12,110,25,d40g,2,8/13/2021,LR,6,8/19/2021,AW/LR,5.2790,2.0600,2.0170,2.1400,1.8400,1.8080,1.9890,345.7,AW,3162,AW,9.15,20210819,2645,W,1.1244,99.14,0.0378,1.5123,5.6711,7.2,0.155,99.7001,98.8006,98.5007,99.5502,N,N,,,Mason,20210819,146.555,81.0536,1.808,Mason,20210819,20210819,Mason,,Caroline,Mina,Mina,45D18,8/19/2021,0,8/19/2021,5b,5a,5b,5a,5a,5a,5a,1,1,5a,5032,4,5,D,18,1.011,0,-0.635,-0.1524,-0.5588,-0.8128,-0.1778,0
5033,117,18,7,73,11/30/2021,,,SG47,38-A,0.75,4/5/2021,Alina,Dhriti,HCS,HCS-140,8,1160,5025,3865,SA,11/15/2021,ET,12,100,25,d40g,4,11/15/2021,ET,3,11/18/2021,AW/LR,5.2810,2.0740,2.0210,2.1480,1.8520,1.8080,1.9850,347.5,AW,3150,AW,9.06,20211118,2665,W,1.1620,99.89,0.0750,0.5253,6.7542,7.4,0.107,101.349,98.8006,100,99.4003,N,N,,,Nicholas,20211118.2,133.876,76.9779,1.739,Nicholas,20211118.1,20211118,Erin,,Erin,Erin,Erin,,11/18/2021,0,11/18/2021,5a,5a,5a,5a,5a,5a,5a,1,1,5a,5033,,,,,1.028,0.0508,-0.2794,-0.0508,-0.3556,-0.508,-0.1778,-0.1016
5034,118,18,7,59,8/19/2021,,47,SG47,38-A,1.00,4/5/2021,Shanay,Dhriti,HCS,HCS-102,7,1190,4950,3760,SA,8/6/2021,JL,11,110,25,d40g,3,8/6/2021,LR,6,8/12/2021,AW/LR,5.2770,2.0700,2.0150,2.1460,1.8400,1.8150,1.9900,346.8,AW,3180,AW,9.17,20210812,2652,W,1.4618,99.40,0.0377,1.2443,4.9020,6.2,0.136,99.7001,99.7001,98.3508,99.8501,N,N,,,Mina,20210812,166.624,75.623,2.203,Mina,20210813,20210813,Mason,,Erin,Mason,Erin,47B18,8/12/2021,0,8/13/2021,5b,5a,5b,5a,5a,5a,5a,1,1,5a,5034,4,7,B,18,1.001,-0.0508,-0.381,-0.2032,-0.4064,-0.8128,0,0.0254
5035,119,18,8,,,PATCH JOB; declared to be dead due to too many conntected dead fibers 2021-11-23,,SG47,55-A,0.75,4/5/2021,Alina,Dhriti,HCS,HCS-140,10,1165,5135,3970,SA,11/15/2021,ET,12,100,25,d40g,2.5,11/15/2021,ET,7,11/22/2021,AW/LR,5.2670,2.0700,2.0100,2.1350,1.8500,1.8040,1.9950,345.3,AW,3132,AW,9.07,20211122,2626,W,2.6237,98.43,0.0762,1.5613,6.5118,8.1,0.173,97.7511,98.2009,98.3508,99.4003,N,Y,,,Erin,20211123.2,178.476,131.895,1.353,Erin,20211123,20211123,Erin,,Mason,Erin,Erin,,11/23/2021,1,11/23/2021,8,5a,5b,5a,5a,8,5a,1,1,8,5035,,,,,1.056,-0.3048,-0.381,-0.3302,-0.6858,-0.5588,-0.2794,0.1524
5036,120,18,8,,,died in machining; used by Adam for machine calibration,,SG47,38-A,0.80,4/5/2021,Shanay,XXX,HCS,HCS-82,8,1150,5060,3910,VM,5/14/2021,VM,10,110,25,d40g,2,5/14/2021,ET,7,5/21/2021,,,,,,,,,0.0,,,,#DIV/0!,,,,,,,,,,,,,,,,,,,,,,,,,,,,,,,,,#NUM!,#NUM!,#NUM!,8,#DIV/0!,8,#N/A,#N/A,#N/A,#N/A,FALSE,FALSE,#N/A,5036,,,,,1.04,-134.0866,-52.959,-51.3842,-54.9148,-47.5488,-46.101,-50.5206
5037,121,18,7,46,5/18/2021,,35,SG47,38-A,1.00,4/5/2021,Nicholas,Alina,HCS,HCS-79,9,1150,4780,3630,VM,5/3/2021,JL,10,110,25,d40g,3,5/3/2021,SA,4,5/7/2021,AW/LR,5.2760,2.0710,2.0190,2.1440,1.8420,1.8010,1.9910,346.4,AW,3046,AW,8.79,20210507,2605,N,0.1874,97.64,0.3455,4.6449,10.0576,15.0,0.222,96.7016,96.7016,98.2009,98.9505,N,N,,,Zander/Jerome,20210507.4,283.106,256.595,1.103,Jerome,20210507.4,20210507.2,Jerome,,Mason,Mason,Mina,35A18,5/7/2021,0,5/7/2021,5b,5b,5b,5b,5a,5a,5a,1,1,5b,5037,3,5,A,18,0.966,-0.0762,-0.3556,-0.1016,-0.4572,-0.762,-0.3556,0.0508
