Repository: masonrh2/sphenix_cosmics

File: files/blocks_13-64.csv (part 42 of 56)
 DBN,Don't edit Block occurance,BL,Status,BNL shipment,Shipping date,Comment,Sector,Fiber type,Fiber batch,Filling time (h),FF date,Filled by,Checked by,W powder,W bucket number,Mold number,Empty mold (g),Filled mold (g),W filling mass (g),fibers loaded by,W filling date,W filled by,Epoxy batch,Resin mass (g),Hardener mass (g),potting notes,Epoxy filling time (min),Epoxy filling date,Epoxy preparer,Delta Mach-Pot,Machining date,Machined by,L (in),BT (in),BB (in),BH (in),ST (in),SB (in),SH (in),Volume (mL),Measured by,Mass (g),Measured by,Density(g/mL),Tested on,# Fibers N,Good end,ABS N-W (%),# Fibers / # Holes (%),10-15(%),15-50(%),50-75(%),r75 (%),R,T1(BL) Fiber %,T2(BR) Fiber %,T3(TL) Fiber %,T4(TR) Fiber %, missing row?,13 connected holes?,FOM_N,FOM_I,Tested by,Tested on,Scintillation (mV),Calibration (mV),Ratio (Calibrated Twice),Tested by,Tested on,Natural Pictures,Tested by,Retouch,Density Result Checked?,Light Checked?,Natural Pictures checked?,Sector ID (SSBBR),LT M/D/YYYY,Days Mach-LT,Scint M/D/YYYY,Block Grade,De,Di,LT,LTQ,Vi,Sci,Pic,X,LT-all,DBN,S-left,S-right,column,row,relative W weight,Δ(L) [mm],Δ(BT) [mm],Δ(BB) [mm],Δ(BH) [mm],Δ(ST) [mm],Δ(SB) [mm],Δ(SH) [mm]
5038,122,18,7,56,7/27/2021,,42,SG47,38-A,1.00,4/5/2021,Zander,Mina,HCS,HCS-97,8,1155,4705,3550,SA,7/13/2021,GP,11,110,25,d40g,1.5,7/13/2021,SA,8,7/21/2021,AW/LR,5.2800,2.0580,2.0130,2.1430,1.8630,1.8230,1.9750,346.2,AW,3106,AW,8.97,20210721,2643,W,1.7617,99.06,0.2649,1.5513,5.4484,7.3,0.167,100.75,98.3508,99.1004,98.051,N,N,,,Mason,20210722.1,140.339,73.9461,1.898,Mina,20210726,20210723,Mason,,Adin,Adin,Adin,42A18,7/22/2021,1,7/26/2021,5b,5a,5b,5a,5a,5a,5a,1,1,5a,5038,4,2,A,18,0.945,0.0254,-0.6858,-0.254,-0.4826,-0.2286,0.2032,-0.3556
5039,123,18,7,57,8/4/2021,,44,SG47,55-A,1.00,4/5/2021,Nicholas,Alina,HCS,HCS-99,7,1190,5005,3815,SA,7/22/2021,CC,11,110,25,d40g,2,7/22/2021,SA,5,7/27/2021,AW/LR,5.2790,2.0660,2.0250,2.1400,1.8500,1.8100,1.9800,346.1,AW,3192,AW,9.22,20210727,2661,W,1.8366,99.74,0.0752,1.3529,4.2465,5.7,0.136,101.049,98.5007,99.2504,100.15,N,N,,,Nicholas,20210728.2,151.742,103.016,1.473,Nicholas,20210728.1,20210728,Nicholas,,Mason,Mason,Mason,44A18,7/28/2021,1,7/28/2021,5b,5a,5b,5a,5a,5a,5a,1,1,5a,5039,4,4,A,18,1.015,0,-0.4826,0.0508,-0.5588,-0.5588,-0.127,-0.2286
5040,124,18,7,57,8/4/2021,,44,SG47,55-A,1.00,4/5/2021,Nicholas,Alina,HCS,HCS-99,9,1155,5010,3855,SA,7/23/2021,CC,11,110,25,d40g,1.5,7/23/2021,ET,6,7/29/2021,AW/LR,5.2780,2.0700,2.0250,2.1350,1.8410,1.8060,1.9920,346.2,AW,3212,AW,9.28,20210729,2621,W,0.3374,98.24,0.1145,1.1065,4.7310,6.0,0.142,100,97.1514,97.3013,98.5007,N,N,,,Mason,20210730.2,140.713,79.4331,1.771,Mina,20210802.1,20210730,Mason,,Adin,Mina,Mina,44B18,7/30/2021,1,8/2/2021,5b,5a,5b,5a,5a,5a,5a,1,1,5a,5040,4,4,B,18,1.026,-0.0254,-0.381,0.0508,-0.6858,-0.7874,-0.2286,0.0762
5041,125,18,7,72,11/16/2021,55-A/58-B,,SG47,55-A,1.00,4/5/2021,Nicholas,Dhriti,HCS,HCS-137,7,1195,5065,3870,SA,10/29/2021,ET,12,110,25,d40g,2,10/29/2021,ET,6,11/4/2021,AW/LR,5.2810,2.0710,2.0230,2.1310,1.8510,1.7990,1.9850,345.6,AW,3122,AW,9.03,20211104,2643,W,1.0870,99.06,0.1135,1.0594,4.0863,5.3,0.138,100.3,99.1004,97.7511,99.1004,N,N,,,Nicholas,20211104.4,159.587,129.35,1.234,Nicholas,20211104,20211104,Nichoas,,Erin,Erin,Erin,,11/4/2021,0,11/4/2021,5b,5a,5b,5a,5a,5a,5a,1,1,5a,5041,,,,,1.03,0.0508,-0.3556,0,-0.7874,-0.5334,-0.4064,-0.1016
5042,126,18,7,56,7/27/2021,,42,SG47,55-A,0.75,4/6/2021,Alina,Erin,HCS,HCS-98,6,1155,4785,3630,SA,7/16/2021,SA,11,110,25,d40g,1.5,7/16/2021,SA,5,7/21/2021,AW/LR,5.2790,2.0700,2.0230,2.1380,1.8640,1.8140,1.9940,347.9,AW,3178,AW,9.13,20210721,2626,W,1.4993,98.43,0.2285,2.6657,5.8644,8.8,0.178,98.051,97.7511,99.1004,98.8006,N,N,,,Mason,20210722,184.452,122.498,1.506,Mina,20210722,20210722,Mason,,Adin,Mina,Adin,42B18,7/22/2021,1,7/22/2021,5b,5a,5b,5a,5a,5a,5a,1,1,5a,5042,4,2,B,18,0.966,0,-0.381,0,-0.6096,-0.2032,-0.0254,0.127
5043,127,18,7,49,6/8/2021,,35,SG47,55-B,0.60,4/6/2021,Alina,Erin,HCS,HCS-81,9,1150,4995,3845,VM,5/7/2021,VM,10,110,25,d40g,2.5,5/7/2021,SA,11,5/18/2021,AW/LR,5.2600,2.0640,2.0210,2.1460,1.8490,1.8010,1.9900,345.5,AW,3124,AW,9.04,20210518,2652,W,2.2864,99.40,0.1885,1.3198,4.6003,6.1,0.150,100.75,98.9505,99.1004,98.8006,N,N,,,Zander,20210520,288.298,165.191,1.745,Zander,20210519.3,20210519,Zander,,Adin,Mason,Adin,35B18,5/20/2021,2,5/19/2021,5b,5a,5b,5a,5a,5a,5a,1,1,5a,5043,3,5,B,18,1.023,-0.4826,-0.5334,-0.0508,-0.4064,-0.5842,-0.3556,0.0254
5044,128,18,8,,,,,SG47,55-B,0.60,4/6/2021,Alina,Erin,HCS,HCS-91,8,1150,4965,3815,VM,6/8/2021,JL,11,110,25,d40g,1.5,6/8/2021,SA,21,6/29/2021,AW/LR,5.2320,2.1000,2.0110,2.1400,1.8740,1.7850,1.9850,344.3,AW,3206,AW,9.31,20210629,2571,W,0.3748,96.36,0.0778,0.7390,4.4341,5.3,0.136,95.6522,95.6522,95.952,98.2009,N,Y,,,Erin,20210629.1,102.736,96.1671,1.068,Zander,20210629.2,20210629,Erin,,Erin,Zander,Zander,,6/29/2021,0,6/29/2021,8,5a,5b,5c,5b,8,5a,1,1,8,5044,,,,,1.015,-1.1938,0.381,-0.3048,-0.5588,0.0508,-0.762,-0.1016
5045,129,18,7,55,7/21/2021,,41,SG47,55-B,0.75,4/6/2021,Alina,Erin,HCS,HCS-96,6,1210,4950,3740,CC,7/7/2021,GP,11,110,25,d40g,1.5,7/8/2021,SA,6,7/14/2021,AW/LR,5.2780,2.0760,2.0100,2.1430,1.8520,1.7850,1.9900,345.9,AW,3196,AW,9.24,20210714,2636,W,0.9745,98.80,0.2656,1.0622,5.5387,6.9,0.140,99.7001,96.4018,99.5502,99.5502,N,N,,,Nicholas,20210714.4,183.855,104.868,1.753,Nicholas,20210714.2,20210715,Nicholas,,Erin,Erin,Mina,41C18,7/14/2021,0,7/14/2021,5b,5a,5b,5a,5a,5a,5a,1,1,5a,5045,4,1,C,18,0.995,-0.0254,-0.2286,-0.3302,-0.4826,-0.508,-0.762,0.0254
5046,130,18,7,70,11/2/2021,,,SG47,38-A,1.50,4/6/2021,Ritvik,Suhani,HCS,HCS-136,8,1160,5050,3890,SA,10/25/2021,ET,12,110,25,d40g,2,10/25/2021,ET,3,10/28/2021,AW/LR,5.2780,2.0790,2.0280,2.1500,1.8490,1.8150,1.9870,348.4,AW,3166,AW,9.09,20211028,2649,W,1.9866,99.29,0.0378,1.1703,4.0770,5.3,0.137,101.199,98.051,99.4003,98.5007,N,N,,,Erin,20211028.4,139.715,85.7747,1.629,Erin,20211028,20211028,Erin,,Erin,EricH,EricH,,10/28/2021,0,10/28/2021,5b,5a,5b,5a,5a,5a,5a,1,1,5a,5046,,,,,1.035,-0.0254,-0.1524,0.127,-0.3048,-0.5842,0,-0.0508
5047,131,18,7,59,8/19/2021,,47,SG47,38-A,0.60,4/7/2021,Alina,Zander,HCS,HCS-101,8,1155,4935,3780,SA,8/4/2021,JL,11,110,25,d40g,1.5,8/4/2021,SA,6,8/10/2021,AW/LR,5.2800,2.0640,2.0170,2.1430,1.8580,1.8130,1.9910,347.3,AW,3216,AW,9.26,20210810,2649,W,0.4498,99.29,0.0000,0.9815,5.3605,6.3,0.146,100.9,98.3508,98.3508,99.5502,N,N,,,Mason,20210810.1,187.14,100.717,1.858,Mason,20210811,20210810,Mina,,Mason,Mina,Erin,47A18,8/10/2021,0,8/11/2021,5b,5a,5b,5a,5a,5a,5a,1,1,5a,5047,4,7,A,18,1.006,0.0254,-0.5334,-0.1524,-0.4826,-0.3556,-0.0508,0.0508
5048,132,18,7,54,7/13/2021,,38,SG47,38-A,0.80,4/7/2021,Shanay,Alina,HCS,HCS-95,9,1150,4830,3680,CC,6/29/2021,JL,11,110,25,d40g,1.5,6/29/2021,SA,7,7/6/2021,AW/LR,5.2780,2.0720,2.0260,2.1400,1.8550,1.8010,1.9850,346.6,AW,3108,AW,8.97,20210706,2656,W,1.3868,99.55,0.0377,0.9413,5.2334,6.2,0.147,100.45,98.6507,99.4003,99.7001,N,N,,,Mina,20210707.1,119.704,78.406,1.527,Nicholas,20210707,20210706,Mina,,Erin,Erin,Erin,38B18,7/7/2021,1,7/7/2021,5b,5a,5b,5a,5a,5a,5a,1,1,5a,5048,3,8,B,18,0.979,-0.0254,-0.3302,0.0762,-0.5588,-0.4318,-0.3556,-0.1016
5049,133,18,7,53,7/7/2021,,41,SG47,59-B,0.45,4/7/2021,Erin,Alina,HCS,HCS-94,6,1190,4965,3775,VM,6/22/2021,GP,11,110,25,d40g,1.5,6/22/2021,LR,7,6/29/2021,AW/LR,5.2800,2.0790,2.0110,2.1400,1.8470,1.8050,1.9850,346.2,AW,3248,AW,9.38,20210629,2659,W,0.3374,99.66,0.0000,0.1880,1.3915,1.6,0.085,99.8501,99.4003,99.7001,99.7001,N,N,,,Erin,20210629.4,201.802,91.0744,2.216,Zander,20210629.1,20210629,Erin,,Erin,Zander,Zander,41B18,6/29/2021,0,6/29/2021,5b,5a,5b,5a,5a,5a,5a,1,1,5a,5049,4,1,B,18,1.005,0.0254,-0.1524,-0.3048,-0.5588,-0.635,-0.254,-0.1016
5050,134,18,7,57,8/4/2021,,44,SG47,38-A,0.75,4/7/2021,Alina,Zander,HCS,HCS-99,6,1205,5065,3860,SA,7/21/2021,CC,11,110,25,d40g,2,7/21/2021,SA,6,7/27/2021,AW/LR,5.2780,2.0700,2.0120,2.1400,1.8650,1.8100,1.9760,346.0,AW,3224,AW,9.32,20210727,2632,W,0.4123,98.65,0.0760,0.9878,3.4954,4.6,0.120,100,97.1514,98.3508,99.1004,N,N,,,Nicholas,20210728.2,174.941,103.016,1.698,Nicholas,20210728.1,20210728,Nicholas,,Mason,Mason,Mason,44C18,7/28/2021,1,7/28/2021,5b,5a,5b,5a,5a,5a,5a,1,1,5a,5050,4,4,C,18,1.027,-0.0254,-0.381,-0.2794,-0.5588,-0.1778,-0.127,-0.3302
5051,135,18,7,56,7/27/2021,,42,SG47,59-B,0.45,4/7/2021,Erin,Alina,HCS,HCS-97,9,1150,4805,3655,CC,7/8/2021,GP,11,110,25,d40g,1.5,7/9/2021,SA,6,7/15/2021,AW/LR,5.2750,2.0530,2.0150,2.1360,1.8540,1.8150,1.9910,345.7,AW,3170,AW,9.17,20210715,2649,W,1.3494,99.29,0.1133,1.2080,5.0585,6.4,0.145,99.2504,99.7001,98.9505,99.2504,N,N,,,Erin,20210720,171.256,111.32,1.538,Mina,20210719,20210720,Mina,,Erin,Mina,Erin,42C18,7/20/2021,5,7/19/2021,5b,5a,5b,5a,5a,5a,5a,1,1,5a,5051,4,2,C,18,0.973,-0.1016,-0.8128,-0.2032,-0.6604,-0.4572,0,0.0508
5052,136,18,7,58,8/11/2021,,43,SG47,38-A,0.60,4/7/2021,Alina,Zander,HCS,HCS-101,9,1150,4930,3780,SA,7/30/2021,JL,11,110,25,d40g,2.5,7/30/2021,SA,6,8/5/2021,AW/LR,5.2770,2.0760,2.0280,2.1500,1.8570,1.7950,1.9890,347.9,AW,3132,AW,9.00,20210805,2639,W,0.5622,98.91,0.1895,1.6673,6.9723,8.8,0.178,100.75,97.7511,98.5007,98.6507,N,N,,,Mason,20210809.1,149.919,115.396,1.299,Erin,20210806.1,20210809,Mason,,Adin,Erin,Erin,43C18,8/9/2021,4,8/6/2021,5a,5a,5a,5a,5a,5a,5a,1,1,5a,5052,4,3,C,18,1.006,-0.0508,-0.2286,0.127,-0.3048,-0.381,-0.508,0
5053,137,18,7,56,7/27/2021,,42,SG47,38-A,0.80,4/7/2021,Shanay,Zander,HCS,HCS-97,7,1190,4795,3605,GP,7/14/2021,GP,11,110,25,d40g,2,7/14/2021,SA,7,7/21/2021,AW/LR,5.2780,2.0830,2.0180,2.1430,1.8690,1.8160,1.9740,347.4,AW,3068,AW,8.83,20210721,2607,W,1.2368,97.71,0.2685,1.3809,5.0633,6.7,0.159,99.7001,95.5022,99.1004,96.5517,N,N,,,Mason,20210722.1,128.185,73.9461,1.733,Mina,20210726,20210723,Mason,,Adin,Adin,Adin,42D18,7/22/2021,1,7/26/2021,5b,5a,5a,5b,5b,5a,5a,1,1,5b,5053,4,2,D,18,0.959,-0.0254,-0.0508,-0.127,-0.4826,-0.0762,0.0254,-0.381
5054,138,18,7,57,8/4/2021,,44,SG47,59-B,0.45,4/7/2021,Erin,Zander,HCS,HCS-98,8,1155,4835,3680,SA,7/20/2021,CC,11,110,25,d40g,10,7/20/2021,SA,7,7/27/2021,AW/LR,5.2790,2.0750,2.0180,2.1460,1.8650,1.8170,1.9870,348.2,AW,3142,AW,9.02,20210727,2657,W,3.0360,99.59,0.0376,0.5269,4.1024,4.7,0.126,99.7001,99.7001,99.5502,99.4003,N,N,,,Nicholas,20210728.3,163.268,103.016,1.585,Nicholas,20210728.1,20210728,Nicholas,,Mason,Mason,Mason,44D18,7/28/2021,1,7/28/2021,5a,5a,5a,5a,5a,5a,5a,1,1,5a,5054,4,4,D,18,0.979,0,-0.254,-0.127,-0.4064,-0.1778,0.0508,-0.0508
5055,139,18,7,52,6/29/2021,,39,SG47,38-A,0.75,4/7/2021,Shanay,Mina,HCS,HCS-92,9,1150,5100,3950,VM,6/15/2021,VM,11,110,25,d40g,1.5,6/15/2021,ET,7,6/22/2021,AW/LR,5.2820,2.0850,2.0040,2.1450,1.8670,1.8010,1.9900,347.8,AW,3208,AW,9.22,20210622,2661,W,0.2998,99.74,0.0752,0.2255,3.7204,4.0,0.114,99.8501,99.7001,99.5502,99.8501,N,N,,,Mina,20210622,201.392,97.2634,2.071,Zander,20210622.3,20210622,Erin,,Erin,Erin,Mina,39B18,6/22/2021,0,6/22/2021,5a,5a,5a,5a,5a,5a,5a,1,1,5a,5055,3,9,B,18,1.051,0.0762,0,-0.4826,-0.4318,-0.127,-0.3556,0.0254
5056,140,18,7,62,9/8/2021,,,SG47,59-B,0.40,4/7/2021,Erin,Zander,HCS,HCS-104,9,1145,4845,3700,SA,8/26/2021,ET,11,110,25,d40g,2.5,8/26/2021,SA,5,8/31/2021,AW/LR,5.2780,2.0620,2.0130,2.1430,1.8590,1.7800,1.9840,345.0,AW,2996,AW,8.68,20210831,2660,W,2.3238,99.70,0.0000,1.6165,4.8872,6.5,0.144,101.049,98.2009,99.8501,99.7001,N,N,,,LucasT,20210901.1,141.805,90.5046,1.567,Vrishin,20210901.2,20210901,LucasT,,Erin,Erin,Erin,,9/1/2021,1,9/1/2021,5c,5c,5b,5a,5a,5a,5a,1,1,5a,5056,,,,,0.985,-0.0254,-0.5842,-0.254,-0.4826,-0.3302,-0.889,-0.127
5057,141,18,7,46,5/18/2021,,35,SG47,59-B,1.00,4/7/2021,Zander,Dhriti,HCS,HCS-78,9,1150,4885,3735,EC,4/22/2021,ET,10,110,25,d40g,2,4/22/2021,ET,7,4/29/2021,AW/LR,5.2790,2.0750,2.0120,2.1410,1.8720,1.8060,1.9870,347.4,AW,3130,AW,9.01,20210429,2647,W,0.7496,99.21,0.2645,1.1711,3.5890,5.0,0.149,101.049,98.2009,98.5007,99.1004,N,N,,,Zander,20210503.1,257.606,213.195,1.208,Erin,20210430.3,20210430,Mason,,Mason,Mason,Adin,35C18,5/3/2021,4,4/30/2021,5b,5a,5b,5a,5a,5a,5a,1,1,5a,5057,3,5,C,18,0.994,0,-0.254,-0.2794,-0.5334,0,-0.2286,-0.0508
5058,142,18,7,69,10/27/2021,,,SG47,59-B,0.33,4/7/2021,Erin,Suhani,HCS,HCS-134,9,1155,4940,3785,WW,10/13/2021,SA,12,110,25,d40g,2,10/13/2021,ET,8,10/21/2021,LR,5.2750,2.0650,2.0170,2.1570,1.8560,1.8110,1.9920,348.2,LR,3156,LR,9.06,20211021,2649,W,1.7617,99.29,0.1133,99.8490,0.0000,100.0,0.110,100.9,97.6012,99.4003,99.2504,N,N,,,Nicholas,20211021.4,66.1296,53.5706,1.234,Nicholas,20211021.1,20211021,Nicholas,,Erin,Erin,Erin,,10/21/2021,0,10/21/2021,5a,5a,5a,5a,5a,5a,5a,1,1,5a,5058,,,,,1.007,-0.1016,-0.508,-0.1524,-0.127,-0.4064,-0.1016,0.0762
5059,143,18,7,60,8/25/2021,,45,SG47,59-B,0.67,4/7/2021,Alexis,Dhriti,HCS,HCS-98,6,1205,4805,3600,SA,7/15/2021,SA,11,110,25,d40g,2,7/15/2021,SA,35,8/19/2021,AW/LR,5.2510,2.0610,2.0020,2.1350,1.8550,1.8120,1.9840,343.2,AW,3122,AW,9.10,20210819,2615,W,1.0870,98.01,0.2677,3.8241,6.5010,10.6,0.195,97.4513,97.1514,98.6507,98.8006,N,N,,,Mason,20210819,133.113,81.0536,1.642,Mason,20210819,20210819,Mason,,Caroline,Mina,Mina,45C18,8/19/2021,0,8/19/2021,5b,5a,5b,5a,5a,5a,5a,1,1,5a,5059,4,5,C,18,0.958,-0.7112,-0.6096,-0.5334,-0.6858,-0.4318,-0.0762,-0.127
5060,144,18,7,58,8/11/2021,,43,SG47,59-B,0.67,4/7/2021,Alexis,Suhani,HCS,HCS-100,6,1205,4860,3655,SA,7/28/2021,JL,11,110,25,d40g,1.5,7/28/2021,SA,6,8/3/2021,AW/LR,5.2770,2.0710,2.0050,2.1440,1.8600,1.8060,1.9890,346.6,AW,3112,AW,8.98,20210803,2650,W,0.6746,99.33,0.2264,1.3585,4.6793,6.3,0.144,100.45,97.7511,99.5502,99.5502,N,N,,,LucasT,20210804.1,139.432,93.4416,1.492,Mina,20210804,20210805,LucasT,,Erin,Erin,Adin,43B18,8/4/2021,1,8/4/2021,5a,5a,5a,5a,5a,5a,5a,1,1,5a,5060,4,3,B,18,0.973,-0.0508,-0.3556,-0.4572,-0.4572,-0.3048,-0.2286,0
5061,145,18,7,58,8/11/2021,,43,SG47,38-A,1.00,4/7/2021,Matthew,Suhani,HCS,HCS-100,8,1155,4895,3740,CC,7/27/2021,SA,11,110,25,d40g,1.5,7/27/2021,SA,6,8/2/2021,AW/LR,5.2800,2.0610,2.0150,2.1430,1.8560,1.8170,1.9890,347.0,AW,3194,AW,9.20,20210802,2653,W,1.6867,99.44,0.0377,0.4900,3.2039,3.7,0.118,99.4003,99.5502,99.4003,99.4003,N,N,,,Mina,20210803.2,178.392,102.979,1.732,Erin,20210803,20210803,Mina,,Erin,Erin,Erin,43A18,8/3/2021,1,8/3/2021,5b,5a,5b,5a,5a,5a,5a,1,1,5a,5061,4,3,A,18,0.995,0.0254,-0.6096,-0.2032,-0.4826,-0.4064,0.0508,0
5062,146,18,7,45,5/10/2021,,32,SG47,38-A,1.00,4/7/2021,Matthew,Suhani,HCS,HCS-78,7,1190,4900,3710,ET,4/23/2021,ET,10,110,25,d40g,3,4/23/2021,ET,6,4/29/2021,AW/LR,5.2780,2.0810,2.0170,2.1480,1.8650,1.8010,1.9860,347.8,AW,3090,AW,8.88,20210429,2651,W,0.8995,99.36,0.0377,1.2825,6.4127,7.7,0.166,100.45,98.2009,99.4003,99.4003,N,N,,,Zander,20210503.1,355.729,213.195,1.669,Erin,20210430.3,20210430,Mason,,Mason,Mason,Adin,32C18,5/3/2021,4,4/30/2021,5a,5a,5a,5a,5a,5a,5a,1,1,5a,5062,3,2,C,18,0.987,-0.0254,-0.1016,-0.1524,-0.3556,-0.1778,-0.3556,-0.0762
5063,147,18,7,62,9/8/2021,,,SG47,38-A,1.00,4/7/2021,Dhriti,Jerome,HCS,HCS-126,6,1215,4980,3765,SA,8/31/2021,SA,11,110,25,d40g,2,8/31/2021,ET,3,9/3/2021,AW/LR,5.2810,2.0710,2.0100,2.1530,1.8360,1.7950,1.9900,346.5,AW,3174,AW,9.16,20210903,2616,W,10.8321,98.05,0.2676,99.7324,0.0000,100.0,0.102,97.1514,95.8021,99.4003,99.8501,N,N,,,LucasT,20210907.1,199.916,84.7968,2.358,Erin,20210903.1,20210903.3,EricH,,Mina,Erin/Nicholas,Erin,,9/7/2021,4,9/3/2021,5b,5a,5b,5a,5b,5a,5a,1,1,5b,5063,,,,,1.002,0.0508,-0.3556,-0.3302,-0.2286,-0.9144,-0.508,0.0254
5064,148,18,7,65,9/29/2021,,,SG47,59-B,0.67,4/7/2021,Alexis,Suhani,HCS,HCS-129,9,1145,4915,3770,SA,9/16/2021,SA,12,110,25,d40g,2.5,9/16/2021,SA,6,9/22/2021,AW/LR,5.2840,2.0750,2.0280,2.1400,1.8360,1.7900,1.9890,346.3,AW,3168,AW,9.15,20210922,2645,W,1.6866,99.14,0.1512,1.0586,5.3686,6.6,0.143,100.45,97.901,98.5007,99.7001,N,N,,,LucasT,20210923.2,99.8384,83.3509,1.198,LucasT,20210923,20210922,Erin,,Mason,Mason,LucasT,,9/23/2021,1,9/23/2021,5b,5a,5b,5a,5a,5a,5a,1,1,5a,5064,,,,,1.003,0.127,-0.254,0.127,-0.5588,-0.9144,-0.635,0
5065,149,18,7,67,10/12/2021,,,SG47,59-B,1.00,4/7/2021,Alexis,Dhriti,HCS,HCS-130,7,1185,5050,3865,WW,9/23/2021,ET,12,110,25,d40g,4.5,9/23/2021,SA,11,10/4/2021,AW/LR,5.2810,2.0700,2.0200,2.1420,1.8670,1.8140,1.9940,348.4,AW,3138,AW,9.01,20211005,2620,W,0.7121,98.20,0.1145,1.3359,4.4275,5.9,0.155,99.8501,98.2009,96.4018,98.3508,N,N,,,Mason,20211005.2,139.888,88.5293,1.580,EricH,20211006,20211005,Mason,,Erin,EricH,EricH,,10/5/2021,1,10/6/2021,5a,5a,5a,5a,5a,5a,5a,1,1,5a,5065,,,,,1.028,0.0508,-0.381,-0.0762,-0.508,-0.127,-0.0254,0.127
5066,150,18,7,66,10/6/2021,PR Sep 23 PATCH JOB,,SG47,59-B,1.00,4/8/2021,Matthew,Suhani,HCS,HCS-128,7,1190,4925,3735,SA,9/14/2021,ET,12,110,25,d40g,3,9/14/2021,ET,16,9/30/2021,AW/LR,5.2860,2.0690,2.0130,2.1400,1.8410,1.8100,1.9870,346.3,AW,3064,AW,8.85,20210930,2634,W,0.8620,98.73,0.2278,1.8983,6.3022,8.4,0.175,99.4003,98.3508,97.6012,99.5502,N,N,,,Nicholas,20210930.5,108.35,91.6949,1.182,EricH,20211001,20210930,Erin,,Erin,Erin,Erin,,9/30/2021,0,10/1/2021,5b,5a,5b,5a,5a,5a,5a,1,1,5a,5066,,,,,0.994,0.1778,-0.4064,-0.254,-0.5588,-0.7874,-0.127,-0.0508
5067,151,18,7,68,10/19/2021,,,SG47,59-B,0.95,4/8/2021,Suhani,Dhriti,HCS,HCS-133,9,1155,4870,3715,SA,10/8/2021,SA,12,110,25,d40g,2,10/8/2021,ET,6,10/14/2021,AW/LR,5.2760,2.0690,2.0200,2.1430,1.8480,1.8160,1.9910,347.1,AW,3122,AW,8.99,20211014,2662,W,2.3238,99.78,0.0000,1.3148,4.1698,5.5,0.127,100.6,99.4003,99.4003,99.7001,N,N,,,Nicholas,20211014.3,173.414,108.306,1.601,EricH,20211015,20211014,Nicholas,,Erin,Erin,Erin,,10/14/2021,0,10/15/2021,5b,5a,5b,5a,5a,5a,5a,1,1,5a,5067,,,,,0.989,-0.0762,-0.4064,-0.0762,-0.4826,-0.6096,0.0254,0.0508
5068,152,18,7,68,10/19/2021,,,SG47,59-B,0.95,4/8/2021,Suhani,Dhriti,HCS,HCS-133,10,1165,4890,3725,SA,10/8/2021,SA,12,110,25,d40g,2,10/8/2021,ET,6,10/14/2021,AW/LR,5.2770,2.0830,2.0240,2.1460,1.8530,1.8120,1.9890,348.2,AW,3120,AW,8.96,20211014,2638,W,2.4738,98.88,0.0758,0.9098,3.7908,4.8,0.135,99.1004,97.4513,99.7001,99.2504,N,N,,,Nicholas,20211014.3,217.474,108.306,2.008,EricH,20211015,20211014,Nicholas,,Erin,Erin,Erin,,10/14/2021,0,10/15/2021,5a,5a,5a,5a,5a,5a,5a,1,1,5a,5068,,,,,0.991,-0.0508,-0.0508,0.0254,-0.4064,-0.4826,-0.0762,0
5069,153,18,7,61,9/1/2021,,45,SG47,59-B,1.00,4/8/2021,Matthew,Suhani,HCS,HCS-104,6,1205,4965,3760,SA,8/23/2021,ET,12,110,25,d40g,1.5,8/23/2021,ET,4,8/27/2021,AW/LR,5.2720,2.0720,1.9980,2.1360,1.8510,1.7930,1.9910,344.5,AW,3006,AW,8.73,20210827,2617,W,1.6867,98.09,0.2675,2.0252,8.7887,11.1,0.173,97.7511,96.1019,99.2504,99.2504,N,N,,,LucasT,20210830.3,136.14,85.3379,1.595,Mina,20210827.3,20210831,Caroline,,Caroline,Caroline,Caroline,45B18,8/30/2021,3,8/27/2021,5b,5b,5b,5a,5a,5a,5a,1,1,5a,5069,4,5,B,18,1.001,-0.1778,-0.3302,-0.635,-0.6604,-0.5334,-0.5588,0.0508
5070,154,18,7,49,6/8/2021,,35,SG47,59-B,0.95,4/8/2021,Suhani,Dhriti,HCS,HCS-82,7,1185,4795,3610,SA,5/18/2021,VM,10,110,25,d40g,2.5,5/18/2021,SA,7,5/25/2021,AW/LR,5.2710,2.0600,2.0180,2.1290,1.8540,1.8140,1.9890,345.1,AW,2980,AW,8.64,20210525,2586,W,3.7106,96.93,0.3094,2.5909,7.0766,10.0,0.175,99.7001,98.8006,95.8021,93.4033,N,N,,,Erin,20210526.2,428.777,208.966,2.052,Mina,20210526,20210526,Erin,,Adin,Adin,Adin,35D18,5/26/2021,1,5/26/2021,5c,5c,5b,5c,5b,5a,5a,1,1,5b,5070,3,5,D,18,0.961,-0.2032,-0.635,-0.127,-0.8382,-0.4572,-0.0254,0
5071,155,18,7,62,9/8/2021,,,SG47,58-B,1.00,4/8/2021,Dhriti,Jerome,HCS,HCS-125,6,1200,4955,3755,SA,8/27/2021,SA,11,110,25,d40g,1.5,8/27/2021,SA,7,9/3/2021,AW/LR,5.2790,2.0710,2.0070,2.1530,1.8570,1.7940,1.9900,347.1,AW,3170,AW,9.13,20210903,2639,W,11.8066,98.91,0.5684,21.0307,78.2493,99.8,0.154,99.5502,97.0015,99.4003,99.7001,N,N,,,Vrishin,20210903.3,165.778,103.778,1.597,Mason,20210907,20210907,Nicholas,,Mina,Erin,Erin,,9/3/2021,0,9/7/2021,5b,5a,5b,5a,5a,5a,5a,1,1,5a,5071,,,,,0.999,0,-0.3556,-0.4064,-0.2286,-0.381,-0.5334,0.0254
5072,156,18,7,62,9/8/2021,,,SG47,59-B,1.00,4/8/2021,Suhani,Matthew,HCS,HCS-125,8,1155,4895,3740,SA,8/25/2021,SA,12,110,25,d40g,1.5,8/25/2021,ET,6,8/31/2021,AW/LR,5.2790,2.0800,2.0280,2.1430,1.8580,1.8020,1.9900,348.0,AW,3206,AW,9.21,20210831,2663,W,0.4498,99.81,0.0000,0.9012,4.2058,5.1,0.120,101.049,98.8006,99.4003,100,N,N,,,LucasT,20210901.1,148.877,90.5046,1.645,Vrishin,20210901.2,20210901,LucasT,,Erin,Erin,Erin,,9/1/2021,1,9/1/2021,5a,5a,5a,5a,5a,5a,5a,1,1,5a,5072,,,,,0.995,0,-0.127,0.127,-0.4826,-0.3556,-0.3302,0.0254
5073,157,18,7,61,9/1/2021,,45,SG47,59-B,0.75,4/8/2021,Alexis,Jerome,HCS,HCS-104,7,1175,4750,3575,SA,8/24/2021,SA,12,110,25,d40g,2.5,8/24/2021,ET,3,8/27/2021,AW/LR,5.2770,2.0710,2.0160,2.1470,1.8600,1.8000,1.9890,347.1,AW,3092,AW,8.91,20210827,2635,W,1.4243,98.76,0.0759,1.4421,5.6167,7.1,0.144,99.4003,96.2519,99.8501,99.5502,N,N,,,LucasT,20210830.3,131.973,85.3379,1.546,Mina,20210827.3,20210831,Caroline,,Caroline,Caroline,Caroline,45A18,8/30/2021,3,8/27/2021,5a,5a,5a,5a,5a,5a,5a,1,1,5a,5073,4,5,A,18,0.951,-0.0508,-0.3556,-0.1778,-0.381,-0.3048,-0.381,0
5074,158,18,7,52,6/29/2021,,39,SG47,59-B,0.75,4/8/2021,Alexis,Suhani,HCS,HCS-93,7,1180,4975,3795,CC,6/16/2021,GP,11,110,25,d40g,2,6/16/2021,SA,6,6/22/2021,AW/LR,5.2810,2.0640,2.0080,2.1400,1.8420,1.7920,1.9870,344.8,AW,3212,AW,9.32,20210622,2660,W,0.4872,99.70,0.0000,0.6391,3.0075,3.6,0.115,98.5007,101.049,99.8501,99.4003,N,N,,,Mina,20210622.1,155.88,91.8586,1.697,Zander,20210622.2,20210622,Zander,,Erin,Erin,Mina,39A18,6/22/2021,0,6/22/2021,5b,5a,5b,5a,5a,5a,5a,1,1,5a,5074,3,9,A,18,1.01,0.0508,-0.5334,-0.381,-0.5588,-0.762,-0.5842,-0.0508
5075,159,18,7,69,10/27/2021,,,SG47,58-B,1.00,4/8/2021,Dhriti,Alexis,HCS,HCS-134,10,1165,5010,3845,WW,10/14/2021,ET,12,110,25,d40g,2,10/14/2021,SA,7,10/21/2021,LR,5.2760,2.0980,2.0260,2.1490,1.8670,1.8010,1.9870,349.2,LR,3112,LR,8.91,20211021,2661,W,0.4123,99.74,0.0376,1.2401,5.9000,7.2,0.158,99.7001,99.8501,99.5502,99.8501,N,N,,,Nicholas,20211021.3,104.085,53.5706,1.943,Nicholas,20211021.1,20211021,Nicholas,,Erin,Erin,Erin,,10/21/2021,0,10/21/2021,5a,5a,5a,5a,5a,5a,5a,1,1,5a,5075,,,,,1.023,-0.0762,0.3302,0.0762,-0.3302,-0.127,-0.3556,-0.0508
5076,160,18,7,63,9/15/2021,,46,SG47,58-B,1.00,4/8/2021,Alexis,Matthew,HCS,HCS-126,9,1145,4960,3815,SA,8/30/2021,ET,11,110,25,d40g,3,8/30/2021,ET,9,9/8/2021,AW/LR,5.2780,2.0760,2.0260,2.1420,1.8560,1.7990,1.9920,347.5,AW,3176,AW,9.14,20210908,2657,W,1.7241,99.59,0.0753,0.9785,3.4626,4.5,0.132,100.15,99.1004,99.5502,99.5502,N,N,,,Mina,20210908.3,79.3347,71.9803,1.102,Vrishin,20210908.2,20210908,Mina,,Erin,Erin,Erin,46A18,9/8/2021,0,9/8/2021,5a,5a,5a,5a,5a,5a,5a,1,1,5a,5076,4,6,A,18,1.015,-0.0254,-0.2286,0.0762,-0.508,-0.4064,-0.4064,0.0762
5077,161,18,7,70,11/2/2021,,,SG47,58-B,1.00,4/9/2021,Suhani,Dhriti,HCS,HCS-135,9,1155,4850,3695,SA,10/20/2021,SA,12,110,25,d40g,1.5,10/20/2021,ET,6,10/26/2021,AW/LR,5.2800,2.0800,2.0270,2.1460,1.8520,1.8070,1.9890,348.1,AW,3148,AW,9.04,20211026,2655,W,1.5367,99.51,0.0753,0.6026,3.9548,4.6,0.124,101.049,98.3508,99.5502,99.1004,N,N,,,Mason,20211026.2,177.818,117.578,1.512,EricH,20211027,20211026,Mason,,Erin,LucasT,LucasT,,10/26/2021,0,10/27/2021,5a,5a,5a,5a,5a,5a,5a,1,1,5a,5077,,,,,0.983,0.0254,-0.127,0.1016,-0.4064,-0.508,-0.2032,0
5078,162,18,7,45,5/10/2021,,32,SG47,58-B,0.75,4/9/2021,Alexis,Suhani,HCS,HCS-77,8,1145,4910,3765,JT,4/21/2021,JL,10,110,25,d40g,2.5,4/21/2021,ET,8,4/29/2021,AW/LR,5.2800,2.0940,2.0100,2.1430,1.8850,1.8150,1.9890,349.5,AW,3158,AW,9.04,20210429,2656,W,0.7121,99.55,0.0753,1.6190,7.8690,9.6,0.175,100.6,98.6507,99.5502,99.4003,N,N,,,Zander,20210503.4,296.006,218.723,1.353,Jerome,20210503.1,20210430,Mason,,Mason,Mason,Adin,32D18,5/3/2021,4,5/3/2021,5a,5a,5a,5a,5a,5a,5a,1,1,5a,5078,3,2,D,18,1.002,0.0254,0.2286,-0.3302,-0.4826,0.3302,0,0
5079,163,18,7,66,10/6/2021,,,SG47,58-B,0.75,4/9/2021,Matthew,Suhani,HCS,HCS-130,8,1160,4935,3775,SA,9/23/2021,ET,12,110,25,d40g,5,9/23/2021,SA,11,10/4/2021,AW/LR,5.2850,2.0690,2.0310,2.1310,1.8670,1.8150,1.9890,347.8,AW,3144,AW,9.04,20211004,2660,W,0.3748,99.70,0.0376,0.6391,4.0226,4.7,0.126,101.349,98.6507,99.2504,99.5502,N,N,,,Mina,20211004,145.249,111.665,1.301,Mina,20211004,20211004,Mina,,Mina,Mina,Mina,,10/4/2021,0,10/4/2021,5b,5a,5b,5a,5a,5a,5a,1,1,5a,5079,,,,,1.005,0.1524,-0.4064,0.2032,-0.7874,-0.127,0,0
5080,164,18,7,70,11/2/2021,,,SG47,58-B,1.00,4/9/2021,Suhani,Dhriti,HCS,HCS-135,8,1160,5070,3910,WW,10/19/2021,ET,12,110,25,d40g,1.5,10/19/2021,SA,6,10/25/2021,AW/LR,5.2790,2.0740,2.0210,2.1360,1.8560,1.7930,1.9870,346.0,AW,3126,AW,9.03,20211025,2650,W,1.8365,99.33,0.1132,1.7359,2.4906,4.3,0.138,99.7001,99.1004,99.4003,99.1004,N,N,,,LucasT,20211026.1,121.224,87.5984,1.384,Mina,20211025.1,20211026,LucasT,,Mina,Mason,Mason,,10/26/2021,1,10/25/2021,5b,5a,5b,5a,5a,5a,5a,1,1,5a,5080,,,,,1.04,0,-0.2794,-0.0508,-0.6604,-0.4064,-0.5588,-0.0508
5081,165,18,7,63,9/15/2021,58-B/38-A,46,SG47,58-B,1.15,4/9/2021,Matthew,Suhani,HCS,HCS-126,7,1180,4935,3755,SA,9/2/2021,SA,11,110,25,d40g,3,9/2/2021,ET,8,9/10/2021,AW/LR,5.2830,2.0660,2.0140,2.1440,1.8350,1.7800,1.9890,345.0,AW,3154,AW,9.14,20210910,2658,W,0.5622,99.63,0.0376,0.9029,5.6810,6.6,0.129,101.199,98.051,99.5502,99.7001,N,N,,,LucasT,20210913.1,117.861,83.3192,1.415,Mina,20210910.2,20210913,LucasT,,Mina,Mina,Mina,46B18,9/13/2021,3,9/10/2021,5b,5a,5b,5a,5a,5a,5a,1,1,5a,5081,4,6,B,18,0.999,0.1016,-0.4826,-0.2286,-0.4572,-0.9398,-0.889,0
5082,166,18,7,70,11/2/2021,,,SG47,58-B,1.00,4/9/2021,Suhani,Dhriti,HCS,HCS-135,6,1190,5145,3955,SA,10/21/2021,ET,12,110,25,d40g,2,10/21/2021,SA,5,10/26/2021,AW/LR,5.2810,2.0680,2.0120,2.1360,1.8560,1.8100,1.9870,346.2,AW,3166,AW,9.14,20211026,2652,W,1.5742,99.40,0.0754,1.0558,5.3922,6.5,0.150,101.349,97.7511,99.2504,99.2504,N,N,,,Mason,20211026.2,160.909,117.578,1.369,EricH,20211027,20211026,Mason,,Erin,LucasT,LucasT,,10/26/2021,0,10/27/2021,5b,5a,5b,5a,5a,5a,5a,1,1,5a,5082,,,,,1.052,0.0508,-0.4318,-0.2794,-0.6604,-0.4064,-0.127,-0.0508
5083,167,18,7,66,10/6/2021,,,SG47,58-B,1.00,4/9/2021,Suhani,Alexis,HCS,HCS-130,9,1150,4890,3740,WW,9/23/2021,ET,12,110,25,d40g,2.5,9/23/2021,SA,11,10/4/2021,AW/LR,5.2850,2.0780,2.0290,2.1490,1.8510,1.8020,1.9900,348.6,AW,3154,AW,9.05,20211004,2622,W,0.1874,98.28,0.0000,0.2288,1.2586,1.5,0.102,97.7511,98.2009,98.5007,98.6507,N,N,,,Mina,20211004,139.833,111.665,1.252,Mina,20211004,20211004,Mina,,Mina,Mina,Mina,,10/4/2021,0,10/4/2021,5b,5a,5b,5a,5a,5a,5a,1,1,5a,5083,,,,,0.995,0.1524,-0.1778,0.1524,-0.3302,-0.5334,-0.3302,0.0254
5084,168,18,7,70,11/2/2021,,,SG47,58-B,0.80,4/9/2021,Jerome,Alexis,HCS,HCS-135,7,1190,5100,3910,SA,10/21/2021,ET,12,110,25,d40g,1.5,10/21/2021,SA,5,10/26/2021,AW/LR,5.2790,2.0630,2.0250,2.1400,1.8580,1.8040,1.9910,346.9,AW,3162,AW,9.11,20211026,2648,W,2.8861,99.25,0.0755,1.2085,5.8157,7.1,0.150,100.3,98.2009,99.4003,99.1004,N,N,,,LucasT,20211027,145.454,80.7857,1.800,Vrishin,20211027.1,20211027,LucasT,,Erin,EricH,Erin,,10/27/2021,1,10/27/2021,5b,5a,5b,5a,5a,5a,5a,1,1,5a,5084,,,,,1.04,0,-0.5588,0.0508,-0.5588,-0.3556,-0.2794,0.0508
5085,169,18,7,65,9/29/2021,,,SG47,58-B,1.00,4/9/2021,Suhani,Alina,HCS,HCS-129,6,1215,4980,3765,SA,9/17/2021,SA,12,110,25,d40g,2,9/17/2021,SA,5,9/22/2021,AW/LR,5.2930,2.0780,2.0210,2.1380,1.8630,1.8060,1.9900,348.4,AW,3164,AW,9.08,20210922,2641,W,2.6237,98.99,0.2272,2.5369,3.7864,6.6,0.156,100.3,97.0015,99.4003,99.2504,N,N,,,LucasT,20210923.2,94.9878,83.3509,1.140,LucasT,20210923,20210922,Erin,,Mason,Mason,LucasT,,9/23/2021,1,9/23/2021,5b,5a,5b,5a,5a,5a,5a,1,1,5a,5085,,,,,1.002,0.3556,-0.1778,-0.0508,-0.6096,-0.2286,-0.2286,0.0254
5086,170,18,7,65,9/29/2021,,,SG47,58-B,1.00,4/9/2021,Dhriti,Alexis,HCS,HCS-129,9,1160,4910,3750,SA,9/20/2021,ET,12,110,25,d40g,2,9/20/2021,ET,7,9/27/2021,AW/LR,5.2780,2.0740,2.0080,2.1420,1.8560,1.7940,1.9920,346.3,AW,3140,AW,9.07,20210927,2654,W,1.1245,99.48,0.1507,0.9420,3.8433,4.9,0.135,99.4003,100.15,98.8006,99.5502,N,N,,,Mina,20210927,165.362,98.1457,1.685,Mason,20210928,20210927,Mina,,Mina,Mina,Mina,,9/27/2021,0,9/28/2021,5b,5a,5b,5a,5a,5a,5a,1,1,5a,5086,,,,,0.998,-0.0254,-0.2794,-0.381,-0.508,-0.4064,-0.5334,0.0762
5087,171,18,7,67,10/12/2021,,,SG47,58-B,0.50,4/9/2021,Alexis,Jerome,HCS,HCS-131,9,1155,4935,3780,SA,9/29/2021,ET,12,110,25,d40g,2,9/29/2021,ET,12,10/11/2021,AW/LR,5.2800,2.0700,2.0250,2.1440,1.8550,1.7950,1.9770,346.1,AW,3134,AW,9.06,20211011,2660,W,0.2623,99.70,0.0376,0.7143,3.7970,4.5,0.124,100.3,99.4003,99.7001,99.4003,N,N,,,Mina,20211011,148.86,89.6954,1.660,Mina,20211011,20211011,Mina,,Mina,Mina,Mina,,10/11/2021,0,10/11/2021,5a,5a,5a,5a,5a,5a,5a,1,1,5a,5087,,,,,1.006,0.0254,-0.381,0.0508,-0.4572,-0.4318,-0.508,-0.3048
5088,172,18,7,70,11/2/2021,,,SG47,58-B,0.75,4/12/2021,Alina,Dhriti,HCS,HCS-135,7,1190,5065,3875,SA,10/18/2021,SA,12,110,25,d40g,2,10/18/2021,ET,7,10/25/2021,AW/LR,5.2770,2.0700,2.0110,2.1450,1.8560,1.8020,1.9860,346.4,AW,3180,AW,9.18,20211025,2663,W,1.3868,99.81,0.1878,0.5633,4.2433,5.0,0.127,101.799,98.3508,99.8501,99.2504,N,N,,,LucasT,20211026.1,151.622,87.5984,1.731,Mina,20211025.1,20211026,LucasT,,Mina,Mason,Mason,,10/26/2021,1,10/25/2021,5a,5a,5a,5a,5a,5a,5a,1,1,5a,5088,,,,,1.031,-0.0508,-0.381,-0.3048,-0.4318,-0.4064,-0.3302,-0.0762
5089,173,18,7,67,10/12/2021,,,SG47,58-B,0.70,4/12/2021,Shanay,Dhriti,HCS,HCS-132,6,1205,5005,3800,SA,10/1/2021,SA,12,110,25,d40g,2,10/1/2021,ET,10,10/11/2021,AW/LR,5.2800,2.0680,2.0140,2.1370,1.8610,1.8070,1.9880,346.5,AW,3174,AW,9.16,20211011,2652,W,1.1244,99.40,0.1885,1.4329,3.6576,5.3,0.144,100,99.4003,98.6507,99.5502,N,N,,,Mina,20211011.1,175.013,89.6954,1.951,Mina,20211011,20211011,Mina,,Mina,Mina,Mina,,10/11/2021,0,10/11/2021,5b,5a,5b,5a,5a,5a,5a,1,1,5a,5089,,,,,1.011,0.0254,-0.4318,-0.2286,-0.635,-0.2794,-0.2032,-0.0254
5090,174,18,7,49,6/8/2021,,37,SG47,58-B,0.75,4/12/2021,Alina,Dhriti,HCS,HCS-83,8,1150,4750,3600,VM,5/24/2021,VM,10,110,25,d40g,2,5/24/2021,SA,10,6/3/2021,AW/LR,5.2760,2.0460,2.0220,2.1470,1.8410,1.7940,1.9890,345.1,AW,3002,AW,8.70,20210603,2654,W,0.7122,99.48,0.2261,1.5072,7.7242,9.5,0.167,93.8531,106.297,92.3538,105.397,N,N,,,Mina,20210604.1,268.971,140.458,1.915,Zander,20210604.1,20210604,Erin,,Mason,Mason,Mason,37C18,6/4/2021,1,6/4/2021,5c,5c,5b,5a,5c,5a,5a,1,1,5c,5090,3,7,C,18,0.958,-0.0762,-0.9906,-0.0254,-0.381,-0.7874,-0.5334,0
5091,175,18,7,70,11/2/2021,,,SG47,58-B,0.80,4/12/2021,Shanay,Dhriti,HCS,HCS-136,7,1190,5080,3890,WW,10/26/2021,SA,12,110,25,d40g,1.5,10/26/2021,SA,3,10/29/2021,AW/LR,5.2780,2.0690,2.0180,2.1280,1.8630,1.8140,1.9850,345.9,AW,3148,AW,9.10,20211029,2636,W,3.6357,98.80,0.0379,1.5933,5.0455,6.7,0.149,99.1004,98.6507,98.8006,98.6507,N,N,,,Erin,20211029,150.04,91.8288,1.634,Mina,20211029,20211029,Erin,,Mina,Mina,Mina,,10/29/2021,0,10/29/2021,5b,5a,5b,5a,5a,5a,5a,1,1,5a,5091,,,,,1.035,-0.0254,-0.4064,-0.127,-0.8636,-0.2286,-0.0254,-0.1016
5092,176,18,7,69,10/27/2021,,,SG47,58-B,0.60,4/12/2021,Alina,Nicholas,HCS,HCS-134,8,1155,4960,3805,SA,10/12/2021,ET,12,110,25,d40g,2,10/12/2021,SA,9,10/21/2021,LR,5.2760,2.0780,2.0170,2.1500,1.8570,1.8160,1.9850,348.0,LR,3096,LR,8.90,20211021,2655,W,1.6491,99.51,0.0377,0.5273,3.3898,4.0,0.111,100.75,98.2009,99.2504,99.8501,N,N,,,Nicholas,20211021.3,103.842,53.5706,1.938,Nicholas,20211021.1,20211021,Nicholas,,Erin,Erin,Erin,,10/21/2021,0,10/21/2021,5a,5a,5a,5a,5a,5a,5a,1,1,5a,5092,,,,,1.013,-0.0762,-0.1778,-0.1524,-0.3048,-0.381,0.0254,-0.1016
5093,177,18,7,70,11/2/2021,,,SG47,58-B,0.75,4/12/2021,Shanay,Dhriti,HCS,HCS-136,6,1215,5075,3860,SA,10/25/2021,ET,12,110,25,d40g,1.5,10/25/2021,ET,3,10/28/2021,AW/LR,5.2690,2.0640,2.0110,2.1490,1.8510,1.8110,1.9850,346.0,AW,3164,AW,9.14,20211028,2653,W,1.5368,99.44,0.3392,99.6608,0.0000,100.0,0.108,101.349,98.051,99.2504,99.1004,N,N,,,Erin,20211028.4,152.159,85.7747,1.774,Erin,20211028,20211028,Erin,,Erin,EricH,EricH,,10/28/2021,0,10/28/2021,5b,5a,5b,5a,5a,5a,5a,1,1,5a,5093,,,,,1.027,-0.254,-0.5334,-0.3048,-0.3302,-0.5334,-0.1016,-0.1016
5094,178,18,7,54,7/13/2021,58-B/55-B,38,SG47,58-B,0.80,4/12/2021,Shanay,Suhani,HCS,HCS-95,6,1205,5040,3835,CC,6/28/2021,JL,11,110,25,d40g,1.5,6/28/2021,LR,8,7/6/2021,AW/LR,5.2790,2.0770,2.0100,2.1410,1.8590,1.7830,1.9860,345.7,AW,3170,AW,9.17,20210706,2656,W,2.1739,99.55,0.0753,0.7154,3.8027,4.6,0.123,99.8501,99.2504,99.7001,99.4003,N,N,,,Erin,20210706.1,163.776,107.855,1.518,Mina,20210706.1,20210707,Erin,,Erin,Mason,Mason,38C18,7/6/2021,0,7/6/2021,5b,5a,5b,5a,5a,5a,5a,1,1,5a,5094,3,8,C,18,1.02,0,-0.2032,-0.3302,-0.5334,-0.3302,-0.8128,-0.0762
5095,179,18,7,64,9/22/2021,,,SG47,58-B,1.12,4/12/2021,Nicholas,Alexis,HCS,HCS-127,7,1185,5005,3820,SA,9/8/2021,ET,12,110,25,d40g,9,9/8/2021,SA,6,9/14/2021,AW/LR,5.2750,2.0710,2.0190,2.1320,1.8480,1.8100,1.9930,346.1,AW,3072,AW,8.88,20210914,2633,W,6.5218,98.69,0.3798,99.6202,0.0000,100.0,0.111,100.45,97.6012,97.1514,99.5502,N,N,,,LucasT,20210915.3,137.542,90.9497,1.512,EricH,20210915,20210915.1,LucasT,,Erin,Erin,Erin,,9/15/2021,1,9/15/2021,5b,5a,5b,5a,5a,5a,5a,1,1,5a,5095,,,,,1.016,-0.1016,-0.3556,-0.1016,-0.762,-0.6096,-0.127,0.1016
5096,180,18,7,64,9/22/2021,,,SG47,58-B,1.15,4/12/2021,Dhriti,Nicholas,HCS,HCS-127,9,1145,5030,3885,SA,9/9/2021,ET,12,110,25,d40g,2.5,9/9/2021,ET,5,9/14/2021,AW/LR,5.2750,2.0700,2.0110,2.1410,1.8690,1.8090,1.9920,347.2,AW,3210,AW,9.25,20210914,2660,W,3.9730,99.70,0.0752,1.9549,19.8496,21.9,0.111,101.649,97.7511,99.5502,99.8501,N,N,,,LucasT,20210915.3,156.074,90.9497,1.716,EricH,20210915,20210915.1,LucasT,,Erin,Erin,Erin,,9/15/2021,1,9/15/2021,5b,5a,5b,5a,5a,5a,5a,1,1,5a,5096,,,,,1.034,-0.1016,-0.381,-0.3048,-0.5334,-0.0762,-0.1524,0.0762
5097,181,18,7,64,9/22/2021,,46,SG47,58-B,1.02,4/12/2021,Nicholas,Alexis,HCS,HCS-127,8,1160,4990,3830,WW,9/7/2021,SA,11,110,25,d40g,2,9/7/2021,ET,3,9/10/2021,AW/LR,5.2800,2.0850,2.0350,2.1430,1.8590,1.7910,1.9840,347.7,AW,3146,AW,9.05,20210910,2630,W,0.2998,98.58,0.0000,0.6464,2.7376,3.4,0.104,100,97.3013,99.1004,97.901,N,N,,,LucasT,20210913.1,171.677,83.3192,2.060,Mina,20210910.2,20210913,LucasT,,Mina,Mina,Mina,46C18,9/13/2021,3,9/10/2021,5b,5a,5b,5a,5a,5a,5a,1,1,5a,5097,4,6,C,18,1.019,0.0254,0,0.3048,-0.4826,-0.3302,-0.6096,-0.127
5098,182,18,7,64,9/22/2021,,46,SG47,59-B,0.75,4/12/2021,Alexis,Dhriti,HCS,HCS-127,6,1210,5015,3805,SA,9/3/2021,ET,11,110,25,d40g,2,9/3/2021,SA,10,9/13/2021,AW,5.2540,2.0670,2.0070,2.1470,1.8490,1.8120,1.9840,344.7,AW,3144,AW,9.12,20210913,2637,W,1.6492,98.84,0.1138,1.6306,4.4369,6.2,0.147,98.051,98.6507,99.4003,99.2504,N,N,,,LucasT,20210914.3,108.546,82.3317,1.318,Nicholas,20210914.1,20210914,Nicholas,,Mina,Nicholas,Erin,46D18,9/14/2021,1,9/14/2021,5b,5a,5b,5a,5a,5a,5a,1,1,5a,5098,4,6,D,18,1.013,-0.635,-0.4572,-0.4064,-0.381,-0.5842,-0.0762,-0.127
5099,183,18,7,72,11/16/2021,,,SG47,59-B,1.00,4/12/2021,Dhriti/Suhani,Raihana,HCS,HCS-138,6,1210,5060,3850,SA,11/3/2021,SA,12,110,25,d40g,2,11/3/2021,ET,6,11/9/2021,AW/LR,5.2790,2.0700,2.0170,2.1320,1.8780,1.7920,1.9780,345.5,AW,3138,AW,9.08,20211109,2622,W,0.7122,98.28,0.2670,2.3265,3.7757,6.4,0.158,99.2504,97.1514,98.9505,97.7511,N,N,,,LucasT,20211111,131.974,66.9641,1.971,Vrishin,20211110.1,20211111.1,LucasT,,Erin,Erin,Erin,,11/11/2021,2,11/10/2021,5b,5a,5b,5a,5a,5a,5a,1,1,5a,5099,,,,,1.024,0,-0.381,-0.1524,-0.762,0.1524,-0.5842,-0.2794
5100,184,18,7,68,10/19/2021,59-B/55-B,,SG47,59-B,0.98,4/12/2021,Nicholas,Alina,HCS,HCS-133,6,1200,4905,3705,SA,10/8/2021,SA,12,110,25,d40g,3,10/8/2021,ET,6,10/14/2021,AW/LR,5.2750,2.0680,2.0240,2.1480,1.8590,1.8170,1.9910,348.2,AW,3102,AW,8.91,20211014,2644,W,3.4857,99.10,0.3782,1.3616,3.6687,5.4,0.150,100.15,97.3013,99.7001,99.2504,N,N,,,Nicholas,20211014.2,227.749,108.306,2.103,EricH,20211015,20211014,Nicholas,,Erin,Erin,Erin,,10/14/2021,0,10/15/2021,5a,5a,5a,5a,5a,5a,5a,1,1,5a,5100,,,,,0.986,-0.1016,-0.4318,0.0254,-0.3556,-0.3302,0.0508,0.0508
5101,185,18,7,73,11/30/2021,,,SG47,59-B,0.60,4/12/2021,Alexis,Suhani,HCS,HCS-140,6,1200,5230,4030,WW,11/15/2021,ET,12,100,25,d40g,2,11/15/2021,ET,3,11/18/2021,AW/LR,5.2830,2.0740,2.0120,2.1540,1.8790,1.8140,1.9890,349.5,AW,3144,AW,9.00,20211118,2654,W,0.8246,99.48,0.0754,9.7589,89.9774,99.8,0.131,100,99.2504,99.5502,99.1004,N,N,,,Erin,20211118.4,120.688,90.8262,1.329,Nicholas,20211118,20211118,Erin,,Erin,EricH,Erin,,11/18/2021,0,11/18/2021,5a,5a,5a,5a,5a,5a,5a,1,1,5a,5101,,,,,1.072,0.1016,-0.2794,-0.2794,-0.2032,0.1778,-0.0254,0
5102,186,18,7,74,12/8/2021,,,SG47,59-B,1.00,4/13/2021,Suhani,Matthew,HCS,HCS-142,6,1210,5170,3960,SA,11/22/2021,ET,13,110,25,d40g,2.5,11/22/2021,ET,11,12/3/2021,AW/LR,5.2780,2.0640,2.0160,2.1460,1.8580,1.8120,1.9860,347.0,AW,3190,AW,9.19,20211203,2650,W,1.2368,99.33,0.0000,0.4906,2.1132,2.6,0.118,101.649,98.2009,99.1004,98.3508,N,N,,,Mina,20211203.1,200.624,89.9464,2.230,EricH,20211203,20211203,Mina,,Mina,Mina,Mina,,12/3/2021,0,12/3/2021,5b,5a,5b,5a,5a,5a,5a,1,1,5a,5102,,,,,1.054,-0.0254,-0.5334,-0.1778,-0.4064,-0.3556,-0.0762,-0.0762
5103,187,18,7,73,11/30/2021,,,SG47,59-B,1.00,4/13/2021,Suhani,Raihana,HCS,HCS-139,9,5035,5035,0,SA,11/5/2021,ET,12,110,25,d40g,3,11/5/2021,ET,10,11/15/2021,AW/LR,5.2760,2.0740,2.0290,2.1380,1.8540,1.8020,1.9880,346.8,AW,3160,AW,9.11,20211115,2648,W,0.1500,99.25,0.0000,0.2644,3.0589,3.3,0.112,101.199,97.7511,98.9505,99.1004,N,N,,,Mason,20211116.1,114.309,76.1129,1.502,LucasT,20211116,20211115,Mina,,Caroline,LucasT,Mina,,11/16/2021,1,11/16/2021,5b,5a,5b,5a,5a,5a,5a,1,1,5a,5103,,,,,0,-0.0762,-0.2794,0.1524,-0.6096,-0.4572,-0.3302,-0.0254
5104,188,18,7,55,7/21/2021,,41,SG47,59-B,1.00,4/13/2021,Matthew,Suhani,HCS,HCS-96,8,1145,5015,3870,SA,7/1/2021,JL,11,110,25,d40g,2,7/1/2021,LR,13,7/14/2021,AW/LR,5.2770,2.0820,2.0140,2.1590,1.8740,1.8050,2.0010,350.4,AW,3228,AW,9.21,20210714,2661,W,0.4497,99.74,0.0000,1.0147,3.9083,4.9,0.127,100.75,99.1004,98.3508,100.75,N,N,,,Nicholas,20210714.3,184.462,104.868,1.759,Nicholas,20210714.2,20210715,Nicholas,,Erin,Erin,Mina,41A18,7/14/2021,0,7/14/2021,5a,5a,5a,5a,5a,5a,5a,1,1,5a,5104,4,1,A,18,1.03,-0.0508,-0.0762,-0.2286,-0.0762,0.0508,-0.254,0.3048
5105,189,18,7,76,1/5/2022,,,SG47,59-B,1.00,4/13/2021,Suhani,Matthew,HCS,HCS-143,9,1155,4940,3785,SA,12/7/2021,SA,14,110,25,d40g,1.5,12/8/2021,ET,6,12/14/2021,AW/LR,5.2750,2.0720,2.0250,2.1340,1.8500,1.8090,1.9980,347.0,AW,3126,AW,9.01,20211214,2656,W,2.2114,99.55,0.0753,0.7530,4.1792,5.0,0.148,101.199,97.7511,99.5502,99.7001,N,N,,,LucasT,20211215,185.283,130.595,1.419,Erin,20211214.1,20211215,LucasT,,Erin,LucasT,LucasT,,12/15/2021,1,12/14/2021,5b,5a,5b,5a,5a,5a,5a,1,1,5a,5105,,,,,1.007,-0.1016,-0.3302,0.0508,-0.7112,-0.5588,-0.1524,0.2286
5106,190,18,7,61,9/1/2021,,,SG47,55-B,1.50,4/13/2021,Raihana,Alexis,HCS,HCS-103,7,1180,4975,3795,JL,8/17/2021,JL,12,110,25,d40g,1.5,8/17/2021,SA,6,8/23/2021,AW/LR,5.2760,2.0720,2.0150,2.1450,1.8690,1.8010,1.9890,347.3,AW,3128,AW,9.01,20210823,2647,W,1.4993,99.21,0.1889,6.3846,93.3510,99.9,0.114,100.9,97.3013,99.2504,99.4003,N,N,,,Erin,20210824,123.071,89.3811,1.377,Mason,20210824.2,20210824,Erin,,Caroline,Mason,Mason,,8/24/2021,1,8/24/2021,5a,5a,5a,5a,5a,5a,5a,1,1,5a,5106,,,,,1.01,-0.0762,-0.3302,-0.2032,-0.4318,-0.0762,-0.3556,0
5107,191,18,7,66,10/6/2021,,,SG47,55-B,1.50,4/13/2021,Ritvik,Erin,HCS,HCS-131,7,1190,4940,3750,SA,9/28/2021,SA,12,110,25,d40g,3,9/28/2021,SA,6,10/4/2021,AW/LR,5.2860,2.0730,2.0160,2.1480,1.8520,1.7970,1.9880,347.4,AW,3182,AW,9.16,20211004,2635,W,0.4872,98.76,0.0759,0.3795,2.5807,3.0,0.115,99.5502,99.7001,98.051,97.7511,N,N,,,Mina,20211004.1,169.141,106.57,1.587,Mina,20211004.1,20211004,Mina,,Mina,Mina,Mina,,10/4/2021,0,10/4/2021,5a,5a,5a,5a,5a,5a,5a,1,1,5a,5107,,,,,0.998,0.1778,-0.3048,-0.1778,-0.3556,-0.508,-0.4572,-0.0254
5108,192,18,7,72,11/16/2021,,,SG47,59-B,0.33,4/14/2021,Erin,Zander,HCS,HCS-137,6,1210,5070,3860,SA,10/28/2021,SA,12,110,25,d40g,2.5,10/28/2021,SA,7,11/4/2021,AW/LR,5.2810,2.0700,2.0120,2.1400,1.8480,1.8020,1.9900,346.2,AW,3158,AW,9.12,20211104,2653,W,1.5742,99.44,0.0000,0.1885,1.9601,2.1,0.104,100.15,99.1004,99.4003,99.1004,N,N,,,Erin,20211104.3,184.177,94.2298,1.955,Erin,20211104.1,20211104,Erin,,Erin,Mina,LucasT,,11/4/2021,0,11/4/2021,5b,5a,5b,5a,5a,5a,5a,1,1,5a,5108,,,,,1.027,0.0508,-0.381,-0.2794,-0.5588,-0.6096,-0.3302,0.0254
5109,193,18,7,76,1/5/2022,,,SG47,59-B,0.38,4/14/2021,Erin,Zander,HCS,HCS-144,8,1160,4925,3765,SA,12/13/2021,ET,15,110,25,d40g,3,12/13/2021,ET,3,12/16/2021,AW/LR,5.2770,2.0770,2.0260,2.1480,1.8510,1.8061,1.9880,347.8,AW,3144,AW,9.04,20211216,2629,W,4.4228,98.54,0.2282,2.9669,4.1461,7.3,0.164,99.7001,95.0525,99.4003,100,N,N,,,Nicholas,20211216.5,202.276,117.546,1.721,Mason,20211216.2,20211216,Nicholas,,Erin,Erin,Erin,,12/16/2021,0,12/16/2021,5b,5a,5b,5a,5b,5a,5a,1,1,5b,5109,,,,,1.002,-0.0508,-0.2032,0.0762,-0.3556,-0.5334,-0.22606,-0.0254
5110,194,18,8,73,11/30/2021,returned by Sean; top row of fibers almost gone,,SG47,59-B,0.38,4/14/2021,Erin,Suhani,HCS,HCS-140,9,1155,5065,3910,SA,11/15/2021,ET,12,100,25,d40g,2,11/15/2021,ET,3,11/18/2021,AW/LR,5.2820,2.0770,2.0300,2.1290,1.8550,1.7950,1.9890,346.4,AW,3138,AW,9.06,20211118,2625,W,1.3493,98.39,0.1143,0.4952,2.5905,3.2,0.112,100.45,98.8006,96.7016,97.6012,N,N,,,Nicholas,20211118.3,112.701,76.9779,1.464,Nicholas,20211118.1,20211118,Erin,,Erin,Erin,Erin,,11/18/2021,0,11/18/2021,8,5a,5b,5a,5a,5a,5a,1,1,5a,5110,,,,,1.04,0.0762,-0.2032,0.1778,-0.8382,-0.4318,-0.508,0
