Repository: masonrh2/sphenix_cosmics

File: files/blocks_13-64.csv (part 43 of 56)
 DBN,Don't edit Block occurance,BL,Status,BNL shipment,Shipping date,Comment,Sector,Fiber type,Fiber batch,Filling time (h),FF date,Filled by,Checked by,W powder,W bucket number,Mold number,Empty mold (g),Filled mold (g),W filling mass (g),fibers loaded by,W filling date,W filled by,Epoxy batch,Resin mass (g),Hardener mass (g),potting notes,Epoxy filling time (min),Epoxy filling date,Epoxy preparer,Delta Mach-Pot,Machining date,Machined by,L (in),BT (in),BB (in),BH (in),ST (in),SB (in),SH (in),Volume (mL),Measured by,Mass (g),Measured by,Density(g/mL),Tested on,# Fibers N,Good end,ABS N-W (%),# Fibers / # Holes (%),10-15(%),15-50(%),50-75(%),r75 (%),R,T1(BL) Fiber %,T2(BR) Fiber %,T3(TL) Fiber %,T4(TR) Fiber %, missing row?,13 connected holes?,FOM_N,FOM_I,Tested by,Tested on,Scintillation (mV),Calibration (mV),Ratio (Calibrated Twice),Tested by,Tested on,Natural Pictures,Tested by,Retouch,Density Result Checked?,Light Checked?,Natural Pictures checked?,Sector ID (SSBBR),LT M/D/YYYY,Days Mach-LT,Scint M/D/YYYY,Block Grade,De,Di,LT,LTQ,Vi,Sci,Pic,X,LT-all,DBN,S-left,S-right,column,row,relative W weight,Δ(L) [mm],Δ(BT) [mm],Δ(BB) [mm],Δ(BH) [mm],Δ(ST) [mm],Δ(SB) [mm],Δ(SH) [mm]
5111,195,18,7,65,9/29/2021,,,SG47,59-B,0.38,4/14/2021,Erin,Suhani,HCS,HCS-130,6,1205,4970,3765,WW,9/21/2021,SA,12,110,25,d40g,2,9/21/2021,SA,6,9/27/2021,AW/LR,5.2730,2.0760,2.0170,2.1400,1.8580,1.7980,1.9900,346.4,AW,3140,AW,9.06,20210927,2651,W,1.3118,99.36,0.2263,1.5466,2.3765,4.1,0.148,100.75,98.9505,98.6507,99.1004,N,N,,,Mina,20210927,176.983,76.0449,2.327,Mina,20210927,20210927,Mina,,Mina,Mina,Mina,,9/27/2021,0,9/27/2021,5b,5a,5b,5a,5a,5a,5a,1,1,5a,5111,,,,,1.002,-0.1524,-0.2286,-0.1524,-0.5588,-0.3556,-0.4318,0.0254
5112,196,18,7,65,9/29/2021,,,SG47,59-B,0.38,4/14/2021,Erin,Suhani,HCS,HCS-129,8,1160,4940,3780,SA,9/20/2021,ET,12,110,25,d40g,2,9/20/2021,ET,7,9/27/2021,AW/LR,5.2710,2.0790,2.0180,2.1300,1.8590,1.8040,1.9880,345.8,AW,3102,AW,8.97,20210927,2637,W,0.9745,98.84,0.1896,1.1756,2.8441,4.2,0.134,99.5502,99.2504,97.3013,99.2504,N,N,,,Mina,20210927,181.868,76.0449,2.392,Mina,20210927,20210927,Mina,,Mina,Mina,Mina,,9/27/2021,0,9/27/2021,5b,5a,5b,5a,5a,5a,5a,1,1,5a,5112,,,,,1.006,-0.2032,-0.1524,-0.127,-0.8128,-0.3302,-0.2794,-0.0254
5113,197,18,7,74,12/8/2021,,,SG47,59-B,0.33,4/14/2021,Erin,Zander,HCS,HCS-142,9,1150,5040,3890,SA,11/24/2021,ET,13,110,25,d40g,2,11/24/2021,ET,9,12/3/2021,AW/LR,5.2770,2.0790,2.0190,2.1450,1.8670,1.8050,1.9820,347.4,AW,3128,AW,9.00,20211203,2656,W,1.9490,99.55,0.0377,1.0542,2.3343,3.4,0.122,99.4003,99.7001,98.9505,100.15,N,N,,,Mina,20211203.1,178.591,89.9464,1.986,EricH,20211203,20211203,Mina,,Mina,Mina,Mina,,12/3/2021,0,12/3/2021,5a,5a,5a,5a,5a,5a,5a,1,1,5a,5113,,,,,1.035,-0.0508,-0.1524,-0.1016,-0.4318,-0.127,-0.254,-0.1778
5114,198,18,7,67,10/12/2021,,,SG47,55-B,0.35,4/14/2021,Erin,Nicholas,HCS,HCS-132,7,1190,4950,3760,SA,10/6/2021,ET,12,110,25,d40g,3,10/6/2021,ET,5,10/11/2021,AW/LR,5.2800,2.0560,2.0170,2.1460,1.8450,1.8160,1.9840,346.2,AW,3090,AW,8.92,20211011,2657,W,0.8621,99.59,0.0376,1.3549,5.0809,6.5,0.137,100.6,98.9505,99.1004,99.7001,N,N,,,Mina,20211011,146.848,89.6954,1.637,Mina,20211011,20211011,Mina,,Mina,Mina,Mina,,10/11/2021,0,10/11/2021,5b,5a,5b,5a,5a,5a,5a,1,1,5a,5114,,,,,1.001,0.0254,-0.7366,-0.1524,-0.4064,-0.6858,0.0254,-0.127
5115,199,18,8,71,11/9/2021,bad 2022 group 3,,SG47,59-B,1.50,4/14/2021,Matthew,Suhani,HCS,HCS-136,10,1165,5030,3865,WW,10/26/2021,SA,12,110,25,d40g,2,10/26/2021,SA,3,10/29/2021,AW/LR,5.2740,2.0750,2.0170,2.1440,1.8610,1.8180,1.9860,347.5,AW,3156,AW,9.08,20211029,2614,W,2.9985,97.98,0.0383,99.1966,0.0000,99.2,0.106,97.7511,95.8021,99.7001,98.6507,N,N,,,Erin,20211029,181.533,91.8288,1.977,Mina,20211029,20211029,Erin,,Mina,Mina,Mina,,10/29/2021,0,10/29/2021,8,5a,5a,5b,5b,5a,5a,1,1,5b,5115,,,,,1.028,-0.127,-0.254,-0.1524,-0.4572,-0.2794,0.0762,-0.0762
5116,200,18,7,51,6/22/2021,,37,SG47,59-B,1.50,4/14/2021,Matthew,Suhani,HCS,HCS-91,9,1150,4990,3840,VM,6/9/2021,JL,11,110,25,d40g,1.5,6/9/2021,ET,6,6/15/2021,AW/LR,5.2810,2.0840,2.0240,2.1340,1.8490,1.8000,1.9830,346.3,AW,3168,AW,9.15,20210615,2644,W,0.9370,99.10,0.0378,0.9455,5.4841,6.5,0.149,99.7001,98.2009,99.4003,99.1004,N,N,,,Zander,20210615.2,210.09,131.92,1.593,Erin,20210615.1,20210615,Zander,,Mason,Mina,Mina,37B18,6/15/2021,0,6/15/2021,5b,5a,5b,5a,5a,5a,5a,1,1,5a,5116,3,7,B,18,1.022,0.0508,-0.0254,0.0254,-0.7112,-0.5842,-0.381,-0.1524
5117,201,18,7,72,11/16/2021,59-B/55-B,,SG47,59-B,1.00,4/14/2021,Matthew,Erin,HCS,HCS-138,8,1160,5100,3940,SA,11/1/2021,ET,12,110,25,d40g,2.5,11/1/2021,ET,3,11/4/2021,AW/LR,5.2820,2.0780,2.0300,2.1380,1.8350,1.8030,1.9850,346.4,AW,3168,AW,9.15,20211104,2622,W,1.3119,98.28,0.5339,99.2754,0.0000,99.8,0.117,98.5007,96.8516,100.45,97.3013,N,N,,,Nicholas,20211104.5,159.198,129.35,1.231,Nicholas,20211104,20211104,Nichoas,,Erin,Erin,Erin,,11/4/2021,0,11/4/2021,5b,5a,5b,5a,5a,5a,5a,1,1,5a,5117,,,,,1.048,0.0762,-0.1778,0.1778,-0.6096,-0.9398,-0.3048,-0.1016
5118,202,18,7,53,7/7/2021,,40,SG47,59-B,1.10,4/15/2021,Dhriti,??,HCS,HCS-92,6,1210,5230,4020,VM,6/11/2021,VM,11,110,25,d40g,3,6/11/2021,SA,17,6/28/2021,AW/LR,5.2620,2.0650,2.0110,2.1430,1.8400,1.7960,1.9950,344.7,AW,3258,AW,9.45,20210628,2632,W,1.0870,98.65,0.1520,0.9119,2.9255,4.0,0.127,96.7016,100.6,95.5022,101.799,N,N,,,Mina,20210629.3,136.998,77.1041,1.777,Zander,20210629,20210629,Mina,,Adin,Erin,Erin,40D18,6/29/2021,1,6/29/2021,5b,5a,5b,5a,5b,5a,5a,1,1,5b,5118,4,0,D,18,1.07,-0.4318,-0.508,-0.3048,-0.4826,-0.8128,-0.4826,0.1524
5119,203,18,7,51,6/22/2021,,37,SG47,59-B,0.50,4/15/2021,Sparsh,Jerome,HCS,HCS-91,9,1150,4990,3840,CC,6/7/2021,JL,11,110,25,d40g,2,6/7/2021,ET,8,6/15/2021,AW/LR,5.2830,2.0710,2.0160,2.1380,1.8490,1.8100,1.9870,346.5,AW,3188,AW,9.20,20210615,2653,W,1.1994,99.44,0.0754,1.1308,5.5409,6.7,0.156,99.8501,99.5502,99.1004,99.2504,N,N,,,Zander,20210616,200.681,140.574,1.428,Mina,20210615,20210616,Zander,,Mason,Mina,Mina,37A18,6/16/2021,1,6/15/2021,5b,5a,5b,5a,5a,5a,5a,1,1,5a,5119,3,7,A,18,1.022,0.1016,-0.3556,-0.1778,-0.6096,-0.5842,-0.127,-0.0508
5120,204,18,7,67,10/12/2021,,,SG47,59-B,1.50,4/15/2021,Pranav,Sparsh,HCS,HCS-132,8,1155,4790,3635,SA,10/4/2021,SA,12,110,25,d40g,2,10/4/2021,ET,7,10/11/2021,AW/LR,5.2800,2.0750,2.0240,2.1420,1.8480,1.8050,1.9830,346.7,AW,3122,AW,9.01,20211011,2657,W,0.0750,99.59,0.0000,0.3387,5.3067,5.6,0.114,101.199,98.051,99.5502,99.5502,N,N,,,Mina,20211011.1,184.769,89.6954,2.060,Mina,20211011,20211011,Mina,,Mina,Mina,Mina,,10/11/2021,0,10/11/2021,5b,5a,5b,5a,5a,5a,5a,1,1,5a,5120,,,,,0.967,0.0254,-0.254,0.0254,-0.508,-0.6096,-0.254,-0.1524
5121,205,18,7,66,10/6/2021,59-B/55-B,,SG47,59-B,1.00,4/15/2021,Sparsh,Jerome,HCS,HCS-131,8,1155,4925,3770,SA,9/27/2021,SA,12,110,25,d40g,6,9/27/2021,SA,7,10/4/2021,AW/LR,5.2820,2.0740,2.0290,2.1400,1.8670,1.8090,1.9870,348.1,AW,3170,AW,9.11,20211004,2656,W,0.1499,99.55,0.0000,0.2259,1.8072,2.0,0.101,100,98.9505,99.4003,99.8501,N,N,,,Mina,20211004,158.692,106.57,1.489,Mina,20211004.1,20211004,Mina,,Mina,Mina,Mina,,10/4/2021,0,10/4/2021,5b,5a,5b,5a,5a,5a,5a,1,1,5a,5121,,,,,1.003,0.0762,-0.2794,0.1524,-0.5588,-0.127,-0.1524,-0.0508
5122,206,18,7,48,6/1/2021,59-B/55-B,33,SG47,59-B,1.50,4/15/2021,Pranav,Alexis,HCS,HCS-81,7,1190,5060,3870,VM,5/12/2021,JL,10,110,25,d40g,2.5,5/12/2021,ET,6,5/18/2021,AW/LR,5.2640,2.0770,2.0240,2.1490,1.8860,1.8140,1.9890,348.8,AW,3164,AW,9.07,20210518,2626,W,1.6117,98.43,0.1142,2.1706,6.7403,9.0,0.189,96.2519,98.8006,99.5502,99.1004,N,N,,,Zander,20210520,318.036,165.191,1.925,Zander,20210519.3,20210519,Zander,,Adin,Mason,Adin,33B18,5/20/2021,2,5/19/2021,5a,5a,5a,5a,5a,5a,5a,1,1,5a,5122,3,3,B,18,1.03,-0.381,-0.2032,0.0254,-0.3302,0.3556,-0.0254,0
5123,207,18,7,69,10/27/2021,,,SG47,55-B,0.70,4/15/2021,Alexis,Suhani,HCS,HCS-134,6,1195,4905,3710,SA,10/15/2021,SA,12,110,25,d40g,2,10/15/2021,ET,6,10/21/2021,LR,5.2780,2.0750,2.0180,2.1470,1.8600,1.7950,1.9850,347.0,LR,3148,LR,9.07,20211021,2658,W,1.0120,99.63,0.6772,99.3228,0.0000,100.0,0.121,99.7001,99.7001,99.5502,99.5502,N,N,,,Nicholas,20211021.3,94.55,53.5706,1.765,Nicholas,20211021.1,20211021,Nicholas,,Erin,Erin,Erin,,10/21/2021,0,10/21/2021,5a,5a,5a,5a,5a,5a,5a,1,1,5a,5123,,,,,0.987,-0.0254,-0.254,-0.127,-0.381,-0.3048,-0.508,-0.1016
5124,208,18,7,70,11/2/2021,,,SG47,55-B,1.00,4/16/2021,Suhani,Raihana,HCS,HCS-135,10,1160,5010,3850,SA,10/21/2021,ET,12,110,25,d40g,1.5,10/21/2021,SA,5,10/26/2021,AW/LR,5.2780,2.0760,2.0220,2.1430,1.8540,1.8130,1.9900,347.7,AW,3138,AW,9.02,20211026,2655,W,1.3493,99.51,0.1130,0.5650,4.9341,5.6,0.143,101.349,97.7511,99.4003,99.5502,N,N,,,LucasT,20211027,139.448,80.7857,1.726,Vrishin,20211027.1,20211027,LucasT,,Erin,EricH,Erin,,10/27/2021,1,10/27/2021,5a,5a,5a,5a,5a,5a,5a,1,1,5a,5124,,,,,1.024,-0.0254,-0.2286,-0.0254,-0.4826,-0.4572,-0.0508,0.0254
5125,209,18,8,68,10/19/2021,bad 2022 group 2,,SG47,55-B,1.00,4/16/2021,Shanay,Suhani,HCS,HCS-133,7,1190,4960,3770,SA,10/11/2021,ET,12,110,25,d40g,1.5,10/11/2021,ET,3,10/14/2021,AW/LR,5.2750,2.0760,2.0240,2.1430,1.8550,1.8130,1.9950,348.1,AW,3072,AW,8.83,20211014,2655,W,3.1109,99.51,0.0753,0.9793,4.5951,5.6,0.142,101.649,98.6507,99.5502,98.2009,N,N,,,Nicholas,20211014.2,211.904,108.306,1.957,EricH,20211015,20211014,Nicholas,,Erin,Erin,Erin,,10/14/2021,0,10/15/2021,8,5a,5a,5a,5a,5a,5a,1,1,5a,5125,,,,,1.003,-0.1016,-0.2286,0.0254,-0.4826,-0.4318,-0.0508,0.1524
5126,210,18,8,,,failed in testing 2021-12-15; 1/3 of block is dim; patchup; got overheated?,,SG47,55-B,1.20,4/16/2021,Shanay,Alexis,HCS,HCS-133,9,1150,4910,3760,SA,10/6/2021,ET,12,110,25,d40g,1.5,10/6/2021,ET,69,12/14/2021,AW/LR,5.2570,2.0810,2.0180,2.1450,1.8600,1.8170,1.9840,346.5,AW,3132,AW,9.04,20211214,2169,W,6.5218,81.30,0.5071,9.1286,14.6611,24.3,0.319,80.8096,80.8096,79.0105,84.5577,N,N,,,LucasT,20211215.1,108.912,124.882,0.872,Mason,20211215,,,,Erin,LucasT,,,12/15/2021,1,12/15/2021,8,5a,5a,8,8,5a,5a,FALSE,FALSE,8,5126,,,,,1.001,-0.5588,-0.1016,-0.127,-0.4318,-0.3048,0.0508,-0.127
5127,211,18,7,48,6/1/2021,,33,SG47,55-B,0.33,4/16/2021,Suhani/Nicholas,Dhriti,HCS,HCS-83,6,1195,4940,3745,VM,5/19/2021,VM,10,110,25,d40g,2,5/19/2021,SA,6,5/25/2021,AW/LR,5.2720,2.0480,2.0000,2.1500,1.8350,1.8070,1.9880,344.4,AW,3018,AW,8.76,20210525,2632,W,1.8366,98.65,0.4179,2.9635,5.0532,8.4,0.178,98.6507,97.1514,99.4003,99.4003,N,N,,,Erin,20210526.2,400.401,208.966,1.916,Mina,20210526,20210526,Erin,,Adin,Adin,Adin,33A18,5/26/2021,1,5/26/2021,5b,5b,5b,5a,5a,5a,5a,1,1,5a,5127,3,3,A,18,0.997,-0.1778,-0.9398,-0.5842,-0.3048,-0.9398,-0.2032,-0.0254
5128,212,18,7,51,6/22/2021,About 20 buried fibers,38,SG47,55-B,0.50,4/16/2021,Raihana/Nicholas,Alexis,HCS,HCS-90,7,1180,5100,3920,CC,6/4/2021,VM,11,110,25,d40g,3.5,6/4/2021,SA,11,6/15/2021,AW/LR,5.2820,2.0740,2.0110,2.1460,1.8600,1.7970,1.9840,346.8,AW,3192,AW,9.21,20210615,2630,W,0.5622,98.58,0.0000,0.3422,3.8403,4.2,0.133,98.2009,100.6,98.051,97.4513,N,N,,,Zander,20210615.2,194.68,131.92,1.476,Erin,20210615.1,20210615,Zander,,Mason,Mina,Mina,38D18,6/15/2021,0,6/15/2021,5a,5a,5a,5a,5a,5a,5a,1,1,5a,5128,3,8,D,18,1.043,0.0762,-0.2794,-0.3048,-0.4064,-0.3048,-0.4572,-0.127
5129,213,18,7,73,11/30/2021,,,SG47,55-B,1.00,4/16/2021,Shanay,Alina,HCS,HCS-140,7,1190,5135,3945,SA,11/15/2021,ET,12,100,25,d40g,1.5,11/15/2021,ET,3,11/18/2021,AW/LR,5.2810,2.0740,2.0190,2.1440,1.8570,1.7930,1.9920,347.2,AW,3146,AW,9.06,20211118,2649,W,2.9236,99.29,0.0755,0.9060,3.8883,4.9,0.137,98.9505,99.4003,99.4003,99.4003,N,N,,,Erin,20211118.4,111.494,90.8262,1.228,Nicholas,20211118,20211118,Erin,,Erin,EricH,Erin,,11/18/2021,0,11/18/2021,5b,5a,5b,5a,5a,5a,5a,1,1,5a,5129,,,,,1.05,0.0508,-0.2794,-0.1016,-0.4572,-0.381,-0.5588,0.0762
5130,214,18,7,72,11/16/2021,,,SG47,55-B,0.75,4/16/2021,Alexis,Nicholas,HCS,HCS-138,7,1195,4980,3785,SA,11/4/2021,SA,12,110,25,d40g,1.5,11/4/2021,SA,5,11/9/2021,AW/LR,5.2810,2.0770,2.0260,2.1480,1.8450,1.7950,1.9870,347.2,AW,3148,AW,9.07,20211109,2654,W,0.2999,99.48,0.1130,1.5072,3.8056,5.4,0.139,100.6,99.1004,99.1004,99.1004,N,N,,,LucasT,20211111,136.314,66.9641,2.036,Vrishin,20211110.1,20211111.1,LucasT,,Erin,Erin,Erin,,11/11/2021,2,11/10/2021,5b,5a,5b,5a,5a,5a,5a,1,1,5a,5130,,,,,1.007,0.0508,-0.2032,0.0762,-0.3556,-0.6858,-0.508,-0.0508
5131,215,18,7,65,9/29/2021,,,SG47,55-B,0.75,4/19/2021,Alina,??,HCS,HCS-130,10,1165,4910,3745,SA,9/22/2021,SA,12,110,25,d40g,2,9/22/2021,ET,5,9/27/2021,AW/LR,5.2760,2.0800,2.0230,2.1410,1.8490,1.7960,1.9890,346.6,AW,3126,AW,9.02,20210927,2653,W,0.3748,99.44,0.0000,0.7539,2.5631,3.3,0.117,100,99.2504,99.2504,99.2504,N,N,,,Mina,20210927,168.768,76.0449,2.219,Mina,20210927,20210927,Mina,,Mina,Mina,Mina,,9/27/2021,0,9/27/2021,5b,5a,5b,5a,5a,5a,5a,1,1,5a,5131,,,,,0.997,-0.0762,-0.127,0,-0.5334,-0.5842,-0.4826,0
5132,162,17,7,49,6/8/2021,,38,SG47,58-C,0.33,4/19/2021,Erin,Alexis,HCS,HCS-84,9,1145,4935,3790,VM,5/26/2021,VM,10,110,25,d40g,1.5,5/26/2021,SA,8,6/3/2021,AW/LR,5.2260,2.0770,2.0210,2.1550,1.8700,1.8030,1.9870,345.4,AW,3198,AW,9.26,20210603,2663,W,0.2624,99.81,0.0376,0.6384,4.8442,5.5,0.142,100,99.8501,99.7001,99.7001,N,N,,,Mina,20210604,243.682,140.458,1.735,Zander,20210604.1,20210604,Erin,,Mason,Mason,Mason,38D17,6/4/2021,1,6/4/2021,5a,5a,5a,5a,5a,5a,5a,1,1,5a,5132,3,8,D,17,1.016,0.0508,-0.2032,-0.1016,-0.3302,0,-0.3048,-0.0508
5133,163,17,7,55,7/21/2021,,43,SG47,58-C,1.00,4/19/2021,Shanay,Nicholas,HCS,HCS-96,9,1145,4750,3605,CC,7/6/2021,GP,11,110,25,d40g,1.5,7/6/2021,SA,6,7/12/2021,AW/LR,5.2080,2.0610,2.0110,2.1550,1.8540,1.8040,1.9910,342.7,AW,3138,AW,9.16,20210712,2658,W,2.5862,99.63,0.1129,1.3168,3.2731,4.7,0.135,99.5502,99.7001,99.5502,99.7001,N,N,,,Erin,20210713,169.486,120.653,1.405,Mina,20210712,20210713,Erin,,Erin,Mina,Mina,43D17,7/13/2021,1,7/12/2021,5b,5a,5b,5a,5a,5a,5a,1,1,5a,5133,4,3,D,17,0.966,-0.4064,-0.6096,-0.3556,-0.3302,-0.4064,-0.2794,0.0508
5134,164,17,7,74,12/8/2021,patch job,,SG47,58-C,0.60,4/19/2021,Alina,Nicholas,HCS,HCS-102,6,1195,5000,3805,SA,8/5/2021,JL,11,110,25,d40g,2,8/5/2021,LR,123,12/6/2021,AW/LR,5.1950,2.0900,2.0110,2.1510,1.8650,1.8170,1.9890,343.7,AW,3250,AW,9.46,20211206,2604,W,1.8741,97.60,0.1920,3.2642,4.5315,8.0,0.173,97.7511,99.5502,97.901,95.2024,N,N,,,Mina,20211206,151.297,139.105,1.088,Mina,20211206.1,20211206,Mina,,Caroline,Mina,Mina,,12/6/2021,0,12/6/2021,5b,5a,5a,5b,5b,5a,5a,1,1,5b,5134,,,,,1.02,-0.7366,0.127,-0.3556,-0.4318,-0.127,0.0508,0
5135,165,17,7,56,7/27/2021,,43,SG47,58-C,0.60,4/19/2021,Alina,Nicholas,HCS,HCS-98,6,1190,4830,3640,SA,7/15/2021,SA,11,110,25,d40g,2,7/15/2021,SA,6,7/21/2021,AW/LR,5.2220,2.0770,2.0140,2.1580,1.8640,1.8100,1.9870,345.1,AW,3206,AW,9.29,20210721,2632,W,1.9116,98.65,0.1140,1.6337,3.4954,5.2,0.151,99.7001,97.901,98.6507,98.3508,N,N,,,Mason,20210722.1,129.772,73.9461,1.755,Mina,20210726,20210723,Mason,,Adin,Adin,Adin,43C17,7/22/2021,1,7/26/2021,5a,5a,5a,5a,5a,5a,5a,1,1,5a,5135,4,3,C,17,0.976,-0.0508,-0.2032,-0.2794,-0.254,-0.1524,-0.127,-0.0508
5136,166,17,7,61,9/1/2021,,46,SG47,58-C,0.80,4/19/2021,Shanay,Alina,HCS,HCS-104,7,1170,4785,3615,SA,8/24/2021,SA,12,110,25,d40g,2,8/24/2021,ET,3,8/27/2021,AW/LR,5.2240,2.0770,2.0150,2.1580,1.8500,1.7850,1.9890,343.8,AW,3086,AW,8.98,20210827,2650,W,3.4108,99.33,0.0755,1.9245,6.9057,8.9,0.161,100.15,98.051,98.5007,100.6,N,N,,,LucasT,20210830.3,175.581,105.286,1.668,Mason,20210831,20210827,Erin,,Caroline,Caroline,Caroline,46C17,8/30/2021,3,8/31/2021,5b,5a,5b,5a,5a,5a,5a,1,1,5a,5136,4,6,C,17,0.969,0,-0.2032,-0.254,-0.254,-0.508,-0.762,0
5137,167,17,7,53,7/7/2021,,41,SG47,58-C,0.80,4/19/2021,Shanay,Alexis,HCS,HCS-94,9,1140,4755,3615,SA,6/21/2021,GP,11,110,25,d40g,2,6/21/2021,SA,8,6/29/2021,AW/LR,5.2100,2.0750,2.0190,2.1620,1.8540,1.8110,1.9950,345.0,AW,3206,AW,9.29,20210629,2666,W,0.5997,99.93,0.0000,0.1875,16.8792,17.1,0.086,100.15,99.7001,100,99.8501,N,N,,,Erin,20210629.4,120.988,91.0744,1.328,Zander,20210629.1,20210629,Erin,,Erin,Zander,Zander,41B17,6/29/2021,0,6/29/2021,5a,5a,5a,5a,5a,5a,5a,1,1,5a,5137,4,1,B,17,0.969,-0.3556,-0.254,-0.1524,-0.1524,-0.4064,-0.1016,0.1524
5138,168,17,7,58,8/11/2021,,47,SG47,58-C,1.12,4/19/2021,Nicholas,Alina,HCS,HCS-100,7,1185,4820,3635,SA,7/29/2021,JL,11,110,25,d40g,2.5,7/29/2021,SA,6,8/4/2021,AW/LR,5.2250,2.0710,2.0130,2.1520,1.8550,1.7960,1.9890,343.6,AW,3024,AW,8.80,20210804,2648,W,1.6117,99.25,0.1888,0.6042,3.8897,4.7,0.122,100.6,96.8516,99.4003,100.15,N,N,,,LucasT,20210805.1,184.408,116.885,1.578,Erin,20210804.1,20210806,Erin,,Adin,Adin,Adin,47B17,8/5/2021,1,8/4/2021,5a,5a,5a,5a,5a,5a,5a,1,1,5a,5138,4,7,B,17,0.974,0.0254,-0.3556,-0.3048,-0.4064,-0.381,-0.4826,0
5139,169,17,7,63,9/15/2021,,,SG47,58-B,1.00,4/19/2021,Nicholas,Matthew,HCS,HCS-126,9,1140,4855,3715,SA,8/30/2021,ET,11,110,25,d40g,3,8/30/2021,ET,9,9/8/2021,AW/LR,5.2270,2.0780,2.0270,2.1480,1.8600,1.8070,1.9890,345.1,AW,3128,AW,9.06,20210908,2661,W,1.1994,99.74,0.0376,0.4885,2.9312,3.5,0.115,99.7001,100,99.5502,99.7001,N,N,,,Mina,20210908.4,96.3191,71.9803,1.338,Vrishin,20210908.2,20210908,Mina,,Erin,Erin,Erin,,9/8/2021,0,9/8/2021,5a,5a,5a,5a,5a,5a,5a,1,1,5a,5139,,,,,0.996,0.0762,-0.1778,0.0508,-0.508,-0.254,-0.2032,0
5140,170,17,7,54,7/13/2021,,42,SG47,58-B,0.75,4/19/2021,Alexis,Nicholas,HCS,HCS-95,9,1140,4835,3695,CC,6/29/2021,JL,11,110,25,d40g,1.5,6/29/2021,SA,7,7/6/2021,AW/LR,5.2270,2.0710,2.0230,2.1570,1.8490,1.7960,1.9890,344.4,AW,3086,AW,8.96,20210706,2645,W,1.7991,99.14,0.0000,0.8696,3.6295,4.5,0.135,98.8006,99.1004,99.5502,99.1004,N,N,,,Mina,20210707.1,165.079,78.406,2.105,Nicholas,20210707,20210706,Mina,,Erin,Erin,Erin,42B17,7/7/2021,1,7/7/2021,5b,5a,5b,5a,5a,5a,5a,1,1,5a,5140,4,2,B,17,0.99,0.0762,-0.3556,-0.0508,-0.2794,-0.5334,-0.4826,0
5141,171,17,7,56,7/27/2021,,44,SG47,58-B,0.75,4/20/2021,Alina,Matthew,HCS,HCS-98,6,1145,4640,3495,SA,7/16/2021,SA,11,110,25,d40g,1.5,7/16/2021,SA,5,7/21/2021,AW/LR,5.2250,2.0620,2.0140,2.1500,1.8680,1.8100,1.9920,344.5,AW,3120,AW,9.06,20210721,2604,W,1.0495,97.60,0.0768,1.5745,5.6836,7.3,0.155,96.2519,98.051,98.6507,97.4513,N,N,,,Mason,20210722,218.351,122.498,1.782,Mina,20210722,20210722,Mason,,Adin,Mina,Adin,44B17,7/22/2021,1,7/22/2021,5b,5a,5b,5b,5a,5a,5a,1,1,5b,5141,4,4,B,17,0.937,0.0254,-0.5842,-0.2794,-0.4572,-0.0508,-0.127,0.0762
5142,172,17,7,56,7/27/2021,,44,SG47,58-B,0.75,4/20/2021,Alina,Matthew,HCS,HCS-97,7,1175,4810,3635,GP,7/14/2021,GP,11,110,25,d40g,5,7/14/2021,SA,7,7/21/2021,AW/LR,5.2220,2.0760,2.0170,2.1530,1.8530,1.8080,1.9890,344.4,AW,3080,AW,8.94,20210721,2649,W,1.6117,99.29,0.0378,1.0570,5.3605,6.5,0.161,100.15,98.3508,99.8501,98.8006,N,N,,,Mason,20210722,222.856,122.498,1.819,Mina,20210722,20210722,Mason,,Adin,Mina,Adin,44C17,7/22/2021,1,7/22/2021,5a,5a,5a,5a,5a,5a,5a,1,1,5a,5142,4,4,C,17,0.974,-0.0508,-0.2286,-0.2032,-0.381,-0.4318,-0.1778,0
5143,173,17,7,58,8/11/2021,,47,SG47,58-B,0.60,4/20/2021,Alina,Matthew,HCS,HCS-101,9,1140,4805,3665,CC,7/30/2021,JL,11,110,25,d40g,2,7/30/2021,SA,6,8/5/2021,AW/LR,5.2250,2.0780,2.0260,2.1580,1.8530,1.7950,1.9900,345.0,AW,3068,AW,8.89,20210805,2651,W,0.8246,99.36,0.0754,1.0939,5.6205,6.8,0.149,101.199,97.3013,99.5502,99.4003,N,N,,,Mason,20210810,165.812,118.007,1.405,Erin,20210809,20210806,Adin,,Adin,Erin,Mason,47A17,8/10/2021,5,8/9/2021,5a,5a,5a,5a,5a,5a,5a,1,1,5a,5143,4,7,A,17,0.982,0.0254,-0.1778,0.0254,-0.254,-0.4318,-0.508,0.0254
5144,174,17,7,56,7/27/2021,,44,SG47,58-B,0.60,4/20/2021,Alina,Matthew,HCS,HCS-97,8,1145,4715,3570,SA,7/13/2021,GP,11,110,25,d40g,1.5,7/13/2021,SA,8,7/21/2021,AW/LR,5.2210,2.0680,2.0110,2.1610,1.8740,1.8190,1.9910,345.9,AW,3134,AW,9.06,20210721,2643,W,1.3868,99.06,0.0757,2.3080,6.9996,9.4,0.181,99.2504,98.051,99.5502,99.4003,N,N,,,Mason,20210722,200.617,122.498,1.638,Mina,20210722,20210722,Mason,,Adin,Mina,Adin,44D17,7/22/2021,1,7/22/2021,5a,5a,5a,5a,5a,5a,5a,1,1,5a,5144,4,4,D,17,0.957,-0.0762,-0.4318,-0.3556,-0.1778,0.1016,0.1016,0.0508
5145,175,17,7,48,6/1/2021,,37,SG47,58-B,1.00,4/20/2021,Ritvik/Alexis,Suhani,HCS,HCS-81,7,1185,4805,3620,VM,5/12/2021,JL,10,110,25,d40g,1.5,5/12/2021,ET,12,5/24/2021,AW/LR,5.2180,2.0880,2.0140,2.1610,1.8700,1.8070,1.9880,345.8,AW,3090,AW,8.94,20210524,2648,W,1.0495,99.25,0.0378,0.3021,3.4743,3.8,0.128,98.8006,99.1004,99.5502,99.5502,N,N,,,Zander,20210526,356.322,259.01,1.376,Zander,20210525.1,20210525,Zander,,Adin,Adin,Adin,37C17,5/26/2021,2,5/25/2021,5a,5a,5a,5a,5a,5a,5a,1,1,5a,5145,3,7,C,17,0.97,-0.1524,0.0762,-0.2794,-0.1778,0,-0.2032,-0.0254
5146,176,17,7,60,8/25/2021,,,SG47,39-A,1.00,4/20/2021,Matthew/Dhriti,Alexis,HCS,HCS-97,9,1140,4785,3645,SA,7/8/2021,GP,11,110,25,d40g,1.5,7/9/2021,SA,41,8/19/2021,AW/LR,5.2000,2.0620,2.0140,2.1550,1.8630,1.8200,1.9930,343.6,AW,3164,AW,9.21,20210819,2584,W,1.3868,96.85,0.2322,2.8251,6.7725,9.8,0.186,96.2519,98.9505,94.7526,97.4513,N,N,,,Mason,20210819,129.922,81.0536,1.603,Mason,20210819,20210819,Mason,,Caroline,Mina,Mina,,8/19/2021,0,8/19/2021,5c,5a,5b,5c,5b,5a,5a,1,1,5b,5146,,,,,0.977,-0.6096,-0.5842,-0.2794,-0.3302,-0.1778,0.127,0.1016
5147,177,17,7,69,10/27/2021,,,SG47,58-B,0.36,4/21/2021,Erin,Alexis,HCS,HCS-135,8,1145,4990,3845,SA,10/19/2021,ET,12,110,25,d40g,2,10/19/2021,SA,3,10/22/2021,LR,5.2240,2.0700,2.0310,2.1490,1.8560,1.8070,1.9870,344.4,LR,3108,LR,9.02,20211022,2656,W,0.9745,99.55,0.0377,0.4518,6.8524,7.3,0.117,100.6,98.6507,99.5502,99.4003,N,N,,,Erin,20211022,130.13,101.873,1.277,LucasT,20211025,20211022,Erin,,Mina,Mina,Mina,,10/22/2021,0,10/25/2021,5a,5a,5a,5a,5a,5a,5a,1,1,5a,5147,,,,,1.031,0,-0.381,0.1524,-0.4826,-0.3556,-0.2032,-0.0508
5148,178,17,7,52,6/29/2021,,40,SG47,58-C,0.80,4/21/2021,Shanay,Alexis,HCS,HCS-92,9,1135,5020,3885,VM,6/15/2021,VM,11,110,25,d40g,1.5,6/15/2021,ET,7,6/22/2021,AW/LR,5.2270,2.0930,2.0190,2.1590,1.8680,1.8070,1.9900,346.8,AW,3216,AW,9.27,20210622,2655,W,0.5997,99.51,0.0753,1.2429,4.4444,5.8,0.139,98.3508,101.649,96.5517,101.499,N,N,,,Mina,20210622.2,159.761,91.8586,1.739,Zander,20210622.2,20210622,Zander,,Erin,Erin,Mina,40C17,6/22/2021,0,6/22/2021,5a,5a,5a,5a,5a,5a,5a,1,1,5a,5148,4,0,C,17,1.041,0.0762,0.2032,-0.1524,-0.2286,-0.0508,-0.2032,0.0254
5149,179,17,7,64,9/22/2021,58-C/58-B,,SG47,58-C,1.20,4/21/2021,Shanay,Alexis,HCS,HCS-127,9,1140,4860,3720,SA,9/9/2021,ET,12,110,25,d40g,2,9/9/2021,ET,5,9/14/2021,AW/LR,5.2240,2.0780,2.0250,2.1460,1.8460,1.8040,1.9890,343.9,AW,3154,AW,9.17,20210914,2651,W,2.1739,99.36,0.0754,1.4334,5.4696,7.0,0.121,100.15,98.051,99.4003,99.8501,N,N,,,LucasT,20210915.3,138.63,90.9497,1.524,EricH,20210915,20210915.1,LucasT,,Erin,Erin,Erin,,9/15/2021,1,9/15/2021,5b,5a,5b,5a,5a,5a,5a,1,1,5a,5149,,,,,0.997,0,-0.1778,0,-0.5588,-0.6096,-0.2794,0
5150,180,17,7,45,5/10/2021,,36,SG47,58-C,0.75,4/21/2021,Alexis,Dhriti,HCS,HCS-78,7,1185,4920,3735,MR,4/23/2021,ET,10,110,25,d40g,2,4/23/2021,ET,6,4/29/2021,AW/LR,5.2230,2.0660,2.0220,2.1640,1.8500,1.8110,1.9860,344.9,AW,3086,AW,8.95,20210429,2654,W,0.6372,99.48,0.3391,1.9593,7.0837,9.4,0.174,99.8501,99.7001,99.1004,99.2504,N,N,,,Zander,20210503.4,259.076,218.723,1.185,Jerome,20210503.1,20210430,Mason,,Mason,Mason,Adin,36D17,5/3/2021,4,5/3/2021,5a,5a,5a,5a,5a,5a,5a,1,1,5a,5150,3,6,D,17,1.001,-0.0254,-0.4826,-0.0762,-0.1016,-0.508,-0.1016,-0.0762
5151,181,17,7,49,6/8/2021,,37,SG47,39-A,0.75,4/21/2021,Alexis,Dhriti,HCS,HCS-82,7,1185,4850,3665,SA,5/18/2021,VM,10,110,25,d40g,2,5/18/2021,SA,6,5/24/2021,AW/LR,5.2180,2.0960,2.0180,2.1600,1.8720,1.8000,1.9850,345.8,AW,3070,AW,8.88,20210524,2656,W,1.7991,99.55,0.1506,1.9955,6.8901,9.0,0.173,97.7511,101.199,97.7511,101.499,N,N,,,Mina,20210525.3,371.343,281.287,1.320,Zander,20210525,20210525,Mina,,Adin,Zander,Zander,37B17,5/25/2021,1,5/25/2021,5a,5a,5a,5a,5a,5a,5a,1,1,5a,5151,3,7,B,17,0.982,-0.1524,0.2794,-0.1778,-0.2032,0.0508,-0.381,-0.1016
5152,182,17,7,57,8/4/2021,,45,SG47,39-A,0.75,4/21/2021,Alexis,Dhriti,HCS,HCS-99,7,1185,4945,3760,SA,7/22/2021,CC,11,110,25,d40g,2,7/22/2021,SA,5,7/27/2021,AW/LR,5.2250,2.0670,2.0240,2.1530,1.8480,1.8080,1.9910,344.4,AW,3187,AW,9.25,20210727,2649,W,1.9491,99.29,0.1133,1.4723,2.0008,3.6,0.129,99.7001,100.75,97.7511,98.9505,N,N,,,Nicholas,20210728.3,176.998,103.016,1.718,Nicholas,20210728.1,20210728,Nicholas,,Mason,Mason,Mason,45C17,7/28/2021,1,7/28/2021,5b,5a,5b,5a,5a,5a,5a,1,1,5a,5152,4,5,C,17,1.008,0.0254,-0.4572,-0.0254,-0.381,-0.5588,-0.1778,0.0508
5153,183,17,7,53,7/7/2021,,41,SG47,39-A,1.25,4/21/2021,Matthew,Alexis,HCS,HCS-93,8,1145,4850,3705,VM,6/18/2021,SA,11,110,25,d40g,1.5,6/18/2021,ET,11,6/29/2021,AW/LR,5.2260,2.0800,2.0190,2.1620,1.8650,1.7900,1.9890,345.4,AW,3204,AW,9.28,20210629,2639,W,0.4123,98.91,0.0379,0.5305,5.9871,6.6,0.145,99.7001,98.8006,98.8006,98.3508,N,N,,,Mina,20210629.2,176.24,77.1041,2.286,Zander,20210629,20210629,Mina,,Erin,Erin,Erin,41A17,6/29/2021,0,6/29/2021,5b,5a,5b,5a,5a,5a,5a,1,1,5a,5153,4,1,A,17,0.993,0.0508,-0.127,-0.1524,-0.1524,-0.127,-0.635,0
5154,184,17,7,59,8/19/2021,,46,SG47,39-A,0.75,4/21/2021,Alexis,Sparsh,HCS,HCS-101,8,1145,4950,3805,SA,8/4/2021,JL,11,110,25,d40g,1.5,8/4/2021,SA,6,8/10/2021,AW/LR,5.2260,2.0660,2.0110,2.1550,1.8530,1.8050,1.9900,344.0,AW,3152,AW,9.16,20210810,2641,W,1.3493,98.99,0.0757,0.8709,3.7864,4.7,0.129,100.3,98.051,98.6507,98.9505,N,N,,,Mason,20210810.1,166.776,100.717,1.656,Mason,20210811,20210810,Mina,,Mason,Mina,Erin,46D17,8/10/2021,0,8/11/2021,5a,5a,5a,5a,5a,5a,5a,1,1,5a,5154,4,6,D,17,1.02,0.0508,-0.4826,-0.3556,-0.3302,-0.4318,-0.254,0.0254
5155,185,17,7,55,7/21/2021,,43,SG47,58-C,1.20,4/22/2021,Dhriti,Sparsh,HCS,HCS-96,6,1195,4870,3675,SA,7/7/2021,GP,11,110,25,d40g,1.5,7/8/2021,SA,6,7/14/2021,AW/LR,5.2240,2.0510,2.0110,2.1560,1.8700,1.7940,1.9890,343.5,AW,3154,AW,9.18,20210714,2625,W,2.9985,98.39,0.8762,99.0476,0.0000,99.9,0.130,99.1004,96.4018,99.4003,98.6507,N,N,,,Nicholas,20210715.1,219.689,74.4928,2.949,Nicholas,20210715,20210715,Nicholas,,Erin,Erin,Erin,43B17,7/15/2021,1,7/15/2021,5b,5a,5b,5a,5a,5a,5a,1,1,5a,5155,4,3,B,17,0.985,0,-0.8636,-0.3556,-0.3048,0,-0.5334,0
5156,186,17,7,54,7/13/2021,,42,SG47,58-C,0.80,4/22/2021,Sparsh,Alexis,HCS,HCS-95,6,1190,4930,3740,CC,6/28/2021,JL,11,110,25,d40g,2.5,6/28/2021,LR,8,7/6/2021,AW/LR,5.2270,2.0670,2.0110,2.1580,1.8450,1.7900,1.9900,343.4,AW,3108,AW,9.05,20210706,2655,W,4.0854,99.51,0.0753,3.0132,32.7307,35.8,0.132,100.15,98.8006,99.8501,99.2504,N,N,,,Erin,20210707.2,107.18,78.406,1.367,Nicholas,20210707,20210709,Erin,,Erin,Mason,Mason,42C17,7/7/2021,1,7/7/2021,5b,5a,5b,5a,5a,5a,5a,1,1,5a,5156,4,2,C,17,1.002,0.0762,-0.4572,-0.3556,-0.254,-0.635,-0.635,0.0254
5157,187,17,7,57,8/4/2021,,45,SG47,58-C,0.75,4/22/2021,Alexis,Matthew,HCS,HCS-98,8,1145,4790,3645,SA,7/20/2021,CC,11,110,25,d40g,3,7/20/2021,SA,7,7/27/2021,AW/LR,5.2220,2.0720,2.0240,2.1550,1.8570,1.8070,2.0010,345.7,AW,3139,AW,9.08,20210727,2658,W,0.4498,99.63,0.0000,0.7524,3.9503,4.7,0.132,100,99.1004,99.7001,99.7001,N,N,,,EricH,20210728.1,100.374,66.6423,1.506,EricH,20210728,20210728,Mina,,Mason,Mason,Mason,45B17,7/28/2021,1,7/28/2021,5a,5a,5a,5a,5a,5a,5a,1,1,5a,5157,4,5,B,17,0.977,-0.0508,-0.3302,-0.0254,-0.3302,-0.3302,-0.2032,0.3048
5158,188,17,7,61,9/1/2021,,,SG47,58-C,0.90,4/22/2021,Sparsh,Alexis,HCS,HCS-103,7,1175,4935,3760,JL,8/17/2021,JL,12,110,25,d40g,1.5,8/17/2021,SA,6,8/23/2021,AW/LR,5.2250,2.0690,2.0170,2.1530,1.8570,1.8130,1.9910,344.8,AW,3138,AW,9.10,20210823,2664,W,10.0825,99.85,0.0375,1.6141,3.8664,5.5,0.139,100.15,99.5502,99.8501,99.8501,N,N,,,LucasT,20210825.1,157.225,101.053,1.556,Mason,20210824.1,20210825,LucasT,,Caroline,Mina,Mina,,8/25/2021,2,8/24/2021,5a,5a,5a,5a,5a,5a,5a,1,1,5a,5158,,,,,1.008,0.0254,-0.4064,-0.2032,-0.381,-0.3302,-0.0508,0.0508
5159,189,17,7,69,10/27/2021,,,SG47,58-C,0.75,4/22/2021,Alexis,Alina,HCS,HCS-134,6,1195,4900,3705,WW,10/15/2021,SA,12,110,25,d40g,1.5,10/15/2021,ET,7,10/22/2021,LR,5.2200,2.0730,2.0030,2.1620,1.8560,1.8010,1.9880,344.0,LR,3082,LR,8.96,20211022,2658,W,1.2744,99.63,0.0000,0.7524,8.2769,9.0,0.107,101.049,98.6507,99.5502,99.2504,N,N,,,Erin,20211022,115.799,101.873,1.137,LucasT,20211025,20211022,Erin,,Mina,Mina,Mina,,10/22/2021,0,10/25/2021,5b,5a,5b,5a,5a,5a,5a,1,1,5a,5159,,,,,0.993,-0.1016,-0.3048,-0.5588,-0.1524,-0.3556,-0.3556,-0.0254
5160,190,17,7,74,12/8/2021,,,SG47,58-C,1.00,4/22/2021,Dhriti,Suhani,HCS,HCS-142,7,1190,5045,3855,SA,11/22/2021,ET,13,110,25,d40g,3,11/22/2021,ET,11,12/3/2021,AW/LR,5.2060,2.0610,2.0040,2.1450,1.8690,1.8000,1.9820,341.1,AW,3116,AW,9.13,20211203,2621,W,1.9116,98.24,0.1908,1.7551,3.0904,5.0,0.157,98.9505,97.1514,97.1514,99.7001,N,N,,,Mina,20211203.1,155.316,89.9464,1.727,EricH,20211203,20211203,Mina,,Mina,Mina,Mina,,12/3/2021,0,12/3/2021,5b,5a,5b,5a,5a,5a,5a,1,1,5a,5160,,,,,1.033,-0.4572,-0.6096,-0.5334,-0.5842,-0.0254,-0.381,-0.1778
5161,191,17,7,52,6/29/2021,,40,SG47,58-C,1.00,4/22/2021,Sparsh/Alexis,Suhani,HCS,HCS-83,8,1140,4735,3595,VM,5/24/2021,VM,10,110,25,d40g,2.5,5/24/2021,SA,30,6/23/2021,AW/LR,5.2080,2.0700,2.0240,2.1600,1.8570,1.8140,1.9780,343.7,AW,3024,AW,8.80,20210623,2646,N,0.1499,99.18,0.1134,1.9274,6.5760,8.6,0.161,100,99.7001,97.901,99.1004,N,N,,,Erin,20210623.1,199.175,150.829,1.321,Mina,20210624,20210623,Mina,,Erin,Zander,Zander,40D17,6/23/2021,0,6/24/2021,5b,5b,5a,5a,5a,5a,5a,1,1,5a,5161,4,0,D,17,0.964,-0.4064,-0.381,-0.0254,-0.2032,-0.3302,-0.0254,-0.2794
5162,192,17,7,55,7/21/2021,,43,SG47,58-C,0.75,4/22/2021,Alexis,Matthew,HCS,HCS-96,8,1145,4995,3850,SA,7/1/2021,JL,11,110,25,d40g,2,7/1/2021,LR,11,7/12/2021,AW/LR,5.2230,2.0660,2.0140,2.1570,1.8710,1.8110,1.9870,344.9,AW,3190,AW,9.25,20210712,2662,W,1.7991,99.78,0.0376,1.4651,2.7423,4.2,0.138,100.75,98.8006,100,99.5502,N,N,,,Erin,20210713,166.715,120.653,1.382,Mina,20210712,20210713,Erin,,Erin,Mina,Mina,43A17,7/13/2021,1,7/12/2021,5a,5a,5a,5a,5a,5a,5a,1,1,5a,5162,4,3,A,17,1.032,-0.0254,-0.4826,-0.2794,-0.2794,0.0254,-0.1016,-0.0508
5163,193,17,7,61,9/1/2021,,,SG47,58-C,0.75,4/23/2021,Alexis,Alina,HCS,HCS-103,9,1140,4830,3690,JL,8/18/2021,JL,12,110,25,d40g,1.5,8/18/2021,SA,6,8/24/2021,AW/LR,5.2230,2.0930,2.0280,2.1520,1.8720,1.8100,1.9890,346.5,AW,3092,AW,8.92,20210824,2646,W,0.7121,99.18,0.0378,0.7181,2.6833,3.4,0.113,99.1004,99.2504,99.5502,98.8006,N,N,,,LucasT,20210826.1,153.373,90.609,1.693,Mina,20210825.1,20210826,Erin,,Erin,Erin,EricH,,8/26/2021,2,8/25/2021,5a,5a,5a,5a,5a,5a,5a,1,1,5a,5163,,,,,0.989,-0.0254,0.2032,0.0762,-0.4064,0.0508,-0.127,0
5164,194,17,7,60,8/25/2021,,,SG47,58-B,1.00,4/23/2021,Shanay,Alexis,HCS,HCS-103,8,1150,4915,3765,JL,8/12/2021,JL,12,110,25,d40g,9,8/13/2021,LR,6,8/19/2021,AW/LR,5.2250,2.0680,2.0220,2.1520,1.8670,1.8130,1.9870,345.0,AW,3158,AW,9.15,20210819,2652,W,0.5247,99.40,0.0754,1.0181,5.7692,6.9,0.162,100,98.6507,99.2504,99.7001,N,N,,,Mason,20210819.1,170.781,108.491,1.574,Mason,20210824,20210819,Mason,,Caroline,Mina,Mina,,8/19/2021,0,8/24/2021,5a,5a,5a,5a,5a,5a,5a,1,1,5a,5164,,,,,1.009,0.0254,-0.4318,-0.0762,-0.4064,-0.0762,-0.0508,-0.0508
5165,195,17,7,51,6/22/2021,,39,SG47,58-B,0.80,4/23/2021,Shanay,Alexis,HCS,HCS-91,9,1140,4825,3685,VM,6/9/2021,JL,11,110,25,d40g,1.5,6/9/2021,ET,6,6/15/2021,AW/LR,5.2200,2.0820,2.0180,2.1630,1.8430,1.8020,1.9870,344.6,AW,3110,AW,9.03,20210615,2656,W,1.1994,99.55,0.0377,1.0166,4.4428,5.5,0.141,99.7001,99.5502,99.5502,99.4003,N,N,,,Zander,20210616,250.859,140.574,1.785,Mina,20210615,20210616,Zander,,Mason,Mina,Mina,39B17,6/16/2021,1,6/15/2021,5b,5a,5b,5a,5a,5a,5a,1,1,5a,5165,3,9,B,17,0.988,-0.1016,-0.0762,-0.1778,-0.127,-0.6858,-0.3302,-0.0508
5166,196,17,7,72,11/16/2021,,,SG47,58-B,0.45,4/26/2021,Erin,Alexis,HCS,HCS-138,8,1145,4955,3810,SA,11/1/2021,ET,12,110,25,d40g,2.5,11/1/2021,ET,3,11/4/2021,AW/LR,5.2230,2.0790,2.0290,2.1590,1.8490,1.8020,1.9900,345.3,AW,3114,AW,9.02,20211104,2647,W,1.4618,99.21,0.1511,2.1912,4.0423,6.4,0.156,100.9,99.1004,98.8006,98.051,N,N,,,Nicholas,20211104.4,176.725,129.35,1.366,Nicholas,20211104,20211104,Nichoas,,Erin,Erin,Erin,,11/4/2021,0,11/4/2021,5b,5a,5b,5a,5a,5a,5a,1,1,5a,5166,,,,,1.021,-0.0254,-0.1524,0.1016,-0.2286,-0.5334,-0.3302,0.0254
5167,197,17,7,49,6/8/2021,,37,SG47,58-B,0.35,4/26/2021,Erin,Alexis,HCS,HCS-82,8,1135,4960,3825,VM,5/14/2021,VM,10,110,25,d40g,2,5/14/2021,ET,10,5/24/2021,AW/LR,5.2180,2.0870,2.0200,2.1550,1.8620,1.7910,1.9710,343.2,AW,3098,AW,9.03,20210524,2651,W,0.7496,99.36,0.0000,0.9430,6.0732,7.0,0.149,95.0525,103.748,93.7031,104.948,N,N,,,Mina,20210525.3,322.813,281.287,1.148,Zander,20210525,20210525,Mina,,Adin,Zander,Zander,37A17,5/25/2021,1,5/25/2021,5b,5a,5b,5a,5b,5a,5a,1,1,5b,5167,3,7,A,17,1.025,-0.1524,0.0508,-0.127,-0.3302,-0.2032,-0.6096,-0.4572
5168,198,17,7,68,10/19/2021,,,SG47,55-A,0.65,4/26/2021,Vishwa,Alexis,HCS,HCS-132,8,1140,4735,3595,SA,10/4/2021,SA,12,110,25,d40g,2,10/4/2021,ET,7,10/11/2021,AW/LR,5.2240,2.0610,2.0270,2.1600,1.8510,1.8110,1.9840,344.5,AW,3088,AW,8.96,20211011,2653,W,0.3374,99.44,0.0000,0.4146,3.1285,3.5,0.114,100.45,99.1004,99.5502,98.6507,N,N,,,Mina,20211011.1,154.176,89.6954,1.719,Mina,20211011,20211011,Mina,,Mina,Mina,Mina,,10/11/2021,0,10/11/2021,5b,5a,5b,5a,5a,5a,5a,1,1,5a,5168,,,,,0.964,0,-0.6096,0.0508,-0.2032,-0.4826,-0.1016,-0.127
5169,199,17,7,57,8/4/2021,58-B/39-B,45,SG47,58-B,0.30,4/26/2021,Erin,Alexis,HCS,HCS-99,6,1190,4960,3770,SA,7/21/2021,CC,11,110,25,d40g,2,7/21/2021,SA,6,7/27/2021,AW/LR,5.2240,2.0720,2.0210,2.1430,1.8580,1.8020,1.9900,343.7,AW,3172,AW,9.23,20210727,2649,W,0.6747,99.29,0.4530,93.3560,6.1910,100.0,0.125,99.4003,99.2504,97.7511,100.75,N,N,,,Nicholas,20210728.3,184.534,103.016,1.791,Nicholas,20210728.1,20210728,Nicholas,,Mason,Mason,Mason,45A17,7/28/2021,1,7/28/2021,5b,5a,5b,5a,5a,5a,5a,1,1,5a,5169,4,5,A,17,1.01,0,-0.3302,-0.1016,-0.635,-0.3048,-0.3302,0.0254
5170,200,17,7,53,7/7/2021,,42,SG47,39-B,0.42,4/26/2021,Erin,Alexis,HCS,HCS-93,7,1190,4940,3750,ET,6/16/2021,GP,11,110,25,d40g,1.5,6/16/2021,SA,13,6/29/2021,AW/LR,5.2270,2.0720,2.0170,2.1530,1.8490,1.8050,1.9890,344.2,AW,3202,AW,9.30,20210629,2661,W,0.1874,99.74,0.0000,0.3758,2.4051,2.8,0.111,100,99.2504,100,99.7001,N,N,,,Erin,20210629.4,144.427,91.0744,1.586,Zander,20210629.1,20210629,Erin,,Erin,Zander,Zander,42D17,6/29/2021,0,6/29/2021,5b,5a,5b,5a,5a,5a,5a,1,1,5a,5170,4,2,D,17,1.005,0.0762,-0.3302,-0.2032,-0.381,-0.5334,-0.254,0
5171,201,17,8,72,11/16/2021,bad 2022 group 3 39-A/39-B,,SG47,39-A,1.00,4/26/2021,Nicholas,Alexis,HCS,HCS-139,9,1145,4970,3825,SA,11/5/2021,ET,12,110,25,d40g,2,11/5/2021,ET,7,11/12/2021,AW/LR,5.2250,2.0740,2.0320,2.1510,1.8550,1.7940,1.9930,344.8,AW,3110,AW,9.02,20211112,2644,N,3.4107,99.10,0.1135,3.5552,19.6293,23.3,0.169,98.6507,99.4003,99.2504,99.1004,N,N,,,Vrishin/Mina,20211112.4,123.27,68.4015,1.802,Vrishin,20211112.1,20211115,LucasT,,Caroline,LucasT,LucasT,,11/12/2021,0,11/12/2021,8,5a,5b,5a,5a,5a,5a,1,1,5a,5171,,,,,1.025,0.0254,-0.2794,0.1778,-0.4318,-0.381,-0.5334,0.1016
5172,202,17,7,66,10/6/2021,,,SG47,39-B,0.42,4/26/2021,Erin,Alexis,HCS,HCS-129,9,1140,4860,3720,SA,9/16/2021,SA,12,110,25,d40g,2,9/16/2021,SA,15,10/1/2021,AW/LR,5.2250,2.0710,2.0260,2.1490,1.8480,1.7960,1.9920,343.9,AW,3134,AW,9.11,20211001,2652,W,0.1499,99.40,0.0000,0.3771,3.2051,3.6,0.115,101.499,97.6012,99.8501,98.6507,N,N,,,Mina,20211001.5,150.03,93.3058,1.608,Vrishin,20211001.1,20211001,Erin,,Erin,Mina,Mina,,10/1/2021,0,10/1/2021,5b,5a,5b,5a,5a,5a,5a,1,1,5a,5172,,,,,0.997,0.0254,-0.3556,0.0254,-0.4826,-0.5588,-0.4826,0.0762
5173,203,17,7,51,6/22/2021,,39,SG47,58-C,0.42,4/26/2021,Erin,Alexis,HCS,HCS-91,8,1135,4940,3805,VM,6/8/2021,JL,11,110,25,d40g,2,6/8/2021,SA,7,6/15/2021,AW/LR,5.2260,2.0990,2.0270,2.1530,1.8630,1.7960,1.9870,345.9,AW,3218,AW,9.30,20210615,2657,W,1.4992,99.59,0.0376,0.8656,6.0595,7.0,0.152,99.2504,99.7001,99.5502,99.8501,N,N,,,Zander,20210615.2,221.884,131.92,1.682,Erin,20210615.1,20210615,Zander,,Mason,Mina,Mina,39A17,6/15/2021,0,6/15/2021,5a,5a,5a,5a,5a,5a,5a,1,1,5a,5173,3,9,A,17,1.02,0.0508,0.3556,0.0508,-0.381,-0.1778,-0.4826,-0.0508
5174,204,17,7,61,9/1/2021,needs patch,,SG47,39-B,1.00,4/26/2021,Nicholas,Alexis,HCS,HCS-84,8,1140,4975,3835,SA,5/27/2021,JL,11,110,25,d40g,3,5/27/2021,SA,91,8/26/2021,AW/LR,5.1940,2.0670,2.0180,2.1510,1.8520,1.8120,1.9810,341.5,AW,3154,AW,9.24,20210826,2625,W,1.6492,98.39,0.1905,2.7048,5.2952,8.2,0.176,98.051,98.6507,98.3508,98.5007,N,N,,,LucasT,20210827,114.765,87.9229,1.305,Mina,20210827.2,20210827.1,Erin,,Erin,Caroline,Caroline,,8/27/2021,1,8/27/2021,5b,5a,5b,5a,5a,5a,5a,1,1,5a,5174,,,,,1.028,-0.762,-0.4572,-0.1778,-0.4318,-0.4572,-0.0762,-0.2032
5175,205,17,7,66,10/6/2021,,,SG47,58-C,0.36,4/26/2021,Erin,Alina,HCS,HCS-131,7,1185,4930,3745,SA,9/28/2021,SA,12,110,25,d40g,2,9/28/2021,SA,3,10/1/2021,AW/LR,5.2240,2.0630,2.0260,2.1530,1.8510,1.8010,1.9860,343.7,AW,3128,AW,9.10,20211001,2646,W,0.8995,99.18,0.1134,0.4913,1.2850,1.9,0.104,100.3,97.6012,98.8006,100,N,N,,,Mina,20211001.2,142.113,96.8423,1.467,Vrishin,20211001.2,20211001,Mina,,Erin,Mina,Mina,,10/1/2021,0,10/1/2021,5b,5a,5b,5a,5a,5a,5a,1,1,5a,5175,,,,,1.004,0,-0.5588,0.0254,-0.381,-0.4826,-0.3556,-0.0762
5176,206,17,7,76,1/5/2022,,,SG47,58-C,3.00,4/26/2021,Nandini,Dhriti,HCS,HCS-144,7,1190,5015,3825,SA,12/10/2021,ET,15,110,25,d40g,2,12/11/2021,ET,4,12/15/2021,AW/LR,5.2220,2.0720,2.0190,2.1680,1.8500,1.8140,1.9850,345.4,AW,3120,AW,9.03,20211215,2628,W,1.8740,98.50,0.1522,1.7504,5.0609,7.0,0.167,99.4003,97.901,98.051,98.6507,N,N,,,LucasT,20211216.2,214.793,116.702,1.841,Mason,20211216.1,20211216,LucasT,,Erin,LucasT,LucasT,,12/16/2021,1,12/16/2021,5a,5a,5a,5a,5a,5a,5a,1,1,5a,5176,,,,,1.025,-0.0508,-0.3302,-0.1524,0,-0.508,-0.0254,-0.1016
5177,207,17,7,52,6/29/2021,,39,SG47,58-C,1.00,4/26/2021,Nicholas/Alexis,Suhani,HCS,HCS-92,6,1195,5170,3975,VM,6/11/2021,VM,11,110,25,d40g,2,6/11/2021,SA,11,6/22/2021,AW/LR,5.2250,2.0820,2.0140,2.1650,1.8700,1.8120,1.9900,346.7,AW,3252,AW,9.38,20210622,2656,W,1.3493,99.55,0.0753,1.4307,5.4593,7.0,0.150,99.2504,100,99.7001,99.2504,N,N,,,Mina,20210622.1,190.032,91.8586,2.069,Zander,20210622.2,20210622,Zander,,Erin,Erin,Mina,39C17,6/22/2021,0,6/22/2021,5a,5a,5a,5a,5a,5a,5a,1,1,5a,5177,3,9,C,17,1.065,0.0254,-0.0762,-0.2794,-0.0762,0,-0.0762,0.0254
5178,208,17,7,64,9/22/2021,,,SG47,58-C,0.75,4/26/2021,Alexis,Zander,HCS,HCS-127,7,1185,5045,3860,SA,9/8/2021,ET,12,110,25,d40g,2.5,9/8/2021,SA,6,9/14/2021,AW/LR,5.2190,2.0540,2.0160,2.1470,1.8460,1.8110,1.9900,342.5,AW,3134,AW,9.15,20210914,2646,W,5.5472,99.18,0.2268,1.2850,2.3810,3.9,0.123,100.9,97.1514,99.5502,99.1004,N,N,,,LucasT,20210915.3,155.901,90.9497,1.714,EricH,20210915,20210915.1,LucasT,,Erin,Erin,Erin,,9/15/2021,1,9/15/2021,5b,5a,5b,5a,5a,5a,5a,1,1,5a,5178,,,,,1.035,-0.127,-0.7874,-0.2286,-0.5334,-0.6096,-0.1016,0.0254
5179,209,17,7,62,9/8/2021,,,SG47,58-C,1.00,4/27/2021,Suhani,Dhriti,HCS,HCS-104,9,1140,4790,3650,SA,8/26/2021,ET,11,110,25,d40g,1.5,8/26/2021,SA,5,8/31/2021,AW/LR,5.2200,2.0730,2.0290,2.1570,1.8350,1.8050,1.9870,343.9,AW,2984,AW,8.68,20210831,2650,W,4.2353,99.33,0.1132,2.9811,8.4528,11.5,0.172,99.7001,98.6507,99.1004,99.8501,N,N,,,Erin,20210902.1,171.822,78.2551,2.196,Erin,20210902,20210902,Erin,,Erin,LucasT,EricH,,9/2/2021,2,9/2/2021,5c,5c,5b,5a,5a,5a,5a,1,1,5a,5179,,,,,0.978,-0.1016,-0.3048,0.1016,-0.2794,-0.889,-0.254,-0.0508
5180,210,17,7,61,9/1/2021,,,SG47,58-C,0.83,4/27/2021,Alina,Dhriti,HCS,HCS-104,6,1190,5060,3870,SA,8/23/2021,ET,12,110,25,d40g,1.5,8/23/2021,ET,4,8/27/2021,AW/LR,5.2300,2.0770,2.0140,2.1550,1.8580,1.7970,1.9900,344.8,AW,3048,AW,8.84,20210827,2646,W,1.4618,99.18,0.1512,1.1716,8.0877,9.4,0.157,100.15,98.2009,98.051,100.3,N,N,,,LucasT,20210830.3,158.123,105.286,1.502,Mason,20210831,20210827,Erin,,Caroline,Caroline,Caroline,,8/30/2021,3,8/31/2021,5a,5a,5a,5a,5a,5a,5a,1,1,5a,5180,,,,,1.037,0.1524,-0.2032,-0.2794,-0.3302,-0.3048,-0.4572,0.0254
5181,164,16,7,70,11/2/2021,,,SG47,54-C,1.00,4/27/2021,Suhani,Dhriti,HCS,HCS-135,6,1185,5130,3945,SA,10/21/2021,ET,12,110,25,d40g,1.5,10/21/2021,SA,5,10/26/2021,AW/LR,5.1790,2.0780,2.0270,2.1550,1.8560,1.8080,1.9890,342.4,AW,3126,AW,9.13,20211026,2656,W,1.8366,99.55,0.0377,0.3389,4.5934,5.0,0.128,101.649,98.051,99.5502,98.9505,N,N,,,LucasT,20211027,116.323,80.7857,1.440,Vrishin,20211027.1,20211027,LucasT,,Erin,EricH,Erin,,10/27/2021,1,10/27/2021,5a,5a,5a,5a,5a,5a,5a,1,1,5a,5181,,,,,1.058,0.0508,-0.1778,-0.0254,-0.4826,-0.2794,-0.1778,0
5182,165,16,7,60,8/25/2021,,,SG47,54-C,0.60,4/27/2021,Alina,Dhriti,HCS,HCS-103,7,1170,5045,3875,JL,8/17/2021,JL,12,110,25,d40g,2,8/17/2021,SA,6,8/23/2021,AW/LR,5.1780,2.0660,2.0170,2.1520,1.8590,1.8170,1.9910,341.7,AW,3126,AW,9.15,20210823,2655,W,0.2998,99.51,0.0377,2.6742,53.2957,56.0,0.120,99.4003,99.7001,99.2504,99.7001,N,N,,,Erin,20210824,129.23,89.3811,1.446,Mason,20210824.2,20210824,Erin,,Caroline,Mason,Mason,,8/24/2021,1,8/24/2021,5b,5a,5b,5a,5a,5a,5a,1,1,5a,5182,,,,,1.039,0.0254,-0.4826,-0.2794,-0.5588,-0.2032,0.0508,0.0508
5183,166,16,7,76,1/5/2022,,,SG47,54-C,1.00,4/27/2021,Suhani,Jerome,HCS,HCS-144,6,1190,4955,3765,SA,12/8/2021,SA,15,110,25,d40g,2,12/10/2021,ET,5,12/15/2021,AW/LR,5.1690,2.0820,2.0240,2.1540,1.8600,1.7990,1.9760,340.5,AW,3066,AW,9.01,20211215,2635,W,1.3493,98.76,0.1898,1.8975,4.8197,6.9,0.171,100,96.5517,98.9505,99.5502,N,N,,,LucasT,20211216.2,162.22,116.702,1.390,Mason,20211216.1,20211216,LucasT,,Erin,LucasT,LucasT,,12/16/2021,1,12/16/2021,5a,5a,5a,5a,5a,5a,5a,1,1,5a,5183,,,,,1.01,-0.2032,-0.0762,-0.1016,-0.508,-0.1778,-0.4064,-0.3302
