Repository: masonrh2/sphenix_cosmics

File: files/blocks_13-64.csv (part 44 of 56)
 DBN,Don't edit Block occurance,BL,Status,BNL shipment,Shipping date,Comment,Sector,Fiber type,Fiber batch,Filling time (h),FF date,Filled by,Checked by,W powder,W bucket number,Mold number,Empty mold (g),Filled mold (g),W filling mass (g),fibers loaded by,W filling date,W filled by,Epoxy batch,Resin mass (g),Hardener mass (g),potting notes,Epoxy filling time (min),Epoxy filling date,Epoxy preparer,Delta Mach-Pot,Machining date,Machined by,L (in),BT (in),BB (in),BH (in),ST (in),SB (in),SH (in),Volume (mL),Measured by,Mass (g),Measured by,Density(g/mL),Tested on,# Fibers N,Good end,ABS N-W (%),# Fibers / # Holes (%),10-15(%),15-50(%),50-75(%),r75 (%),R,T1(BL) Fiber %,T2(BR) Fiber %,T3(TL) Fiber %,T4(TR) Fiber %, missing row?,13 connected holes?,FOM_N,FOM_I,Tested by,Tested on,Scintillation (mV),Calibration (mV),Ratio (Calibrated Twice),Tested by,Tested on,Natural Pictures,Tested by,Retouch,Density Result Checked?,Light Checked?,Natural Pictures checked?,Sector ID (SSBBR),LT M/D/YYYY,Days Mach-LT,Scint M/D/YYYY,Block Grade,De,Di,LT,LTQ,Vi,Sci,Pic,X,LT-all,DBN,S-left,S-right,column,row,relative W weight,Δ(L) [mm],Δ(BT) [mm],Δ(BB) [mm],Δ(BH) [mm],Δ(ST) [mm],Δ(SB) [mm],Δ(SH) [mm]
5184,167,16,7,60,8/25/2021,,,SG47,54-C,0.75,4/27/2021,Alina,Suhani,HCS,HCS-99,7,1180,4925,3745,SA,7/22/2021,CC,11,110,25,d40g,2.5,7/22/2021,SA,28,8/19/2021,AW/LR,5.1620,2.0480,2.0200,2.1480,1.8400,1.7950,1.9930,338.1,AW,3118,AW,9.22,20210819,2570,W,0.4123,96.33,0.3113,2.3735,5.1362,7.8,0.168,96.8516,96.1019,94.9025,97.4513,N,N,,,Mason,20210819.1,142.837,108.491,1.317,Mason,20210824,20210819,Mason,,Caroline,Mina,Mina,,8/19/2021,0,8/24/2021,5c,5a,5b,5c,5b,5a,5a,1,1,5b,5184,,,,,1.005,-0.381,-0.9398,-0.2032,-0.6604,-0.6858,-0.508,0.1016
5185,168,16,7,56,7/27/2021,,46,SG47,54-C,2.00,4/27/2021,Nandini,Jerome,HCS,HCS-98,6,1140,4735,3595,SA,7/16/2021,CC,11,110,25,d40g,2,7/16/2021,SA,5,7/21/2021,AW/LR,5.1770,2.0610,2.0230,2.1490,1.8560,1.8290,1.9920,341.9,AW,3128,AW,9.15,20210721,2634,W,2.4737,98.73,0.1139,2.6576,5.4670,8.2,0.165,100,98.5007,99.1004,97.3013,N,N,,,Mason,20210722,177.814,122.498,1.452,Mina,20210722,20210722,Mason,,Adin,Mina,Adin,46A16,7/22/2021,1,7/22/2021,5b,5a,5b,5a,5a,5a,5a,1,1,5a,5185,4,6,A,16,0.964,0,-0.6096,-0.127,-0.635,-0.2794,0.3556,0.0762
5186,169,16,7,54,7/13/2021,,44,SG47,54-C,0.75,4/27/2021,Alina,Suhani,HCS,HCS-95,9,1135,4825,3690,CC,6/29/2021,JL,11,110,25,d40g,1.5,6/29/2021,SA,7,7/6/2021,AW/LR,5.1730,2.0800,2.0270,2.1430,1.8400,1.8000,1.9890,340.0,AW,3062,AW,9.01,20210706,2656,W,4.3478,99.55,0.0000,1.4684,4.6687,6.1,0.136,100.6,98.6507,99.1004,99.8501,N,N,,,Erin,20210707.2,111.677,78.406,1.424,Nicholas,20210707,20210708,Nicholas,,Erin,Mason,Mason,44A16,7/7/2021,1,7/7/2021,5b,5a,5b,5a,5a,5a,5a,1,1,5a,5186,4,4,A,16,0.99,-0.1016,-0.127,-0.0254,-0.7874,-0.6858,-0.381,0
5187,170,16,7,56,7/27/2021,,46,SG47,54-C,1.10,4/27/2021,Dhriti,Jerome,HCS,HCS-97,8,1140,4720,3580,SA,7/13/2021,GP,11,110,25,d40g,1.5,7/13/2021,SA,8,7/21/2021,AW/LR,5.1770,2.0720,2.0280,2.1590,1.8670,1.8220,1.9900,343.5,AW,3129,AW,9.11,20210721,2657,W,1.2369,99.59,0.0000,2.1829,5.8337,8.0,0.166,100.9,98.3508,99.2504,99.8501,N,N,,,Mason,20210722,221.784,122.498,1.811,Mina,20210722,20210722,Mason,,Adin,Mina,Adin,46B16,7/22/2021,1,7/22/2021,5a,5a,5a,5a,5a,5a,5a,1,1,5a,5187,4,6,B,16,0.96,0,-0.3302,0,-0.381,0,0.1778,0.0254
5188,171,16,7,60,8/25/2021,,,SG47,54-C,1.00,4/27/2021,Suhani,Jerome,HCS,HCS-103,8,1145,4945,3800,JL,8/12/2021,JL,12,110,25,d40g,2,8/13/2021,LR,6,8/19/2021,AW/LR,5.1800,2.0680,2.0180,2.1510,1.8540,1.8170,1.9900,341.6,AW,3120,AW,9.13,20210819,2623,W,1.6491,98.31,0.2669,1.4487,4.3462,6.1,0.159,98.6507,99.8501,98.6507,96.1019,N,N,,,Mason,20210819.1,145.982,108.491,1.346,Mason,20210824,20210819,Mason,,Caroline,Mina,Mina,,8/19/2021,0,8/24/2021,5b,5a,5b,5a,5a,5a,5a,1,1,5a,5188,,,,,1.019,0.0762,-0.4318,-0.254,-0.5842,-0.3302,0.0508,0.0254
5189,172,16,7,70,11/2/2021,,,SG47,54-C,1.00,4/27/2021,Suhani,Jerome,HCS,HCS-135,9,1140,4785,3645,SA,10/20/2021,SA,12,110,25,d40g,1.5,10/20/2021,ET,6,10/26/2021,AW/LR,5.1800,2.0870,2.0300,2.1580,1.8510,1.8090,1.9890,343.1,AW,3082,AW,8.98,20211026,2655,W,2.0989,99.51,0.0753,0.9416,5.8380,6.9,0.152,100.75,98.5007,99.4003,99.4003,N,N,,,LucasT,20211027,104.229,80.7857,1.290,Vrishin,20211027.1,20211027,LucasT,,Erin,EricH,Erin,,10/27/2021,1,10/27/2021,5a,5a,5a,5a,5a,5a,5a,1,1,5a,5189,,,,,0.978,0.0762,0.0508,0.0508,-0.4064,-0.4064,-0.1524,0
5190,173,16,7,74,12/8/2021,,,SG47,54-C,0.60,4/27/2021,Matthew,Alexis,HCS,HCS-141,6,1190,4970,3780,SA,11/17/2021,SA,13,110,25,d40g,3,11/17/2021,ET,16,12/3/2021,AW/LR,5.1670,2.0650,2.0050,2.1510,1.8280,1.7960,1.9860,337.7,AW,3098,AW,9.17,20211203,2644,W,1.0869,99.10,0.0000,0.5673,2.6853,3.3,0.133,100.75,97.901,98.8006,98.9505,N,N,,,Mina,20211203.1,145.027,89.9464,1.612,EricH,20211203,20211203,Mina,,Mina,Mina,Mina,,12/3/2021,0,12/3/2021,5b,5a,5b,5a,5a,5a,5a,1,1,5a,5190,,,,,1.014,-0.254,-0.508,-0.5842,-0.5842,-0.9906,-0.4826,-0.0762
5191,174,16,7,57,8/4/2021,,46,SG47,54-C,1.00,4/27/2021,Matthew,Mina,HCS,HCS-98,8,1145,4775,3630,SA,7/20/2021,CC,11,110,25,d40g,3.5,7/20/2021,SA,7,7/27/2021,AW/LR,5.1780,2.0540,2.0260,2.1530,1.8400,1.7990,1.9880,339.9,AW,3082,AW,9.07,20210727,2656,W,0.5997,99.55,0.0753,97.5527,2.1837,99.8,0.117,101.499,97.901,99.1004,99.7001,N,N,,,Nicholas,20210728.4,160.083,103.016,1.554,Nicholas,20210728.1,20210728,Nicholas,,Mason,Mason,Mason,46C16,7/28/2021,1,7/28/2021,5b,5a,5b,5a,5a,5a,5a,1,1,5a,5191,4,6,C,16,0.974,0.0254,-0.7874,-0.0508,-0.5334,-0.6858,-0.4064,-0.0254
5192,175,16,8,,10/22/2021,Died inMachining,,SG47,54-C,0.60,4/28/2021,Alina,Alexis,HCS,HCS-135,7,1190,4925,3735,SA,10/18/2021,SA,12,110,25,d40g,3,10/18/2021,ET,4,10/22/2021,LR,,,,,,,,0.0,,,,#DIV/0!,,,,,,,,,,,,,,,,,,,,,,,,,,,,,,,,,#NUM!,#NUM!,#NUM!,8,#DIV/0!,8,#N/A,#N/A,#N/A,#N/A,FALSE,FALSE,#N/A,5192,,,,,1.002,-131.4958,-52.959,-51.5112,-55.2196,-47.4218,-46.101,-50.5206
5193,176,16,7,58,8/11/2021,,47,SG47,54-C,0.75,4/28/2021,Shanay,Alexis,HCS,HCS-100,6,1185,4970,3785,SA,7/28/2021,JL,11,110,25,d40g,2,7/28/2021,SA,6,8/3/2021,AW/LR,5.1750,2.0850,2.0140,2.1550,1.8550,1.7930,1.9900,341.2,AW,3166,AW,9.28,20210803,2650,W,4.9850,99.33,0.1887,1.4717,4.6793,6.3,0.144,99.4003,98.8006,99.7001,99.4003,N,N,,,LucasT,20210804.1,140.093,93.4416,1.499,Mina,20210804,20210805,LucasT,,Erin,Erin,Adin,47C16,8/4/2021,1,8/4/2021,5b,5a,5b,5a,5a,5a,5a,1,1,5a,5193,4,7,C,16,1.015,-0.0508,0,-0.3556,-0.4826,-0.3048,-0.5588,0.0254
5194,177,16,7,74,12/8/2021,,,SG47,54-C,0.75,4/28/2021,Alina,Alexis,HCS,HCS-142,6,1185,5000,3815,SA,11/29/2021,ET,13,110,25,d40g,4.5,11/29/2021,ET,7,12/6/2021,AW/LR,5.1780,2.0700,2.0130,2.1400,1.8560,1.8010,1.9880,339.6,AW,3076,AW,9.06,20211206,2645,W,2.1364,99.14,0.0378,1.2098,3.6673,4.9,0.134,100,99.2504,98.8006,98.5007,N,N,,,Mina,20211206,165.516,139.105,1.190,Mina,20211206.1,20211206,Mina,,Caroline,Mina,Mina,,12/6/2021,0,12/6/2021,5b,5a,5b,5a,5a,5a,5a,1,1,5a,5194,,,,,1.023,0.0254,-0.381,-0.381,-0.8636,-0.2794,-0.3556,-0.0254
5195,178,16,7,69,10/27/2021,,,SG47,54-C,0.75,4/28/2021,Shanay,Alexis,HCS,HCS-134,6,1190,4890,3700,SA,10/15/2021,SA,12,110,25,d40g,1.5,10/15/2021,ET,5,10/20/2021,LR,5.1740,2.0860,2.0110,2.1530,1.8500,1.8040,1.9900,341.2,LR,3106,LR,9.10,20211020,2654,W,1.7617,99.48,0.0754,1.6579,5.8402,7.6,0.155,100.9,98.2009,99.5502,99.2504,N,N,,,LucasT,20211021.1,82.7679,46.8268,1.768,Nicholas,20211021,20211020,Mina,,Erin,Erin,Erin,,10/21/2021,1,10/21/2021,5b,5a,5b,5a,5a,5a,5a,1,1,5a,5195,,,,,0.992,-0.0762,0.0254,-0.4318,-0.5334,-0.4318,-0.2794,0.0254
5196,179,16,7,55,7/21/2021,,44,SG47,54-C,0.80,4/28/2021,Alina,Jerome,HCS,HCS-96,9,1140,4750,3610,CC,7/6/2021,GP,11,110,25,d40g,1.5,7/6/2021,SA,6,7/12/2021,AW/LR,5.1680,2.0630,2.0240,2.1450,1.8480,1.8020,1.9890,339.4,AW,3116,AW,9.18,20210712,2650,W,1.8365,99.33,0.0000,0.5283,3.5094,4.0,0.118,99.2504,98.8006,99.7001,99.5502,N,N,,,Erin,20210712,181.047,112.441,1.610,Erin,20210712.1,20210712,Erin,,Erin,Mina,Mina,44B16,7/12/2021,0,7/12/2021,5b,5a,5b,5a,5a,5a,5a,1,1,5a,5196,4,4,B,16,0.968,-0.2286,-0.5588,-0.1016,-0.7366,-0.4826,-0.3302,0
5197,180,16,7,51,6/22/2021,,40,SG47,54-C,0.80,4/28/2021,Shanay,Dhriti,HCS,HCS-91,9,1135,4845,3710,VM,6/9/2021,JL,11,110,25,d40g,1.5,6/9/2021,ET,6,6/15/2021,AW/LR,5.1760,2.0730,2.0020,2.1510,1.8670,1.7950,1.9880,340.3,AW,3132,AW,9.20,20210615,2660,W,2.2488,99.70,0.1504,1.3158,4.2857,5.8,0.153,101.199,98.2009,99.5502,99.8501,N,N,,,Zander,20210616,199.105,140.574,1.416,Mina,20210615,20210616,Zander,,Mason,Mina,Mina,40D16,6/16/2021,1,6/15/2021,5b,5a,5b,5a,5a,5a,5a,1,1,5a,5197,4,0,D,16,0.995,-0.0254,-0.3048,-0.6604,-0.5842,0,-0.508,-0.0254
5198,181,16,7,53,7/7/2021,,43,SG47,54-C,0.75,4/28/2021,Alexis,Matthew,HCS,HCS-93,7,1185,4915,3730,CC,6/16/2021,GP,11,110,25,d40g,1.5,6/16/2021,SA,12,6/28/2021,AW/LR,5.1340,2.0730,2.0290,2.1440,1.8340,1.7890,1.9880,336.5,AW,3126,AW,9.29,20210628,2650,W,0.3373,99.33,0.4151,99.5849,0.0000,100.0,0.120,99.8501,98.5007,100,98.9505,N,N,,,Erin,20210628.2,132.79,99.7255,1.332,Mina,20210628.1,20210629,Zander,,Adin,Mina,Erin,43D16,6/28/2021,0,6/28/2021,5b,5a,5b,5a,5a,5a,5a,1,1,5a,5198,4,3,D,16,1.001,-1.0922,-0.3048,0.0254,-0.762,-0.8382,-0.6604,-0.0254
5199,182,16,7,57,8/4/2021,,,SG47,56-C,0.75,4/28/2021,Alexis,Mina,HCS,HCS-99,6,1185,4910,3725,SA,7/21/2021,CC,11,110,25,d40g,2.5,7/21/2021,SA,6,7/27/2021,AW/LR,5.1760,2.0820,2.0230,2.1480,1.8570,1.7960,1.9920,341.3,AW,3166,AW,9.28,20210727,2649,W,1.0120,99.29,0.0378,1.5855,6.2288,7.9,0.147,99.8501,98.2009,99.1004,100,N,N,,,Nicholas,20210728.4,164.974,103.016,1.601,Nicholas,20210728.1,20210728,Nicholas,,Mason,Mason,Mason,,7/28/2021,1,7/28/2021,5b,5a,5b,5a,5a,5a,5a,1,1,5a,5199,,,,,0.999,-0.0254,-0.0762,-0.127,-0.6604,-0.254,-0.4826,0.0762
5200,183,16,7,54,7/13/2021,,43,SG47,56-C,0.75,4/28/2021,Alexis,Mina,HCS,HCS-95,6,1185,4875,3690,CC,6/28/2021,JL,11,110,25,d40g,1.5,6/28/2021,LR,8,7/6/2021,AW/LR,5.1800,2.0990,2.0360,2.1580,1.8500,1.7890,1.9850,342.7,AW,3114,AW,9.09,20210706,2654,W,1.8741,99.48,0.6782,97.1364,2.1477,100.0,0.165,101.199,97.901,99.7001,99.1004,N,N,,,Erin,20210706.1,139.479,107.855,1.293,Mina,20210706.1,20210707,Erin,,Erin,Mason,Mason,43C16,7/6/2021,0,7/6/2021,5b,5a,5b,5a,5a,5a,5a,1,1,5a,5200,4,3,C,16,0.99,0.0762,0.3556,0.2032,-0.4064,-0.4318,-0.6604,-0.1016
5201,184,16,7,62,9/8/2021,,,SG47,56-C,1.00,4/28/2021,Alexis,Dhriti,HCS,HCS-125,6,1175,4895,3720,SA,8/27/2021,SA,11,110,25,d40g,2.5,8/27/2021,SA,7,9/3/2021,AW/LR,5.1780,2.0820,2.0240,2.1450,1.8390,1.7940,1.9910,340.3,AW,3126,AW,9.19,20210903,2594,W,11.0945,97.23,2.1974,97.8026,0.0000,100.0,0.139,98.5007,95.2024,99.1004,96.1019,N,N,,,Vrishin,20210903.3,151.097,103.778,1.456,Mason,20210907,20210907,Nicholas,,Mina,Erin,Erin,,9/3/2021,0,9/7/2021,5b,5a,5b,5b,5b,5a,5a,1,1,5b,5201,,,,,0.998,0.0254,-0.0762,-0.1016,-0.7366,-0.7112,-0.5334,0.0508
5202,185,16,7,58,8/11/2021,,47,SG47,56-C,1.00,4/29/2021,Matthew,Jerome,HCS,HCS-100,8,1140,4815,3675,GP,7/27/2021,SA,11,110,25,d40g,1.5,7/27/2021,SA,6,8/2/2021,AW/LR,5.1770,2.0900,2.0160,2.1630,1.8850,1.8090,2.0000,345.1,AW,3170,AW,9.19,20210802,2658,W,1.7242,99.63,0.0000,0.6772,3.6870,4.4,0.119,100.6,98.5007,99.7001,99.7001,N,N,,,Mina,20210803.2,158.169,102.979,1.536,Erin,20210803,20210803,Mina,,Erin,Erin,Erin,47B16,8/3/2021,1,8/3/2021,5a,5a,5a,5a,5a,5a,5a,1,1,5a,5202,4,7,B,16,0.986,0,0.127,-0.3048,-0.2794,0.4572,-0.1524,0.2794
5203,186,16,7,46,5/18/2021,,35,SG47,56-C,1.50,4/29/2021,Nandini,Jerome,HCS,HCS-79,9,1135,4725,3590,VM,5/3/2021,JL,10,110,25,d40g,2,5/3/2021,SA,3,5/6/2021,AW/LR,5.1750,2.0950,2.0260,2.1450,1.8390,1.7840,1.9890,340.2,AW,2978,AW,8.75,20210506,2695,N,1.7241,101.01,0.3340,1.9666,6.7533,9.1,0.169,104.948,100.45,95.2024,103.448,N,N,,,Zander,20210507.3,350.564,226.393,1.548,Erin,20210507.1,20210507.3,Jerome,,Mason,Mason,Mina,35D16,5/7/2021,1,5/7/2021,5b,5b,5b,5a,5b,5a,5a,1,1,5b,5203,3,5,D,16,0.963,-0.0508,0.254,-0.0508,-0.7366,-0.7112,-0.7874,0
5204,187,16,7,53,7/7/2021,54-B/58-C,42,SG47,54-B,4.00,4/29/2021,Thomas,Matthew,HCS,HCS-84,7,1170,5000,3830,SA,5/25/2021,JL,10,110,25,d40g,2,5/25/2021,SA,35,6/29/2021,AW/LR,5.1290,2.0920,2.0080,2.1420,1.8570,1.8020,1.9840,337.1,AW,3138,AW,9.31,20210629,2620,W,1.6867,98.20,0.1908,2.2519,5.6870,8.1,0.155,99.4003,97.6012,98.3508,97.4513,N,N,,,Erin,20210629.1,95.1719,96.1671,0.990,Zander,20210629.2,20210629,Erin,,Erin,Zander,Zander,42B16,6/29/2021,0,6/29/2021,5b,5a,5b,5a,5a,5a,5a,1,1,5a,5204,4,2,B,16,1.027,-1.2192,0.1778,-0.508,-0.8128,-0.254,-0.3302,-0.127
5205,188,16,7,56,7/27/2021,,45,SG47,56-C,0.75,4/30/2021,Matthew,Dhriti,HCS,HCS-98,6,1185,4740,3555,SA,7/15/2021,SA,11,110,25,d40g,1.5,7/15/2021,SA,6,7/21/2021,AW/LR,5.1750,2.0900,2.0210,2.1530,1.8670,1.8110,1.9910,343.0,AW,3154,AW,9.20,20210721,2625,W,0.7496,98.39,0.0381,2.9714,7.8476,10.9,0.180,100.15,97.3013,98.3508,97.7511,N,N,,,Mason,20210722.1,118.09,73.9461,1.597,Mina,20210726,20210723,Mason,,Adin,Adin,Adin,45D16,7/22/2021,1,7/26/2021,5b,5a,5b,5a,5a,5a,5a,1,1,5a,5205,4,5,D,16,0.954,-0.0508,0.127,-0.1778,-0.5334,0,-0.1016,0.0508
5206,189,16,7,73,11/30/2021,,,SG47,56-C,0.75,4/30/2021,Alexis,Dhriti,HCS,HCS-140,8,1140,4980,3840,SA,11/16/2021,ET,13,100,25,d40g,1.5,11/16/2021,SA,3,11/19/2021,AW/LR,5.1790,2.0830,2.0360,2.1600,1.8600,1.8120,1.9900,343.9,AW,3134,AW,9.11,20211119,2655,W,3.1484,99.51,0.2637,2.5989,4.7081,7.6,0.161,99.5502,99.7001,99.4003,99.4003,N,N,,,Nicholas,20211123,157.877,108.161,1.460,Mina,20211119.1,20211119,Erin,,Erin,Mason,Mina,,11/23/2021,4,11/19/2021,5a,5a,5a,5a,5a,5a,5a,1,1,5a,5206,,,,,1.03,0.0508,-0.0508,0.2032,-0.3556,-0.1778,-0.0762,0.0254
5207,190,16,7,66,10/6/2021,,,SG47,56-C,0.75,4/30/2021,Alexis,Dhriti,HCS,HCS-130,9,1135,4890,3755,SA,9/22/2021,SA,12,110,25,d40g,2.5,9/22/2021,ET,6,9/28/2021,AW/LR,5.1790,2.0940,2.0290,2.1510,1.8560,1.7970,1.9880,342.3,AW,3132,AW,9.15,20210928,2655,W,0.3373,99.51,0.0000,0.2637,1.5443,1.8,0.101,101.049,99.8501,98.9505,98.2009,N,N,,,Nicholas,20210928.3,129.64,87.5653,1.481,EricH,20210929.1,20210929,EricH,,Mason,Mason,LucasT,,9/28/2021,0,9/29/2021,5b,5a,5b,5a,5a,5a,5a,1,1,5a,5207,,,,,1.007,0.0508,0.2286,0.0254,-0.5842,-0.2794,-0.4572,-0.0254
5208,191,16,7,51,6/22/2021,,41,SG47,56-C,0.75,4/30/2021,Matthew,Dhriti,HCS,HCS-91,8,1135,4930,3795,VM,6/8/2021,JL,11,110,25,d40g,2.5,6/8/2021,SA,7,6/15/2021,AW/LR,5.1780,2.0720,1.9940,2.1540,1.8600,1.7960,1.9830,339.6,AW,3166,AW,9.32,20210615,2651,W,1.9490,99.36,0.0377,0.6790,3.6590,4.4,0.136,98.6507,99.4003,99.7001,99.7001,N,N,,,Zander,20210615.2,207.931,131.92,1.576,Erin,20210615.1,20210615,Zander,,Mason,Mina,Mina,41D16,6/15/2021,0,6/15/2021,5b,5a,5b,5a,5a,5a,5a,1,1,5a,5208,4,1,D,16,1.018,0.0254,-0.3302,-0.8636,-0.508,-0.1778,-0.4826,-0.1524
5209,192,16,7,49,6/8/2021,,38,SG47,56-C,1.20,4/30/2021,Nandini,Dhriti,HCS,HCS-84,9,1135,4980,3845,VM,5/26/2021,VM,10,110,25,d40g,1.5,5/26/2021,SA,6,6/1/2021,AW/LR,5.1780,2.0740,2.0200,2.1510,1.8560,1.7980,1.9870,340.9,AW,3194,AW,9.37,20210601,2660,W,1.7991,99.70,0.0376,0.5639,4.8496,5.5,0.128,99.5502,99.8501,99.8501,99.5502,N,N,,,Erin,20210602.2,385.574,249.829,1.543,Mina,20210602,20210602,Mina,,Adin,Adin,Adin,38C16,6/2/2021,1,6/2/2021,5b,5a,5b,5a,5a,5a,5a,1,1,5a,5209,3,8,C,16,1.031,0.0254,-0.2794,-0.2032,-0.5842,-0.2794,-0.4318,-0.0508
5210,193,16,7,55,7/21/2021,,45,SG47,56-C,0.70,4/30/2021,Shanay,Dhriti,HCS,HCS-96,6,1185,4795,3610,SA,7/7/2021,GP,11,110,25,d40g,2,7/8/2021,SA,6,7/14/2021,AW/LR,5.1740,2.0850,2.0150,2.1550,1.8620,1.8000,1.9890,341.7,AW,3126,AW,9.15,20210714,2654,W,3.0360,99.48,0.7536,51.8086,47.4378,100.0,0.154,100.9,97.7511,99.7001,99.5502,N,N,,,Nicholas,20210715,92.8664,74.4928,1.247,Nicholas,20210715,20210715,Nicholas,,Erin,Erin,Erin,45C16,7/15/2021,1,7/15/2021,5a,5a,5a,5a,5a,5a,5a,1,1,5a,5210,4,5,C,16,0.968,-0.0762,0,-0.3302,-0.4826,-0.127,-0.381,0
5211,194,16,7,57,8/4/2021,,46,SG47,56-C,0.70,4/30/2021,Shanay,Dhriti,HCS,HCS-99,9,1140,4925,3785,SA,7/23/2021,CC,11,110,25,d40g,1.5,7/23/2021,ET,6,7/29/2021,AW/LR,5.1640,2.0750,2.0210,2.1460,1.8520,1.8070,1.9890,340.0,AW,3120,AW,9.18,20210729,2636,W,1.0870,98.80,0.1138,2.5417,6.8665,9.5,0.178,99.7001,99.1004,97.4513,98.9505,N,N,,,Mason,20210730.2,135.163,79.4331,1.702,Mina,20210802.1,20210730,Mason,,Adin,Mina,Mina,46D16,7/30/2021,1,8/2/2021,5b,5a,5b,5a,5a,5a,5a,1,1,5a,5211,4,6,D,16,1.015,-0.3302,-0.254,-0.1778,-0.7112,-0.381,-0.2032,0
5212,195,16,7,48,6/1/2021,,37,SG47,56-C,2.00,4/30/2021,Nandini,Alexis,HCS,HCS-81,7,1180,4760,3580,VM,5/12/2021,JL,10,110,25,d40g,1.5,5/12/2021,ET,12,5/24/2021,AW/LR,5.1700,2.0770,2.0250,2.1500,1.8550,1.8090,1.9840,340.8,AW,3004,AW,8.81,20210524,2652,W,0.8996,99.40,0.0377,0.6033,3.7707,4.4,0.131,99.8501,98.9505,98.9505,99.8501,N,N,,,Mina,20210525.3,306.105,262.382,1.167,Zander,20210524.1,20210525,Mina,,Adin,Zander,Zander,37B16,5/25/2021,1,5/24/2021,5b,5a,5b,5a,5a,5a,5a,1,1,5a,5212,3,7,B,16,0.96,-0.1778,-0.2032,-0.0762,-0.6096,-0.3048,-0.1524,-0.127
5213,196,16,7,53,7/7/2021,,42,SG47,56-C,0.75,4/30/2021,Shanay,Nicholas,HCS,HCS-94,6,1170,4915,3745,VM,6/22/2021,GP,11,110,25,d40g,1.5,6/22/2021,LR,6,6/28/2021,AW/LR,5.1340,2.0950,2.0220,2.1610,1.8740,1.7930,1.9910,340.7,AW,3214,AW,9.43,20210628,2650,N,0.7871,99.33,0.1132,1.7359,7.2076,9.1,0.154,98.3508,98.6507,100.3,100,N,N,,,Erin,20210628.2,143.189,99.7255,1.436,Mina,20210628.1,20210629,Zander,,Adin,Mina,Erin,42C16,6/28/2021,0,6/28/2021,5b,5a,5b,5a,5a,5a,5a,1,1,5a,5213,4,2,C,16,1.005,-1.0922,0.254,-0.1524,-0.3302,0.1778,-0.5588,0.0508
5214,197,16,7,54,7/13/2021,,39,SG47,56-C,0.75,4/30/2021,Alexis,Jerome,HCS,HCS-95,7,1180,5000,3820,SA,6/25/2021,JL,11,110,25,d40g,1.5,6/25/2021,LR,11,7/6/2021,AW/LR,5.1800,2.0720,2.0200,2.1410,1.8370,1.7940,1.9900,339.3,AW,3114,AW,9.18,20210706,2641,W,2.2864,98.99,0.0379,0.9087,5.5661,6.5,0.142,99.1004,99.7001,98.2009,98.9505,N,N,,,Erin,20210706.1,169.963,107.855,1.576,Mina,20210706.1,20210707,Erin,,Erin,Mason,Mason,39B16,7/6/2021,0,7/6/2021,5b,5a,5b,5a,5a,5a,5a,1,1,5a,5214,3,9,B,16,1.025,0.0762,-0.3302,-0.2032,-0.8382,-0.762,-0.5334,0.0254
5215,198,16,7,48,6/1/2021,,38,SG47,56-C,0.75,4/30/2021,Alexis,Suhani,HCS,HCS-82,8,1135,4930,3795,VM,5/14/2021,VM,10,110,25,d40g,2,5/14/2021,ET,10,5/24/2021,AW/LR,5.1700,2.0940,2.0290,2.1600,1.8550,1.7940,1.9880,342.3,AW,3066,AW,8.96,20210524,2652,W,0.8621,99.40,0.1508,0.8673,4.2986,5.3,0.141,100,99.1004,99.7001,98.8006,N,N,,,Zander,20210525.4,194.697,262.382,0.742,Zander,20210524.1,20210525,Mina,,Adin,Adin,Zander,38D16,5/25/2021,1,5/24/2021,5b,5a,5b,5a,5a,5a,5a,1,1,5a,5215,3,8,D,16,1.018,-0.1778,0.2286,0.0254,-0.3556,-0.3048,-0.5334,-0.0254
5216,199,16,7,50,6/15/2021,,44,SG47,56-C,0.75,5/3/2021,Alina,Jerome,HCS,HCS-90,7,1170,5050,3880,CC,6/3/2021,VM,11,110,25,d40g,1.5,6/3/2021,SA,5,6/8/2021,AW/LR,5.1720,2.0600,2.0260,2.1570,1.8380,1.8050,1.9960,340.9,AW,3154,AW,9.25,20210608,2633,W,1.4243,98.69,0.6077,1.5192,3.6081,5.7,0.161,97.901,98.3508,99.5502,98.9505,N,N,,,Zander,20210609,465.936,281.8,1.653,Zander,20210608.2,20210609,Zander,,Mason,Mina,Mina,44C16,6/9/2021,1,6/8/2021,5b,5a,5b,5a,5a,5a,5a,1,1,5a,5216,4,4,C,16,1.041,-0.127,-0.635,-0.0508,-0.4318,-0.7366,-0.254,0.1778
5217,200,16,7,54,7/13/2021,,43,SG47,54-B,0.36,5/3/2021,Erin,Jerome,HCS,HCS-94,8,1140,4765,3625,SA,6/23/2021,GP,11,110,25,d40g,2,6/23/2021,SA,13,7/6/2021,AW/LR,5.1780,2.0840,2.0300,2.1590,1.8410,1.7930,1.9880,341.7,AW,3170,AW,9.28,20210706,2653,W,2.6237,99.44,0.0754,2.9024,62.7214,65.7,0.125,99.7001,98.051,99.5502,100.45,N,N,,,Erin,20210707.2,166.999,78.406,2.130,Nicholas,20210707,20210708,Nicholas,,Erin,Mason,Mason,43B16,7/7/2021,1,7/7/2021,5b,5a,5b,5a,5a,5a,5a,1,1,5a,5217,4,3,B,16,0.972,0.0254,-0.0254,0.0508,-0.381,-0.6604,-0.5588,-0.0254
5218,201,16,7,52,6/29/2021,,41,SG47,56-C,1.00,5/3/2021,Alina,Zander,HCS,HCS-92,6,1190,5218,4028,VM,6/11/2021,VM,11,110,25,d40g,2.5,6/11/2021,SA,11,6/22/2021,AW/LR,5.1820,2.0830,2.0160,2.1600,1.8620,1.8020,1.9890,342.7,AW,3188,AW,9.30,20210622,2663,W,0.8246,99.81,0.0000,0.6384,3.3045,3.9,0.122,97.3013,104.648,94.003,103.298,N,N,,,Mina,20210622.2,162.106,91.8586,1.765,Zander,20210622.2,20210622,Zander,,Erin,Erin,Mina,41C16,6/22/2021,0,6/22/2021,5b,5a,5a,5a,5b,5a,5a,1,1,5b,5218,4,1,C,16,1.08,0.127,-0.0508,-0.3048,-0.3556,-0.127,-0.3302,0
5219,202,16,7,53,7/7/2021,kept at NPL for few weeks to watch out for Sean effect,43,SG47,54-B,0.30,5/3/2021,Erin,Jerome,HCS,HCS-84,8,1135,4930,3795,SA,5/27/2021,JL,11,110,25,d40g,1.5,5/27/2021,SA,12,6/8/2021,AW/LR,5.1770,2.0690,2.0140,2.1640,1.8680,1.8020,1.9850,342.0,AW,3174,AW,9.28,20210608,2654,W,2.5113,99.48,0.1884,2.1100,4.6722,7.0,0.166,100.15,98.6507,99.5502,99.5502,N,N,,,Erin,20210630.1,170.822,134.29,1.272,Zander,20210701.1,20210609,Zander,,Mason,Long Term Monitoring,Long Term Monitoring,43A16,6/30/2021,22,7/1/2021,5a,5a,5a,5a,5a,5a,5a,1,1,5a,5219,4,3,A,16,1.018,0,-0.4064,-0.3556,-0.254,0.0254,-0.3302,-0.1016
5220,203,16,7,58,8/11/2021,,47,SG47,56-B,0.30,5/3/2021,Erin,Jerome,HCS,HCS-100,7,1185,4895,3710,SA,7/29/2021,JL,11,110,25,d40g,1.5,7/29/2021,SA,6,8/4/2021,AW/LR,5.1760,2.0610,1.9980,2.1510,1.8380,1.8040,1.9890,338.8,AW,2984,AW,8.81,20210804,2643,W,2.3988,99.06,0.2649,0.7946,2.1566,3.2,0.122,100.6,97.1514,99.4003,99.1004,N,N,,,LucasT,20210805.1,174.109,116.885,1.490,Erin,20210804.1,20210806,Erin,,Adin,Adin,Adin,47A16,8/5/2021,1,8/4/2021,5b,5a,5b,5a,5a,5a,5a,1,1,5a,5220,4,7,A,16,0.995,-0.0254,-0.6096,-0.762,-0.5842,-0.7366,-0.2794,0
5221,204,16,7,52,6/29/2021,,41,SG47,56-B,0.33,5/3/2021,Erin,Jerome,HCS,HCS-92,9,1135,4925,3790,VM,6/15/2021,VM,11,110,25,d40g,1.5,6/15/2021,ET,7,6/22/2021,AW/LR,5.1740,2.1000,2.0220,2.1540,1.8730,1.7990,1.9910,343.2,AW,3178,AW,9.26,20210622,2660,W,0.2623,99.70,0.0000,0.1504,2.1053,2.3,0.100,99.2504,100,99.5502,100,N,N,,,Mina,20210622.1,138.001,91.8586,1.502,Zander,20210622.2,20210622,Zander,,Erin,Erin,Mina,41B16,6/22/2021,0,6/22/2021,5a,5a,5a,5a,5a,5a,5a,1,1,5a,5221,4,1,B,16,1.017,-0.0762,0.381,-0.1524,-0.508,0.1524,-0.4064,0.0508
5222,205,16,7,52,6/29/2021,,41,SG47,56-B,0.36,5/3/2021,Erin,Zander,HCS,HCS-92,8,1135,4925,3790,VM,6/14/2021,VM,11,110,25,d40g,1.5,6/14/2021,SA,8,6/22/2021,AW/LR,5.1670,2.0710,2.0280,2.1570,1.8530,1.8130,1.9850,341.3,AW,3154,AW,9.24,20210622,2661,W,0.2998,99.74,0.0000,0.4510,3.7204,4.2,0.117,99.7001,99.8501,99.7001,99.7001,N,N,,,Erin,20210622.3,199.743,97.2634,2.054,Zander,20210622.3,20210622,Zander,,Erin,Zander,Mina,41A16,6/22/2021,0,6/22/2021,5a,5a,5a,5a,5a,5a,5a,1,1,5a,5222,4,1,A,16,1.017,-0.254,-0.3556,0,-0.4318,-0.3556,-0.0508,-0.1016
5223,206,16,7,48,6/1/2021,,39,SG47,56-B,0.33,5/3/2021,Erin,Suhani,HCS,HCS-82,7,1185,4835,3650,SA,5/18/2021,VM,10,110,25,d40g,2,5/18/2021,SA,6,5/24/2021,AW/LR,5.1730,2.0810,2.0170,2.1520,1.8520,1.8020,1.9750,339.9,AW,3062,AW,9.01,20210524,2652,W,2.0990,99.40,0.1508,1.6591,6.6742,8.5,0.163,100.75,97.1514,100,99.7001,N,N,,,Mina,20210525,420.843,262.382,1.604,Zander,20210524.1,20210525,Mina,,Adin,Zander,Zander,39A16,5/25/2021,1,5/24/2021,5b,5a,5b,5a,5a,5a,5a,1,1,5a,5223,3,9,A,16,0.979,-0.1016,-0.1016,-0.2794,-0.5588,-0.381,-0.3302,-0.3556
5224,207,16,7,49,6/8/2021,56-B/56-C,37,SG47,56-C,0.33,5/3/2021,Erin,Suhani,HCS,HCS-83,8,1140,4740,3600,VM,5/21/2021,JL,10,110,25,d40g,1.5,5/21/2021,ET,11,6/1/2021,AW/LR,5.1770,2.0710,2.0170,2.1550,1.8540,1.8110,1.9850,341.2,AW,3010,AW,8.82,20210601,2641,W,1.9115,98.99,0.0379,2.4233,7.2321,9.7,0.172,99.8501,98.8006,99.7001,97.6012,N,N,,,Erin,20210602.2,329.796,249.829,1.320,Mina,20210602,20210602,Mina,,Adin,Adin,Adin,37A16,6/2/2021,1,6/2/2021,5a,5a,5a,5a,5a,5a,5a,1,1,5a,5224,3,7,A,16,0.966,0,-0.3556,-0.2794,-0.4826,-0.3302,-0.1016,-0.1016
5225,208,16,7,53,7/7/2021,,42,SG47,56-C,0.30,5/3/2021,Erin,Suhani,HCS,HCS-94,9,1135,4760,3625,SA,6/21/2021,GP,11,110,25,d40g,2,6/21/2021,SA,7,6/28/2021,AW/LR,5.1330,2.0770,2.0260,2.1570,1.8390,1.8000,1.9900,338.4,AW,3146,AW,9.30,20210628,2661,W,1.1619,99.74,0.8268,99.1357,0.0000,100.0,0.132,101.049,98.2009,99.8501,99.8501,N,N,,,Erin,20210628.2,148.285,99.7255,1.487,Mina,20210628.1,20210629,Zander,,Adin,Mina,Erin,42D16,6/28/2021,0,6/28/2021,5b,5a,5b,5a,5a,5a,5a,1,1,5a,5225,4,2,D,16,0.972,-1.1176,-0.2032,-0.0508,-0.4318,-0.7112,-0.381,0.0254
5226,209,16,7,55,7/21/2021,,44,SG47,56-C,1.00,5/4/2021,Suhani,Matthew,HCS,HCS-96,8,1140,5025,3885,SA,7/1/2021,JL,11,110,25,d40g,2,7/1/2021,LR,11,7/12/2021,AW/LR,5.1760,2.0860,2.0230,2.1520,1.8700,1.8100,1.9900,342.9,AW,3240,AW,9.45,20210712,2663,W,2.2489,99.81,0.1127,0.9763,8.5993,9.7,0.162,99.8501,99.7001,99.8501,99.8501,N,N,,,Erin,20210712,189.334,125.432,1.509,Mina,20210713,20210712,Erin,,Erin,Mina,Mina,44D16,7/12/2021,0,7/13/2021,5b,5a,5b,5a,5a,5a,5a,1,1,5a,5226,4,4,D,16,1.042,-0.0254,0.0254,-0.127,-0.5588,0.0762,-0.127,0.0254
5227,210,16,7,55,7/21/2021,,45,SG47,58-C,1.00,5/4/2021,Suhani,Zander,HCS,HCS-97,9,1135,4750,3615,SA,7/8/2021,GP,11,110,25,d40g,2,7/9/2021,SA,6,7/15/2021,AW/LR,5.1730,2.0640,2.0270,2.1450,1.8540,1.8200,1.9850,340.6,AW,3142,AW,9.23,20210715,2639,W,5.6596,98.91,0.0379,1.2126,5.4566,6.7,0.142,99.5502,99.7001,98.6507,97.7511,N,N,,,Erin,20210719.1,206.342,111.32,1.854,Mina,20210719,20210719,Erin,,Erin,Adin,Adin,45B16,7/19/2021,4,7/19/2021,5b,5a,5b,5a,5a,5a,5a,1,1,5a,5227,4,5,B,16,0.97,-0.1016,-0.5334,-0.0254,-0.7366,-0.3302,0.127,-0.1016
5228,163,15,7,56,7/27/2021,,45,SG47,56-B,3.25,5/4/2021,Thomas,Alexis,HCS,HCS-98,6,1185,4745,3560,SA,7/15/2021,SA,11,110,25,d40g,2,7/15/2021,SA,5,7/20/2021,AW/LR,5.1380,2.0740,2.0230,2.1620,1.8490,1.7920,1.9900,339.0,AW,3152,AW,9.30,20210720,2656,W,1.6117,99.55,0.0377,0.5271,3.5768,4.1,0.115,99.8501,99.8501,99.4003,99.1004,N,N,,,Mina,20210721,104.514,91.7741,1.139,Mina,20210720.1,20210721,Mina,,Adin,Adin,Adin,45D15,7/21/2021,1,7/20/2021,5b,5a,5b,5a,5a,5a,5a,1,1,5a,5228,4,5,D,15,0.96,-0.0254,-0.2794,-0.2286,-0.4572,-0.381,-0.5842,0.0254
5229,211,16,7,56,7/27/2021,,45,SG47,58-C,1.25,5/4/2021,Jerome,Zander,HCS,HCS-97,7,1170,4845,3675,SA,7/14/2021,GP,11,110,25,d40g,6,7/14/2021,SA,7,7/21/2021,AW/LR,5.1760,2.0670,2.0240,2.1600,1.8580,1.8160,1.9900,342.5,AW,3110,AW,9.08,20210721,2657,W,1.5367,99.59,0.0376,2.0700,10.2371,12.3,0.212,99.8501,99.5502,99.5502,99.4003,N,N,,,Mason,20210722.1,131.544,73.9461,1.779,Mina,20210726,20210723,Mason,,Adin,Adin,Adin,45A16,7/22/2021,1,7/26/2021,5a,5a,5a,5a,5a,5a,5a,1,1,5a,5229,4,5,A,16,0.986,-0.0254,-0.4572,-0.1016,-0.3556,-0.2286,0.0254,0.0254
5230,164,15,7,49,6/8/2021,,37,SG47,56-C,0.75,5/5/2021,Shanay,Nicholas,HCS,HCS-83,8,1135,4785,3650,VM,5/21/2021,JL,10,110,25,d40g,2,5/21/2021,ET,11,6/1/2021,AW/LR,5.1400,2.0650,2.0250,2.1710,1.8530,1.8100,1.9900,340.5,AW,3014,AW,8.85,20210601,2657,W,5.2099,99.59,0.1882,2.0700,7.3767,9.6,0.178,98.9505,99.5502,99.8501,100,N,N,,,Erin,20210602.1,363.538,225.776,1.610,Mina,20210602.1,20210602,Mina,,Adin,Adin,Adin,37B15,6/2/2021,1,6/2/2021,5a,5a,5a,5a,5a,5a,5a,1,1,5a,5230,3,7,B,15,0.984,0.0254,-0.508,-0.1778,-0.2286,-0.2794,-0.127,0.0254
5231,165,15,7,72,11/16/2021,,,SG47,56-B,1.18,5/5/2021,Nicholas,Alexis,HCS,HCS-139,9,1145,4965,3820,SA,11/5/2021,ET,12,110,25,d40g,2,11/5/2021,ET,7,11/12/2021,AW/LR,5.1410,2.0800,2.0290,2.1710,1.8400,1.8140,1.9900,341.1,AW,3116,AW,9.14,20211112,2661,W,0.1499,99.74,0.0376,0.4134,2.8561,3.3,0.113,101.049,98.8006,99.5502,99.5502,N,N,,,Mina,20211112.6,156.56,74.9765,2.088,Erin,20211112,20211112,Mina,,Caroline,LucasT,LucasT,,11/12/2021,0,11/12/2021,5b,5a,5b,5a,5a,5a,5a,1,1,5a,5231,,,,,1.03,0.0508,-0.127,-0.0762,-0.2286,-0.6096,-0.0254,0.0254
5232,166,15,5m,,,do not grade; do not ship; DENEPOX Test Block 1,,SG47,56-C,0.80,5/5/2021,Shanay,Alexs,HCS,HCS-138,5,1150,5020,3870,ET,11/3/2021,ET,NotEpotek,110,25,d40g,3.5,11/3/2021,ET,2,11/5/2021,AW/LR,5.1420,2.0690,2.0180,2.1540,1.8380,1.8030,1.9880,338.0,AW,3108,AW,9.20,20211105,2649,W,1.0120,99.29,0.1510,0.7928,3.2843,4.2,0.144,99.8501,99.2504,99.5502,98.5007,N,N,,,Mason,20211116.1,122.886,103.282,1.190,Mason,20211116.1,20211116,Mason,,Mina,LucasT,Mina/LucasT,,11/16/2021,11,11/16/2021,5b,5a,5b,5a,5a,5a,5a,1,1,5a,5232,,,,,1.044,0.0762,-0.4064,-0.3556,-0.6604,-0.6604,-0.3048,-0.0254
5233,167,15,7,57,8/4/2021,,46,SG47,56-B,0.80,5/5/2021,Nicholas,Alexis,HCS,HCS-99,6,1180,4865,3685,SA,7/21/2021,CC,11,110,25,d40g,4,7/21/2021,SA,6,7/27/2021,AW/LR,5.1380,2.0750,2.0340,2.1610,1.8500,1.8080,1.9920,340.3,AW,3162,AW,9.29,20210727,2656,W,0.8246,99.55,0.0377,1.6190,3.6521,5.3,0.134,99.1004,99.5502,99.7001,99.8501,N,N,,,Nicholas,20210728.2,141.708,91.3226,1.552,Nicholas,20210728.2,20210728,Nicholas,,Mason,Mason,Mason,46C15,7/28/2021,1,7/28/2021,5a,5a,5a,5a,5a,5a,5a,1,1,5a,5233,4,6,C,15,0.994,-0.0254,-0.254,0.0508,-0.4826,-0.3556,-0.1778,0.0762
5234,168,15,7,52,6/29/2021,,42,SG47,56-C,0.75,5/5/2021,Shanay,Alexis,HCS,HCS-93,7,1175,4875,3700,ET,6/16/2021,GP,11,110,25,d40g,2,6/16/2021,SA,6,6/22/2021,AW/LR,5.1390,2.0760,2.0250,2.1630,1.8440,1.8010,1.9860,339.2,AW,3166,AW,9.33,20210622,2662,W,0.2624,99.78,0.0000,0.3757,2.2539,2.6,0.101,100,99.8501,100,99.2504,N,N,,,Mina,20210622,236.147,97.2634,2.428,Zander,20210622.3,20210622,Erin,,Erin,Erin,Mina,42A15,6/22/2021,0,6/22/2021,5a,5a,5a,5a,5a,5a,5a,1,1,5a,5234,4,2,A,15,0.998,0,-0.2286,-0.1778,-0.4318,-0.508,-0.3556,-0.0762
5235,169,15,7,74,12/8/2021,,,SG47,56-B,0.80,5/5/2021,Nicholas,Alexis,HCS,HCS-141,7,1175,4880,3705,SA,11/17/2021,SA,13,110,25,d40g,1.5,11/17/2021,ET,12,11/29/2021,AW/LR,5.1410,2.0700,2.0220,2.1620,1.8470,1.7980,1.9920,339.3,AW,3052,AW,8.99,20211129,2629,W,1.1994,98.54,0.1141,1.1411,2.7767,4.0,0.140,99.2504,98.9505,97.901,98.051,N,N,,,Mason,20211130,149.298,100.567,1.485,Mina,20211129,20211130.1,LucasT,,Erin,Mason,LucasT,,11/30/2021,1,11/29/2021,5a,5a,5a,5a,5a,5a,5a,1,1,5a,5235,,,,,0.999,0.0508,-0.381,-0.254,-0.4572,-0.4318,-0.4318,0.0762
5236,170,15,8,71,11/9/2021,bad 2022 group 3,,SG47,56-B,0.75,5/5/2021,Alexis,Dhriti,HCS,HCS-137,7,1180,4990,3810,WW,10/29/2021,ET,12,110,25,d40g,2,10/29/2021,ET,5,11/3/2021,AW/LR,5.1420,2.0480,2.0200,2.1700,1.8320,1.8100,1.9880,338.5,AW,3084,AW,9.11,20211103,2648,W,0.8996,99.25,0.0378,0.4532,2.8701,3.4,0.113,99.8501,99.1004,99.1004,98.9505,N,N,,,LucasT,20211104.1,88.6264,56.1536,1.578,Vrishin,20211103.3,20211103,Mina,,Erin,Erin,LucasT,,11/4/2021,1,11/3/2021,8,5a,5b,5a,5a,5a,5a,1,1,5a,5236,,,,,1.028,0.0762,-0.9398,-0.3048,-0.254,-0.8128,-0.127,-0.0254
5237,171,15,7,66,10/6/2021,,,SG47,56-B,1.50,5/5/2021,Nandini,Sparsh,HCS,HCS-130,7,1190,5005,3815,WW,9/23/2021,ET,12,110,25,d40g,2,9/23/2021,SA,5,9/28/2021,AW/LR,5.1360,2.0830,2.0260,2.1700,1.8670,1.8160,1.9860,341.6,AW,3104,AW,9.09,20210928,2661,W,1.1244,99.74,0.0376,0.1127,2.2924,2.4,0.098,98.8006,98.3508,101.949,99.8501,N,N,,,Nicholas,20210928.3,116.371,87.5653,1.329,EricH,20210929.1,20210929,EricH,,Mason,Mason,LucasT,,9/28/2021,0,9/29/2021,5a,5a,5a,5a,5a,5a,5a,1,1,5a,5237,,,,,1.029,-0.0762,-0.0508,-0.1524,-0.254,0.0762,0.0254,-0.0762
5238,172,15,7,68,10/19/2021,,,SG47,56-B,0.75,5/5/2021,Matthew,Alexis,HCS,HCS-133,7,1180,5060,3880,WW,10/6/2021,ET,12,110,25,d40g,3,10/6/2021,ET,8,10/14/2021,AW/LR,5.1360,2.0690,2.0280,2.1680,1.8520,1.8160,1.9890,340.5,AW,3108,AW,9.13,20211014,2639,W,0.4497,98.91,0.0758,0.6442,3.2967,4.0,0.136,99.5502,98.9505,99.1004,98.051,N,N,,,Nicholas,20211014,170.632,109.744,1.555,Erin,20211014.2,20211014,Nicholas,,Erin,Erin,Erin,,10/14/2021,0,10/14/2021,5a,5a,5a,5a,5a,5a,5a,1,1,5a,5238,,,,,1.046,-0.0762,-0.4064,-0.1016,-0.3048,-0.3048,0.0254,0
5239,173,15,7,58,8/11/2021,,45,SG47,56-B,0.75,5/5/2021,Alexis,Matthew,HCS,HCS-100,8,1130,4755,3625,GP,7/27/2021,SA,11,110,25,d40g,2.5,7/27/2021,SA,6,8/2/2021,AW/LR,5.1400,2.0760,2.0360,2.1590,1.8630,1.8190,1.9900,341.3,AW,3050,AW,8.94,20210802,2654,W,1.1994,99.48,0.0377,0.9420,3.7679,4.7,0.133,100.3,98.6507,99.5502,99.4003,N,N,,,Mina,20210803,159.87,90.8691,1.759,Erin,20210803.1,20210803,Mina,,Erin,Erin,Erin,45B14,8/3/2021,1,8/3/2021,5b,5a,5b,5a,5a,5a,5a,1,1,5a,5239,4,5,B,14,0.978,0.0254,-0.2286,0.1016,-0.5334,-0.0254,0.1016,0.0254
5240,174,15,7,67,10/12/2021,needs patch,,SG47,56-B,1.60,5/5/2021,Thomas,Alina,HCS,HCS-95,8,1135,4975,3840,SA,6/30/2021,JL,11,110,25,d40g,2,6/30/2021,ET,97,10/5/2021,AW/LR,5.1110,2.0800,2.0360,2.1720,1.8430,1.7870,1.9820,337.9,AW,3088,AW,9.14,20211005,2584,W,0.3748,96.85,0.3096,2.3607,8.3204,11.0,0.211,99.2504,96.1019,95.2024,96.8516,N,N,,,Mason,20211005.2,80.5766,88.5293,0.910,EricH,20211006,20211005,Mason,,Erin,EricH,EricH,,10/5/2021,0,10/6/2021,5c,5a,5b,5c,5b,5a,5a,1,1,5b,5240,,,,,1.036,-0.7112,-0.127,0.1016,-0.2032,-0.5334,-0.7112,-0.1778
5241,175,15,7,55,7/21/2021,was double DBN,45,SG47,56-B,0.75,5/5/2021,Alexis,Dhriti,HCS,HCS-96,9,1135,4760,3625,CC,7/6/2021,GP,11,110,25,d40g,1.5,7/6/2021,SA,6,7/12/2021,AW/LR,5.1380,2.0610,2.0230,2.1650,1.8420,1.8180,1.9910,339.6,AW,3148,AW,9.27,20210712,2658,W,1.5367,99.63,0.0376,0.4515,3.3860,3.9,0.118,99.5502,99.5502,99.5502,99.8501,N,N,,,Erin,20210712,161.024,112.441,1.432,Erin,20210712.1,20210712,Erin,,Erin,Mina,Mina,45C15,7/12/2021,0,7/12/2021,5b,5a,5b,5a,5a,5a,5a,1,1,5a,5241,4,5,C,15,0.978,-0.0254,-0.6096,-0.2286,-0.381,-0.5588,0.0762,0.0508
5242,176,15,7,66,10/6/2021,,,SG47,56-B,0.75,5/5/2021,Matthew,Alexis,HCS,HCS-128,8,1135,4880,3745,SA,9/15/2021,SA,12,110,25,d40g,4,9/15/2021,ET,13,9/28/2021,AW/LR,5.1400,2.0760,2.0300,2.1620,1.8580,1.8100,1.9890,340.6,AW,3124,AW,9.17,20210928,2656,W,1.8740,99.55,0.0000,1.0542,4.4804,5.5,0.146,100.45,98.5007,99.7001,99.5502,N,N,,,LucasT,20210929.1,158.052,100.067,1.579,Mason,20210928.1,20210929.1,LucasT,,Mason,Mina,Mina,,9/29/2021,1,9/28/2021,5a,5a,5a,5a,5a,5a,5a,1,1,5a,5242,,,,,1.01,0.0254,-0.2286,-0.0508,-0.4572,-0.1524,-0.127,0
5243,177,15,7,61,9/1/2021,,,SG47,56-B,1.00,5/5/2021,Dhriti,Alexis,HCS,HCS-103,9,1140,4910,3770,JL,8/17/2021,JL,12,110,25,d40g,2,8/17/2021,SA,6,8/23/2021,AW/LR,5.1400,2.0910,2.0250,2.1680,1.8690,1.8160,1.9890,342.3,AW,3100,AW,9.06,20210823,2639,W,2.2863,98.91,0.0000,1.6294,3.9409,5.6,0.143,99.7001,98.2009,97.1514,100.6,N,N,,,LucasT,20210825.1,158.463,101.053,1.568,Mason,20210824.1,20210825,LucasT,,Caroline,Mina,Mina,,8/25/2021,2,8/24/2021,5a,5a,5a,5a,5a,5a,5a,1,1,5a,5243,,,,,1.017,0.0254,0.1524,-0.1778,-0.3048,0.127,0.0254,0
5244,178,15,7,69,10/27/2021,,,SG47,56-B,0.90,5/6/2021,Sparsh,Alexis,HCS,HCS-134,8,1130,4765,3635,SA,10/12/2021,ET,12,110,25,d40g,4,10/12/2021,SA,6,10/18/2021,LR,5.1400,2.0570,2.0390,2.1540,1.8350,1.8120,1.9890,338.6,LR,3034,LR,8.96,20211018,2648,W,0.5248,99.25,0.1133,1.1329,3.7387,5.0,0.144,100.75,98.6507,99.5502,98.051,N,N,,,LucasT,20211019.1,146.471,113.103,1.295,Mason,20211019.1,20211019,LucasT,,Caroline,Erin,Erin,,10/19/2021,1,10/19/2021,5b,5a,5b,5a,5a,5a,5a,1,1,5a,5244,,,,,0.98,0.0254,-0.7112,0.1778,-0.6604,-0.7366,-0.0762,0
5245,179,15,7,48,6/1/2021,was double DBN 5241; created new DBN,39,SG47,56-B,0.75,5/5/2021,Alexis,Dhriti,HCS,HCS-81,7,1170,4925,3755,VM,5/12/2021,JL,10,110,25,d40g,3,5/12/2021,ET,12,5/24/2021,AW/LR,5.1340,2.0900,2.0140,2.1680,1.8580,1.8080,1.9880,340.5,AW,3090,AW,9.08,20210524,2660,W,0.3748,99.70,0.1504,0.6767,3.0451,3.9,0.141,99.8501,99.8501,99.2504,99.8501,N,N,,,Mina,20210525.2,264.241,262.382,1.007,Zander,20210524.1,20210525,Mina,,Adin,Zander,Zander,39A15,5/25/2021,1,5/24/2021,5a,5a,5a,5a,5a,5a,5a,1,1,5a,5245,3,9,A,15,1.013,-0.127,0.127,-0.4572,-0.3048,-0.1524,-0.1778,-0.0254
5246,180,15,7,58,8/11/2021,,47,SG47,56-B,1.20,5/6/2021,Nandini,Raihana,HCS,HCS-101,9,1135,4980,3845,CC,7/30/2021,JL,11,110,25,d40g,2.5,7/30/2021,SA,6,8/5/2021,AW/LR,5.1390,2.0750,2.0250,2.1680,1.8540,1.8100,1.9920,340.9,AW,3088,AW,9.06,20210805,2640,W,0.8995,98.95,0.0000,0.7576,5.7955,6.6,0.141,99.4003,100.3,98.3508,97.7511,N,N,,,Mason,20210810,144.507,118.007,1.225,Erin,20210809,20210806,Adin,,Adin,Erin,Mason,47A15,8/10/2021,5,8/9/2021,5a,5a,5a,5a,5a,5a,5a,1,1,5a,5246,4,7,A,15,1.037,0,-0.254,-0.1778,-0.3048,-0.254,-0.127,0.0762
5247,181,15,7,55,7/21/2021,,45,SG47,56-B,0.90,5/6/2021,Sparsh,Alexis,HCS,HCS-96,6,1180,4760,3580,CC,7/7/2021,GP,11,110,25,d40g,1.5,7/8/2021,SA,6,7/14/2021,AW/LR,5.1360,2.0780,2.0240,2.1690,1.8710,1.8150,1.9920,341.8,AW,3098,AW,9.06,20210714,2633,W,1.0870,98.69,0.1139,1.0634,4.4436,5.6,0.144,99.1004,96.1019,99.7001,99.8501,N,N,,,Nicholas,20210714.3,169.584,104.868,1.617,Nicholas,20210714.2,20210715,Nicholas,,Erin,Erin,Mina,45B15,7/14/2021,0,7/14/2021,5a,5a,5a,5a,5a,5a,5a,1,1,5a,5247,4,5,B,15,0.965,-0.0762,-0.1778,-0.2032,-0.2794,0.1778,0,0.0762
5248,182,15,7,50,6/15/2021,,40,SG47,56-B,0.75,5/6/2021,Matthew,Sparsh,HCS,HCS-90,7,1165,4965,3800,CC,6/3/2021,VM,11,110,25,d40g,2,6/3/2021,SA,5,6/8/2021,AW/LR,5.1420,2.0810,2.0250,2.1700,1.8510,1.8020,1.9920,341.0,AW,3140,AW,9.21,20210608,2643,W,1.6117,99.06,0.0000,1.2108,2.8377,4.0,0.133,98.2009,98.8006,100,99.2504,N,N,,,Erin,20210608.1,399.28,347.622,1.149,Erin,20210608.3,20210609,Zander,,Mason,Mina,Mina,40B15,6/8/2021,0,6/8/2021,5a,5a,5a,5a,5a,5a,5a,1,1,5a,5248,4,0,B,15,1.025,0.0762,-0.1016,-0.1778,-0.254,-0.3302,-0.3302,0.0762
5249,183,15,7,76,1/5/2022,,,SG47,56-B,0.75,5/6/2021,Alexis/Sparsh,Matthew,HCS,HCS-143,9,1140,4825,3685,SA,12/7/2021,SA,14,110,25,d40g,1.5,12/8/2021,ET,5,12/13/2021,AW/LR,5.1380,2.0760,2.0330,2.1600,1.8510,1.8000,1.9850,339.4,AW,3012,AW,8.87,20211213,2647,W,2.5862,99.21,0.3022,1.5111,3.7023,5.5,0.153,100.3,97.901,99.4003,99.2504,N,N,,,LucasT,20211215,238.789,140.711,1.697,Mina,20211213.1,20211215,LucasT,,Erin,LucasT,LucasT,,12/15/2021,2,12/13/2021,5a,5a,5a,5a,5a,5a,5a,1,1,5a,5249,,,,,0.994,-0.0254,-0.2286,0.0254,-0.508,-0.3302,-0.381,-0.1016
5250,184,15,7,71,11/9/2021,,,SG47,56-B,0.75,5/6/2021,Matthew,Alexis,HCS,HCS-137,8,1135,4895,3760,WW,11/1/2021,ET,12,110,25,d40g,3,11/1/2021,ET,3,11/4/2021,AW/LR,5.1390,2.0790,2.0340,2.1710,1.8370,1.7910,1.9930,340.3,AW,3086,AW,9.07,20211104,2652,W,0.2249,99.40,0.0754,1.0558,3.2428,4.4,0.132,100.9,97.4513,99.8501,99.4003,N,N,,,Nicholas,20211104.4,167.297,129.35,1.293,Nicholas,20211104,20211104,Nichoas,,Erin,Erin,Erin,,11/4/2021,0,11/4/2021,5b,5a,5b,5a,5a,5a,5a,1,1,5a,5250,,,,,1.014,0,-0.1524,0.0508,-0.2286,-0.6858,-0.6096,0.1016
5251,185,15,7,72,11/16/2021,,,SG47,56-B,0.85,5/6/2021,Sparsh,Alexis,HCS,HCS-138,7,1180,4945,3765,WW,11/4/2021,SA,12,110,25,d40g,1.5,11/4/2021,SA,5,11/9/2021,AW/LR,5.1400,2.0740,2.0320,2.1650,1.8620,1.8140,1.9890,341.2,AW,3100,AW,9.09,20211109,2655,W,1.3868,99.51,0.0377,0.3390,2.9755,3.4,0.119,100.3,98.9505,99.4003,99.4003,N,N,,,LucasT,20211111,82.4757,56.7941,1.452,Vrishin,20211110.2,20211111.1,LucasT,,Erin,Erin,Erin,,11/11/2021,2,11/10/2021,5a,5a,5a,5a,5a,5a,5a,1,1,5a,5251,,,,,1.015,0.0254,-0.2794,0,-0.381,-0.0508,-0.0254,0
5252,186,15,7,53,7/7/2021,,43,SG47,56-B,0.50,5/6/2021,Sparsh,Matthew,HCS,HCS-93,8,1130,4780,3650,VM,6/18/2021,SA,11,110,25,d40g,1.5,6/18/2021,ET,10,6/28/2021,AW/LR,5.0960,2.0870,2.0320,2.1710,1.8470,1.7870,1.9770,336.7,AW,3104,AW,9.22,20210628,2661,W,0.5997,99.74,0.0752,0.5261,4.1338,4.7,0.130,99.5502,99.7001,99.8501,99.8501,N,N,,,Mina,20210629.2,161.383,77.1041,2.093,Zander,20210629,20210629,Mina,,Adin,Erin,Erin,43C15,6/29/2021,1,6/29/2021,5b,5a,5b,5a,5a,5a,5a,1,1,5a,5252,4,3,C,15,0.984,-1.0922,0.0508,0,-0.2286,-0.4318,-0.7112,-0.3048
5253,187,15,7,55,7/21/2021,,44,SG47,56-B,0.75,5/6/2021,Alexis,Matthew,HCS,HCS-95,9,1135,4880,3745,CC,6/29/2021,JL,11,110,25,d40g,1.5,6/29/2021,SA,13,7/12/2021,AW/LR,5.1280,2.0630,2.0180,2.1690,1.8550,1.8100,1.9890,339.2,AW,3102,AW,9.15,20210712,2647,W,1.0870,99.21,0.0756,99.3578,0.5289,100.0,0.096,99.4003,99.8501,99.1004,98.5007,N,N,,,Erin,20210712,183.179,125.432,1.460,Mina,20210713,20210712,Erin,,Erin,Mina,Mina,44D15,7/12/2021,0,7/13/2021,5b,5a,5b,5a,5a,5a,5a,1,1,5a,5253,4,4,D,15,1.01,-0.2794,-0.5588,-0.3556,-0.2794,-0.2286,-0.127,0
5254,188,15,7,52,6/29/2021,Duplicate DBN found while tp filling 8/11/2021,42,SG47,56-B,1.00,5/7/2021,Matthew,Raihana,HCS,HCS-92,9,1130,4995,3865,VM,6/15/2021,VM,11,110,25,d40g,1.5,6/15/2021,ET,7,6/22/2021,AW/LR,5.1430,2.1000,2.0270,2.1740,1.8740,1.8100,1.9890,343.5,AW,3198,AW,9.31,20210622,2658,W,1.1619,99.63,0.0000,1.0911,4.2889,5.4,0.129,99.7001,99.5502,99.4003,99.8501,N,N,,,Erin,20210622.3,130.194,91.8586,1.417,Zander,20210622.2,20210622,Erin,,Erin,Zander,Mina,42B15,6/22/2021,0,6/22/2021,5a,5a,5a,5a,5a,5a,5a,1,1,5a,5254,4,2,B,15,1.042,0.1016,0.381,-0.127,-0.1524,0.254,-0.127,0
5255,189,15,7,74,12/8/2021,,,SG47,56-B,0.75,5/7/2021,Alexis,Dhriti,HCS,HCS-141,6,1185,5015,3830,SA,11/22/2021,ET,13,110,25,d40g,2,11/22/2021,ET,7,11/29/2021,AW/LR,5.1420,2.0710,2.0090,2.1650,1.8460,1.8090,1.9890,339.3,AW,3100,AW,9.14,20211129,2635,W,0.8995,98.76,0.0380,0.9108,2.6566,3.6,0.134,99.4003,100.9,97.0015,97.7511,N,N,,,Mason,20211130,170.836,100.567,1.699,Mina,20211129,20211130.1,LucasT,,Erin,Mason,LucasT,,11/30/2021,1,11/29/2021,5b,5a,5b,5a,5a,5a,5a,1,1,5a,5255,,,,,1.033,0.0762,-0.3556,-0.5842,-0.381,-0.4572,-0.1524,0
5256,190,15,7,53,7/7/2021,kept at NPL for few weeks to watch out for Sean effect,42,SG47,56-B,1.00,5/7/2021,Dhriti,Raihana,HCS,HCS-90,9,1135,4960,3825,VM,6/2/2021,VM,11,110,25,d40g,1.5,6/2/2021,SA,6,6/8/2021,AW/LR,5.1420,2.0740,2.0170,2.1700,1.8620,1.7950,1.9900,340.4,AW,3178,AW,9.34,20210608,2661,W,0.9745,99.74,0.0376,0.4885,3.7956,4.3,0.130,100,99.7001,99.7001,99.5502,N,N,,,Erin,20210630,179.966,134.29,1.340,Zander,20210701.1,20210609,Zander,,Mason,Long Term Monitoring,Mina,42C15,6/30/2021,22,7/1/2021,5a,5a,5a,5a,5a,5a,5a,1,1,5a,5256,4,2,C,15,1.032,0.0762,-0.2794,-0.381,-0.254,-0.0508,-0.508,0.0254
