Repository: masonrh2/sphenix_cosmics

File: files/blocks_13-64.csv (part 45 of 56)
 DBN,Don't edit Block occurance,BL,Status,BNL shipment,Shipping date,Comment,Sector,Fiber type,Fiber batch,Filling time (h),FF date,Filled by,Checked by,W powder,W bucket number,Mold number,Empty mold (g),Filled mold (g),W filling mass (g),fibers loaded by,W filling date,W filled by,Epoxy batch,Resin mass (g),Hardener mass (g),potting notes,Epoxy filling time (min),Epoxy filling date,Epoxy preparer,Delta Mach-Pot,Machining date,Machined by,L (in),BT (in),BB (in),BH (in),ST (in),SB (in),SH (in),Volume (mL),Measured by,Mass (g),Measured by,Density(g/mL),Tested on,# Fibers N,Good end,ABS N-W (%),# Fibers / # Holes (%),10-15(%),15-50(%),50-75(%),r75 (%),R,T1(BL) Fiber %,T2(BR) Fiber %,T3(TL) Fiber %,T4(TR) Fiber %, missing row?,13 connected holes?,FOM_N,FOM_I,Tested by,Tested on,Scintillation (mV),Calibration (mV),Ratio (Calibrated Twice),Tested by,Tested on,Natural Pictures,Tested by,Retouch,Density Result Checked?,Light Checked?,Natural Pictures checked?,Sector ID (SSBBR),LT M/D/YYYY,Days Mach-LT,Scint M/D/YYYY,Block Grade,De,Di,LT,LTQ,Vi,Sci,Pic,X,LT-all,DBN,S-left,S-right,column,row,relative W weight,Δ(L) [mm],Δ(BT) [mm],Δ(BB) [mm],Δ(BH) [mm],Δ(ST) [mm],Δ(SB) [mm],Δ(SH) [mm]
5257,191,15,7,56,7/27/2021,,45,SG47,56-B,1.20,5/7/2021,Nandini,Raihana,HCS,HCS-97,7,1165,4765,3600,GP,7/14/2021,GP,11,110,25,d40g,2.5,7/14/2021,SA,6,7/20/2021,AW/LR,5.1370,2.0930,2.0360,2.1680,1.8720,1.8080,1.9890,342.5,AW,3074,AW,8.98,20210720,2657,W,0.8246,99.59,0.0376,0.3011,2.4840,2.8,0.111,100.45,98.8006,100,99.1004,N,N,,,Mina,20210721,111.532,91.7741,1.215,Mina,20210720.1,20210721,Mina,,Adin,Adin,Adin,45A15,7/21/2021,1,7/20/2021,5a,5a,5a,5a,5a,5a,5a,1,1,5a,5257,4,5,A,15,0.971,-0.0508,0.2032,0.1016,-0.3048,0.2032,-0.1778,0
5258,192,15,7,76,1/5/2022,,,SG47,56-B,1.60,5/7/2021,Raihana,Alina,HCS,HCS-144,6,1180,4925,3745,SA,12/8/2021,SA,15,110,25,d40g,1.5,12/10/2021,ET,4,12/14/2021,AW/LR,5.1370,2.0840,2.0160,2.1690,1.8710,1.8140,1.9920,341.7,AW,3044,AW,8.91,20211214,2601,W,1.5368,97.49,0.1922,2.7682,6.3822,9.3,0.178,98.051,96.2519,99.5502,96.1019,N,N,,,LucasT,20211215.1,195.53,109.793,1.781,Erin,20211215.1,20211215,Erin,,Erin,LucasT,Erin,,12/15/2021,1,12/15/2021,5b,5a,5a,5b,5a,5a,5a,1,1,5b,5258,,,,,1.01,-0.0508,-0.0254,-0.4064,-0.2794,0.1778,-0.0254,0.0762
5259,193,15,7,54,7/13/2021,,40,SG47,56-B,1.00,5/7/2021,Dhriti,Raihana,HCS,HCS-95,7,1175,4890,3715,SA,6/25/2021,JL,11,110,25,d40g,1.5,6/25/2021,LR,7,7/2/2021,AW/LR,5.1410,2.0800,2.0250,2.1730,1.8550,1.8060,1.9900,341.4,AW,3126,AW,9.16,20210702,2656,W,0.4872,99.55,0.0753,0.9789,6.9277,8.0,0.159,100.75,98.5007,99.1004,99.8501,N,N,,,Mason,20210702.1,141.676,104.02,1.362,Erin,20210702,20210702,Mason,,Erin,Erin,Erin,40A15,7/2/2021,0,7/2/2021,5a,5a,5a,5a,5a,5a,5a,1,1,5a,5259,4,0,A,15,1.002,0.0508,-0.127,-0.1778,-0.1778,-0.2286,-0.2286,0.0254
5260,194,15,7,57,8/4/2021,,46,SG47,56-B,1.00,5/7/2021,Nandini,Raihana,HCS,HCS-99,9,1140,4890,3750,SA,7/23/2021,CC,11,110,25,d40g,1.5,7/23/2021,ET,6,7/29/2021,AW/LR,5.1390,2.0750,2.0360,2.1700,1.8420,1.8110,1.9920,341.1,AW,3112,AW,9.12,20210729,2642,W,0.3748,99.03,0.0379,0.6056,5.4883,6.1,0.133,99.1004,98.8006,98.2009,100,N,N,,,Mason,20210730.2,118.69,65.0836,1.824,Erin,20210802,20210730,Mason,,Adin,Mina,Mina,46D15,7/30/2021,1,8/2/2021,5b,5a,5b,5a,5a,5a,5a,1,1,5a,5260,4,6,D,15,1.011,0,-0.254,0.1016,-0.254,-0.5588,-0.1016,0.0762
5261,195,15,7,74,12/8/2021,,,SG47,56-B,0.75,5/7/2021,Alexis,Alina,HCS,HCS-142,8,1135,4925,3790,SA,11/22/2021,ET,13,110,25,d40g,5.5,11/22/2021,ET,7,11/29/2021,AW/LR,5.1390,2.0620,2.0240,2.1650,1.8680,1.8130,1.9900,340.5,AW,3098,AW,9.10,20211129,2650,W,3.1859,99.33,0.1132,1.0566,3.1698,4.3,0.144,98.8006,99.5502,99.5502,99.4003,N,N,,,Mason,20211130.1,115.107,104.179,1.105,LucasT,20211130,20211130,LucasT,,Erin,Mason,LucasT,,11/30/2021,1,11/30/2021,5b,5a,5b,5a,5a,5a,5a,1,1,5a,5261,,,,,1.022,0,-0.5842,-0.2032,-0.381,0.1016,-0.0508,0.0254
5262,196,15,7,53,7/7/2021,,43,SG47,56-B,2.00,5/7/2021,Raihana,Zander,HCS,HCS-94,6,1180,4930,3750,VM,6/22/2021,GP,11,110,25,d40g,2,6/22/2021,LR,6,6/28/2021,AW/LR,5.0950,2.0780,2.0210,2.1710,1.8570,1.7990,1.9910,337.7,AW,3198,AW,9.47,20210628,2657,N,0.7496,99.59,0.5645,99.2849,0.0000,99.8,0.117,99.7001,100,99.4003,99.2504,N,N,,,Erin,20210628.2,158.788,99.7255,1.592,Mina,20210628.1,20210629,Zander,,Adin,Mina,Erin,43B15,6/28/2021,0,6/28/2021,5b,5a,5b,5a,5a,5a,5a,1,1,5a,5262,4,3,B,15,1.011,-1.1176,-0.1778,-0.2794,-0.2286,-0.1778,-0.4064,0.0508
5263,197,15,7,51,6/22/2021,56-B/56-A,43,SG47,56-B,0.75,5/10/2021,Alina,Matthew,HCS,HCS-90,9,1130,4905,3775,CC,6/4/2021,VM,11,110,25,d40g,1.5,6/4/2021,SA,11,6/15/2021,AW/LR,5.1410,2.0810,2.0270,2.1640,1.8460,1.8070,1.9890,340.3,AW,3192,AW,9.38,20210615,2659,W,0.9745,99.66,0.0000,0.2256,3.1967,3.4,0.126,99.7001,99.7001,99.5502,99.7001,N,N,,,Zander,20210615.2,213.581,131.92,1.619,Erin,20210615.1,20210615,Zander,,Mason,Mina,Mina,43A15,6/15/2021,0,6/15/2021,5a,5a,5a,5a,5a,5a,5a,1,1,5a,5263,4,3,A,15,1.018,0.0508,-0.1016,-0.127,-0.4064,-0.4572,-0.2032,0
5264,198,15,7,61,9/1/2021,was double DBNed with 5254,,SG47,56-B,0.75,5/10/2021,Alina,Matthew,HCS,HCS-102,8,1140,4830,3690,JL,8/11/2021,JL,12,110,25,d40g,8.5,8/11/2021,LR,12,8/23/2021,AW/LR,5.1380,2.0650,2.0220,2.1640,1.8580,1.8080,1.9840,339.3,AW,3028,AW,8.92,20210823,2659,W,0.4873,99.66,0.0000,0.8274,4.4378,5.3,0.126,99.8501,99.7001,99.5502,99.5502,N,N,,,Erin,20210824,149.824,89.3811,1.676,Mason,20210824.2,20210824,Erin,,Caroline,Mason,Mason,,8/24/2021,1,8/24/2021,5a,5a,5a,5a,5a,5a,5a,1,1,5a,5264,,,,,0.995,-0.0254,-0.508,-0.254,-0.4064,-0.1524,-0.1778,-0.127
5265,199,15,7,66,10/6/2021,,,SG47,56-B,0.75,5/10/2021,Alina,Matthew,HCS,HCS-130,9,1140,4820,3680,SA,9/22/2021,SA,12,110,25,d40g,1.5,9/22/2021,ET,6,9/28/2021,AW/LR,5.1390,2.0890,2.0300,2.1720,1.8610,1.8170,1.9890,342.4,AW,3090,AW,9.02,20210928,2659,W,0.1125,99.66,0.0376,0.2256,2.8206,3.1,0.111,101.049,98.5007,99.4003,99.7001,N,N,,,Nicholas,20210928.2,113.829,87.5653,1.300,EricH,20210929.1,20210929,EricH,,Mason,Mason,LucasT,,9/28/2021,0,9/29/2021,5a,5a,5a,5a,5a,5a,5a,1,1,5a,5265,,,,,0.992,0,0.1016,-0.0508,-0.2032,-0.0762,0.0508,0
5266,200,15,7,68,10/19/2021,,,SG47,56-B,0.60,5/11/2021,Alina,Matthew,HCS,HCS-133,9,1140,4915,3775,WW,10/7/2021,ET,12,110,25,d40g,2,10/7/2021,SA,7,10/14/2021,AW/LR,5.1370,2.0910,2.0250,2.1610,1.8610,1.8120,1.9880,340.9,AW,3070,AW,9.01,20211014,2645,W,0.5247,99.14,0.0756,1.3989,3.3648,4.8,0.149,101.349,98.3508,98.6507,98.2009,N,N,,,Nicholas,20211014,189.085,109.744,1.723,Erin,20211014.2,20211014,Nicholas,,Erin,Erin,Erin,,10/14/2021,0,10/14/2021,5a,5a,5a,5a,5a,5a,5a,1,1,5a,5266,,,,,1.018,-0.0508,0.1524,-0.1778,-0.4826,-0.0762,-0.0762,-0.0254
5267,201,15,7,76,1/5/2022,,,SG47,56-B,1.60,5/11/2021,Thomas,Matthew,HCS,HCS-144,8,1135,4840,3705,SA,12/13/2021,ET,15,110,25,d40g,4,12/13/2021,ET,3,12/16/2021,AW/LR,5.1360,2.0720,2.0210,2.1700,1.8690,1.8100,1.9860,340.7,AW,3056,AW,8.97,20211216,2646,W,1.3493,99.18,0.0378,1.2850,3.5147,4.8,0.150,99.4003,98.2009,99.5502,99.5502,N,N,,,Nicholas,20211216.4,188.583,110.756,1.703,Mason,20211216.3,20211216.3,Nicholas,,Erin,Nicholas,Erin,,12/16/2021,0,12/16/2021,5a,5a,5a,5a,5a,5a,5a,1,1,5a,5267,,,,,0.999,-0.0762,-0.3302,-0.2794,-0.254,0.127,-0.127,-0.0762
5268,202,15,7,49,6/8/2021,,37,SG47,56-B,0.75,5/11/2021,Alina,Zander,HCS,HCS-82,7,1175,4715,3540,SA,5/18/2021,VM,10,110,25,d40g,1.5,5/18/2021,SA,6,5/24/2021,AW/LR,5.1340,2.0850,2.0290,2.1710,1.8730,1.8020,1.9800,341.0,AW,3002,AW,8.80,20210524,2659,W,1.7617,99.66,0.1504,1.5419,6.2053,7.9,0.155,99.8501,99.8501,99.7001,99.2504,N,N,,,Zander,20210525.4,360.217,281.287,1.281,Zander,20210525,20210525,Mina,,Adin,Adin,Zander,37A15,5/25/2021,1,5/25/2021,5a,5a,5a,5a,5a,5a,5a,1,1,5a,5268,3,7,A,15,0.955,-0.127,0,-0.0762,-0.2286,0.2286,-0.3302,-0.2286
5269,203,15,7,54,7/13/2021,56-B/56-A,40,SG47,56-B,1.33,5/11/2021,Thomas,Zander,HCS,HCS-95,6,1180,4885,3705,CC,6/28/2021,JL,11,110,25,d40g,1.5,6/28/2021,LR,4,7/2/2021,AW/LR,5.1390,2.0800,2.0230,2.1610,1.8630,1.8020,1.9900,340.3,AW,3048,AW,8.96,20210702,2643,W,1.1245,99.06,0.0757,2.0053,6.6213,8.7,0.171,101.049,97.4513,98.8006,98.9505,N,N,,,Mason,20210702.1,162.61,104.02,1.563,Erin,20210702,20210702,Mason,,Erin,Erin,Erin,40C15,7/2/2021,0,7/2/2021,5a,5a,5a,5a,5a,5a,5a,1,1,5a,5269,4,0,C,15,0.999,0,-0.127,-0.2286,-0.4826,-0.0254,-0.3302,0.0254
5270,204,15,7,52,6/29/2021,56-B/56-A,42,SG47,56-B,1.00,5/11/2021,Paul / Zander,Nicholas,HCS,HCS-91,8,112,4810,4698,VM,6/8/2021,JL,11,110,25,d40g,2.5,6/8/2021,SA,7,6/15/2021,AW,5.1360,2.1000,2.0230,2.1600,1.8750,1.8030,1.9750,340.3,AW,3122,AW,9.17,20210625,2638,W,1.1620,98.88,0.0379,1.4026,5.9894,7.4,0.168,100.45,97.3013,98.6507,99.1004,N,N,,,Zander,20210616,224.179,140.574,1.595,Mina,20210615,20210616,Zander,,Adin,Mina,Mina,42D15,6/16/2021,1,6/15/2021,5a,5a,5a,5a,5a,5a,5a,1,1,5a,5270,4,2,D,15,1.267,-0.0762,0.381,-0.2286,-0.508,0.2794,-0.3048,-0.3556
5271,205,15,7,50,6/15/2021,,41,SG47,56-A,0.75,5/12/2021,Alina,Suhani,HCS,HCS-84,8,1125,4960,3835,VM,5/27/2021,JL,11,110,25,d40g,1.5,5/27/2021,SA,12,6/8/2021,AW/LR,5.1400,2.0950,2.0260,2.1690,1.8590,1.7920,1.9900,341.3,AW,3206,AW,9.39,20210608,2661,W,0.4497,99.74,0.0376,0.4885,6.3134,6.8,0.119,101.499,97.7511,100,99.7001,N,N,,,Erin,20210608.1,415.863,347.622,1.196,Erin,20210608.3,20210609,Zander,,Mason,Mina,Mina,41A15,6/8/2021,0,6/8/2021,5b,5a,5b,5a,5a,5a,5a,1,1,5a,5271,4,1,A,15,1.034,0.0254,0.254,-0.1524,-0.2794,-0.127,-0.5842,0.0254
5272,206,15,7,49,6/8/2021,,38,SG47,56-A,1.00,5/12/2021,Zander,Matthew,HCS,HCS-83,7,1160,4805,3645,VM,5/24/2021,VM,10,110,25,d40g,2.5,5/24/2021,SA,8,6/1/2021,AW/LR,5.1400,2.0720,2.0250,2.1740,1.8520,1.8010,1.9920,340.8,AW,3068,AW,9.00,20210601,2652,W,2.3613,99.40,0.2640,1.8854,8.1825,10.3,0.183,99.5502,98.9505,99.5502,99.5502,N,N,,,Erin,20210602.1,369.517,225.776,1.637,Mina,20210602.1,20210602,Mina,,Adin,Adin,Adin,38C15,6/2/2021,1,6/2/2021,5a,5a,5a,5a,5a,5a,5a,1,1,5a,5272,3,8,C,15,0.983,0.0254,-0.3302,-0.1778,-0.1524,-0.3048,-0.3556,0.0762
5273,207,15,7,76,1/5/2022,,,SG47,56-A,0.43,5/12/2021,Erin,Zander,HCS,HCS-144,7,1180,5025,3845,SA,12/10/2021,ET,15,110,25,d40g,2,12/11/2021,ET,4,12/15/2021,AW/LR,5.1390,2.0800,2.0270,2.1750,1.8520,1.8110,1.9890,341.5,AW,3076,AW,9.01,20211215,2638,W,0.4123,98.88,0.0758,1.7058,4.1698,6.0,0.149,99.5502,99.7001,97.901,98.3508,N,N,,,LucasT,20211216.1,232.784,118.767,1.960,Mason,20211216,20211216.2,Nicholas,,Erin,LucasT,Erin,,12/16/2021,1,12/16/2021,5a,5a,5a,5a,5a,5a,5a,1,1,5a,5273,,,,,1.037,0,-0.127,-0.127,-0.127,-0.3048,-0.1016,0
5274,208,15,7,54,7/13/2021,,40,SG47,56-A,1.00,5/12/2021,Suhani,Zander,HCS,HCS-94,8,1130,4785,3655,SA,6/23/2021,GP,11,110,25,d40g,2.5,6/23/2021,SA,9,7/2/2021,AW/LR,5.1420,2.0930,2.0350,2.1690,1.8540,1.8010,1.9880,341.7,AW,3186,AW,9.32,20210702,2660,W,0.9745,99.70,0.1128,0.9774,4.3985,5.5,0.141,101.049,97.901,100,99.8501,N,N,,,Mason,20210702.1,140.509,104.02,1.351,Erin,20210702,20210702,Mason,,Erin,Erin,Erin,40D15,7/2/2021,0,7/2/2021,5a,5a,5a,5a,5a,5a,5a,1,1,5a,5274,4,0,D,15,0.986,0.0762,0.2032,0.0762,-0.2794,-0.254,-0.3556,-0.0254
5275,209,15,7,49,6/8/2021,,38,SG47,56-A,1.00,5/12/2021,Zander,Suhani,HCS,HCS-82,8,1125,4920,3795,VM,5/14/2021,VM,10,110,25,d40g,2,5/14/2021,ET,10,5/24/2021,AW/LR,5.1340,2.0820,2.0220,2.1730,1.8520,1.8020,1.9900,340.6,AW,3006,AW,8.83,20210524,2652,W,1.2744,99.40,0.0754,0.8296,5.3167,6.2,0.139,99.7001,99.2504,99.4003,99.2504,N,N,,,Mina,20210525.2,358.322,281.287,1.274,Zander,20210525,20210525,Mina,,Adin,Zander,Zander,38D15,5/25/2021,1,5/25/2021,5a,5a,5a,5a,5a,5a,5a,1,1,5a,5275,3,8,D,15,1.023,-0.127,-0.0762,-0.254,-0.1778,-0.3048,-0.3302,0.0254
5276,163,14,7,48,6/1/2021,,39,SG47,56-A,0.40,5/12/2021,Erin,Zander,HCS,HCS-82,7,1165,4790,3625,SA,5/18/2021,VM,10,110,25,d40g,2,5/18/2021,SA,3,5/21/2021,AW/LR,5.1060,2.1000,2.0220,2.1730,1.8460,1.7860,1.9850,338.2,AW,3040,AW,8.99,20210521,2656,W,1.5367,99.55,0.1130,1.2425,4.6687,6.0,0.144,99.5502,99.8501,99.7001,99.1004,N,N,,,Zander,20210524,399.767,238.703,1.675,Zander,20210521.2,20210524,Zander,,Adin,Adin,Adin,39B14,5/24/2021,3,5/21/2021,5b,5a,5b,5a,5a,5a,5a,1,1,5a,5276,3,9,B,14,0.979,-0.1016,0.381,-0.3302,-0.3302,-0.3556,-0.7366,-0.1016
5277,164,14,7,55,7/21/2021,,44,SG47,56-A,0.90,5/12/2021,Suhani,Matthew,HCS,HCS-95,8,1140,4910,3770,SA,6/30/2021,JL,11,110,25,d40g,2.5,6/30/2021,ET,12,7/12/2021,AW/LR,5.1070,2.0600,2.0280,2.1710,1.8470,1.8170,1.9900,338.3,AW,3110,AW,9.19,20210712,2665,W,2.2864,99.89,0.0000,0.6379,8.7054,9.3,0.132,99.8501,100,100,99.7001,N,N,,,Erin,20210713,177.838,120.653,1.474,Mina,20210712,20210713,Erin,,Erin,Mina,Mina,44A14,7/13/2021,1,7/12/2021,5b,5a,5b,5a,5a,5a,5a,1,1,5a,5277,4,4,A,14,1.019,-0.0762,-0.635,-0.1778,-0.381,-0.3302,0.0508,0.0254
5278,165,14,7,76,1/5/2022,,,SG47,56-A,1.20,5/12/2021,Thomas,Suhani,HCS,HCS-144,7,1170,4955,3785,SA,12/10/2021,ET,15,110,25,d40g,4,12/11/2021,ET,4,12/15/2021,AW/LR,5.1110,2.0810,2.0370,2.1730,1.8520,1.8080,1.9980,340.5,AW,3060,AW,8.99,20211215,2647,W,0.8996,99.21,0.0000,0.4156,4.6846,5.1,0.128,99.4003,99.4003,99.2504,98.8006,N,N,,,LucasT,20211216.2,208.652,116.702,1.788,Mason,20211216.1,20211216,LucasT,,Erin,LucasT,LucasT,,12/16/2021,1,12/16/2021,5a,5a,5a,5a,5a,5a,5a,1,1,5a,5278,,,,,1.023,0.0254,-0.1016,0.0508,-0.3302,-0.2032,-0.1778,0.2286
5279,166,14,7,48,6/1/2021,,38,SG47,56-A,0.88,5/12/2021,Suhani,Matthew,HCS,HCS-82,8,1115,4895,3780,VM,5/14/2021,VM,10,110,25,d40g,2.5,5/14/2021,ET,7,5/21/2021,AW/LR,5.1040,2.0940,2.0320,2.1790,1.8450,1.7960,1.9840,339.1,AW,3032,AW,8.94,20210521,2659,W,0.8996,99.66,0.0376,0.7898,5.9045,6.7,0.152,99.7001,99.5502,99.5502,99.8501,N,N,,,Zander,20210524,318.255,238.703,1.333,Zander,20210521.2,20210524,Zander,,Adin,Adin,Adin,38D14,5/24/2021,3,5/21/2021,5a,5a,5a,5a,5a,5a,5a,1,1,5a,5279,3,8,D,14,1.021,-0.1524,0.2286,-0.0762,-0.1778,-0.381,-0.4826,-0.127
5280,167,14,7,58,8/11/2021,,,SG47,56-A,1.00,5/12/2021,Thomas/Zander,EricH,HCS,HCS-101,9,1130,4980,3850,CC,7/30/2021,JL,11,110,25,d40g,2.5,7/30/2021,SA,6,8/5/2021,AW/LR,5.1090,2.0650,2.0300,2.1740,1.8420,1.8060,1.9900,338.3,AW,3090,AW,9.13,20210805,2640,W,1.5367,98.95,0.0000,2.1212,9.4318,11.6,0.196,98.6507,99.1004,97.4513,100.6,N,N,,,Mason,20210810,128.895,118.007,1.092,Erin,20210809,20210806,Adin,,Adin,Erin,Mason,,8/10/2021,5,8/9/2021,5a,5a,5a,5a,5a,5a,5a,1,1,5a,5280,,,,,1.04,-0.0254,-0.508,-0.127,-0.3048,-0.4572,-0.2286,0.0254
5281,168,14,7,76,1/5/2022,,,SG47,56-A,0.90,5/12/2021,Suhani,Raihana,HCS,HCS-144,8,1135,4875,3740,SA,12/13/2021,ET,15,110,25,d40g,3,12/13/2021,ET,3,12/16/2021,AW/LR,5.1090,2.0830,2.0350,2.1820,1.8450,1.7980,1.9990,340.6,AW,3082,AW,9.05,20211216,2648,W,2.8111,99.25,0.1133,2.1526,4.4562,6.7,0.149,101.349,98.051,99.2504,98.3508,N,N,,,Nicholas,20211216.5,173.686,117.546,1.478,Mason,20211216.2,20211216,Nicholas,,Erin,Erin,Erin,,12/16/2021,0,12/16/2021,5a,5a,5a,5a,5a,5a,5a,1,1,5a,5281,,,,,1.011,-0.0254,-0.0508,0,-0.1016,-0.381,-0.4318,0.254
5282,169,14,7,49,6/8/2021,,37,SG47,56-A,1.00,5/12/2021,Alexis,Matthew,HCS,HCS-83,9,1130,4900,3770,VM,5/25/2021,JL,10,110,25,d40g,1.5,5/25/2021,SA,7,6/1/2021,AW/LR,5.1110,2.0590,2.0110,2.1630,1.8550,1.8060,1.9900,336.9,AW,3026,AW,8.98,20210601,2661,W,1.9865,99.74,0.0000,2.6306,29.9887,32.6,0.148,100,99.8501,99.8501,99.2504,N,N,,,Erin,20210602.1,410.998,225.776,1.820,Mina,20210602.1,20210602,Mina,,Adin,Adin,Adin,37A14,6/2/2021,1,6/2/2021,5b,5a,5b,5a,5a,5a,5a,1,1,5a,5282,3,7,A,14,1.019,0.0254,-0.6604,-0.6096,-0.5842,-0.127,-0.2286,0.0254
5283,170,14,7,49,6/8/2021,,39,SG47,56-A,0.75,5/12/2021,Alexis,Matthew,HCS,HCS-83,8,1135,4850,3715,VM,5/21/2021,JL,10,110,25,d40g,3,5/21/2021,ET,11,6/1/2021,AW/LR,5.1110,2.0650,2.0270,2.1730,1.8470,1.8080,1.9880,338.4,AW,3020,AW,8.92,20210601,2664,W,0.7497,99.85,0.0751,1.0886,7.8078,9.0,0.168,99.7001,100,99.7001,100,N,N,,,Erin,20210602.1,272.607,225.776,1.207,Mina,20210602.1,20210602,Mina,,Adin,Adin,Adin,39A14,6/2/2021,1,6/2/2021,5a,5a,5a,5a,5a,5a,5a,1,1,5a,5283,3,9,A,14,1.004,0.0254,-0.508,-0.2032,-0.3302,-0.3302,-0.1778,-0.0254
5284,171,14,7,54,7/13/2021,,42,SG47,56-A,1.00,5/12/2021,Alexis/Zander,???,HCS,HCS-95,6,1170,4880,3710,CC,6/28/2021,JL,11,110,25,d40g,2,6/28/2021,LR,4,7/2/2021,AW/LR,5.1100,2.0650,2.0320,2.1820,1.8350,1.8050,1.9850,338.5,AW,3070,AW,9.07,20210702,2650,W,1.4243,99.33,0.0755,2.8679,8.2264,11.2,0.194,99.2504,99.7001,98.8006,99.5502,N,N,,,Mason,20210702.1,153.315,104.02,1.474,Erin,20210702,20210702,Mason,,Erin,Erin,Erin,42D14,7/2/2021,0,7/2/2021,5b,5a,5b,5a,5a,5a,5a,1,1,5a,5284,4,2,D,14,1.002,0,-0.508,-0.0762,-0.1016,-0.635,-0.254,-0.1016
5285,172,14,7,72,11/16/2021,,,SG47,56-A,0.75,5/14/2021,Matthew,Raihana,HCS,HCS-139,9,1135,4940,3805,SA,11/5/2021,ET,12,110,25,d40g,2,11/5/2021,ET,5,11/10/2021,AW/LR,5.1090,2.0800,2.0390,2.1670,1.8460,1.8020,1.9880,338.7,AW,3090,AW,9.12,20211110,2653,W,0.4123,99.44,0.0377,1.2062,3.7693,5.0,0.134,100.6,98.6507,99.4003,99.1004,N,N,,,LucasT,20211111,133.139,66.9641,1.988,Vrishin,20211110.1,20211111.1,LucasT,,Erin,Erin,Erin,,11/11/2021,1,11/10/2021,5a,5a,5a,5a,5a,5a,5a,1,1,5a,5285,,,,,1.028,-0.0254,-0.127,0.1016,-0.4826,-0.3556,-0.3302,-0.0254
5286,173,14,7,74,12/8/2021,,,SG47,56-A,0.75,5/14/2021,Matthew,Raihana,HCS,HCS-142,6,1170,5030,3860,SA,11/29/2021,ET,13,110,25,d40g,2,11/29/2021,ET,3,12/2/2021,AW/LR,5.1110,2.0730,2.0170,2.1760,1.8490,1.8140,1.9860,338.7,AW,3084,AW,9.10,20211202,2647,W,1.5742,99.21,0.1133,1.2089,4.4201,5.7,0.139,100,98.3508,99.1004,99.4003,N,N,,,Erin,20211202.2,229.902,138.785,1.657,Erin,20211202.1,20211202,Erin,,Erin,Erin,Erin,,12/2/2021,0,12/2/2021,5a,5a,5a,5a,5a,5a,5a,1,1,5a,5286,,,,,1.043,0.0254,-0.3048,-0.4572,-0.254,-0.2794,-0.0254,-0.0762
5287,174,14,7,71,11/9/2021,,,SG47,57-A,0.90,5/18/2021,Suhani,Raihana,HCS,HCS-137,7,1175,4930,3755,WW,10/29/2021,ET,12,110,25,d40g,2,10/29/2021,ET,5,11/3/2021,AW/LR,5.1120,2.0780,2.0320,2.1670,1.8640,1.8190,1.9900,340.1,AW,3078,AW,9.05,20211103,2639,W,1.4992,98.91,0.0758,1.0231,3.1451,4.2,0.133,99.8501,98.051,99.1004,98.6507,N,N,,,LucasT,20211104.1,86.3324,56.1536,1.537,Vrishin,20211103.3,20211103,Mina,,Erin,Erin,LucasT,,11/4/2021,1,11/3/2021,5a,5a,5a,5a,5a,5a,5a,1,1,5a,5287,,,,,1.015,0.0508,-0.1778,-0.0762,-0.4826,0.1016,0.1016,0.0254
5288,175,14,7,74,12/8/2021,,,SG47,57-A,0.90,5/18/2021,Suhani,Raihana,HCS,HCS-142,9,1125,4910,3785,SA,11/24/2021,ET,13,110,25,d40g,3,11/24/2021,ET,7,12/1/2021,AW/LR,5.1110,2.0810,2.0410,2.1640,1.8520,1.8160,1.9930,339.9,AW,3056,AW,8.99,20211201,2654,W,1.2369,99.48,0.0377,0.7913,2.5245,3.4,0.132,101.199,98.2009,99.5502,98.9505,N,N,,,Nicholas,20211202,161.194,107.292,1.502,LucasT,20211202,20211202,LucasT,,Mina,Nicholas,LucasT,,12/2/2021,1,12/2/2021,5b,5a,5b,5a,5a,5a,5a,1,1,5a,5288,,,,,1.023,0.0254,-0.1016,0.1524,-0.5588,-0.2032,0.0254,0.1016
5289,176,14,7,69,10/27/2021,,,SG47,57-A,1.00,5/18/2021,Nandini,Raihana,HCS,HCS-134,8,1130,4875,3745,SA,10/12/2021,ET,12,110,25,d40g,3,10/12/2021,SA,10,10/22/2021,LR,5.1040,2.0800,2.0380,2.1580,1.8530,1.8120,1.9830,337.8,LR,3078,LR,9.11,20211022,2639,W,1.9115,98.91,0.0379,0.4926,3.1451,3.7,0.116,100.3,98.9505,98.9505,97.4513,N,N,,,Erin,20211022,109.764,87.5984,1.253,Mina,20211025.1,20211022,Erin,,Mina,Mina,Mina,,10/22/2021,0,10/25/2021,5b,5a,5b,5a,5a,5a,5a,1,1,5a,5289,,,,,1.012,-0.1524,-0.127,0.0762,-0.7112,-0.1778,-0.0762,-0.1524
5290,177,14,7,66,10/6/2021,,,SG47,57-A,0.90,5/18/2021,Nandini,Raihana,HCS,HCS-128,8,1140,4930,3790,WW,9/15/2021,SA,12,110,25,d40g,2,9/15/2021,ET,13,9/28/2021,AW/LR,5.1110,2.0850,2.0400,2.1720,1.8580,1.8030,1.9850,339.8,AW,3156,AW,9.29,20210928,2662,W,0.3373,99.78,0.1127,0.2254,3.4185,3.8,0.117,101.049,98.8006,99.8501,99.4003,N,N,,,Nicholas,20210928.2,155.063,87.5653,1.771,EricH,20210929.1,20210929,EricH,,Mason,Mason,LucasT,,9/28/2021,0,9/29/2021,5a,5a,5a,5a,5a,5a,5a,1,1,5a,5290,,,,,1.024,0.0254,0,0.127,-0.3556,-0.0508,-0.3048,-0.1016
5291,178,14,7,50,6/15/2021,,43,SG47,57-A,1.20,5/18/2021,Nandini,Zander,HCS,HCS-90,7,1165,4950,3785,CC,6/3/2021,VM,11,110,25,d40g,1.5,6/3/2021,SA,5,6/8/2021,AW/LR,5.1100,2.0750,2.0320,2.1770,1.8490,1.8010,1.9900,339.3,AW,3162,AW,9.32,20210608,2642,W,1.4618,99.03,0.1514,1.7411,2.7252,4.6,0.147,98.9505,99.1004,99.2504,98.8006,N,N,,,Zander,20210609,421.819,281.8,1.497,Zander,20210608.2,20210609,Zander,,Mason,Mina,Mina,43B14,6/9/2021,1,6/8/2021,5a,5a,5a,5a,5a,5a,5a,1,1,5a,5291,4,3,B,14,1.023,0,-0.254,-0.0762,-0.2286,-0.2794,-0.3556,0.0254
5292,179,14,7,69,10/27/2021,,,SG47,57-A,0.50,10/12/2021,Raihana/ Will,Zander/Fyodor,HCS,HCS-135,8,1140,5080,3940,WW,10/19/2021,ET,12,110,25,d40g,12,10/19/2021,SA,3,10/22/2021,LR,5.1050,2.0850,2.0360,2.1650,1.8490,1.8070,1.9870,338.6,LR,3086,LR,9.11,20211022,2662,W,0.3748,99.78,0.0376,0.1878,1.2397,1.5,0.108,101.349,98.5007,99.8501,99.4003,N,N,,,Mina,20211022.1,187.817,100.449,1.870,Mina,20211022,20211022,Mina,,Mina,Mina,Mina,,10/22/2021,0,10/22/2021,5b,5a,5b,5a,5a,5a,5a,1,1,5a,5292,,,,,1.065,-0.127,0,0.0254,-0.5334,-0.2794,-0.2032,-0.0508
5293,180,14,7,76,1/5/2022,,,SG47,57-A,0.90,5/19/2021,Suhani,Raihana,HCS,HCS-144,6,1170,4970,3800,SA,12/8/2021,SA,15,110,25,d40g,1.5,12/10/2021,ET,4,12/14/2021,AW/LR,5.1100,2.0680,2.0300,2.1690,1.8420,1.8150,1.9880,338.3,AW,3046,AW,9.00,20211214,2631,W,1.1619,98.61,0.2281,2.4705,5.8153,8.5,0.167,98.3508,97.1514,99.7001,99.2504,N,N,,,LucasT,20211215.1,204.032,109.793,1.858,Erin,20211215.1,20211215,Erin,,Erin,LucasT,Erin,,12/15/2021,1,12/15/2021,5a,5a,5a,5a,5a,5a,5a,1,1,5a,5293,,,,,1.027,0,-0.4318,-0.127,-0.4318,-0.4572,0,-0.0254
5294,181,14,7,62,9/8/2021,,,SG47,56-A,1.00,5/19/2021,Suhani,Raihana,HCS,HCS-104,7,1170,4845,3675,JL,8/23/2021,ET,12,110,25,d40g,1.5,8/23/2021,ET,7,8/30/2021,AW/LR,5.0910,2.0730,2.0130,2.1760,1.8670,1.8150,1.9760,337.2,AW,2922,AW,8.66,20210830,2651,W,2.0989,99.36,0.0377,0.6413,3.0555,3.7,0.120,99.5502,99.5502,99.2504,99.1004,N,N,,,LucasT,20210831.3,176.859,100.363,1.762,EricH,20210901,20210901.1,LucasT,,Caroline,Caroline,Erin,,8/31/2021,1,9/1/2021,5c,5c,5b,5a,5a,5a,5a,1,1,5a,5294,,,,,0.993,-0.4826,-0.3048,-0.5588,-0.254,0.1778,0,-0.3302
5295,182,14,7,51,6/22/2021,,43,SG47,56-A,1.00,5/19/2021,Suhani/Zander,Mina,HCS,HCS-91,8,1130,4855,3725,VM,6/8/2021,JL,11,110,25,d40g,2,6/8/2021,SA,6,6/14/2021,AW/LR,5.1100,2.0950,2.0400,2.1740,1.8500,1.7990,1.9890,340.2,AW,3080,AW,9.05,20210614,2612,W,0.4497,97.90,0.0383,0.6508,6.0490,6.7,0.162,97.3013,98.6507,98.8006,96.8516,N,N,,,Zander,20210615,209.215,125.888,1.662,Zander,20210614.2,20210615,Zander,,Erin,Mina,Erin,43A14,6/15/2021,1,6/14/2021,5b,5a,5a,5b,5a,5a,5a,1,1,5b,5295,4,3,A,14,1.006,0,0.254,0.127,-0.3048,-0.254,-0.4064,0
5296,183,14,7,55,7/21/2021,,44,SG47,57-A,3.00,5/20/2021,EricH,Erin,HCS,HCS-95,9,1125,4815,3690,CC,6/29/2021,JL,11,110,25,d40g,2,6/29/2021,SA,13,7/12/2021,AW/LR,5.1030,2.0720,2.0210,2.1660,1.8580,1.8020,1.9920,337.8,AW,3040,AW,9.00,20210712,2660,W,0.9745,99.70,0.0000,1.0902,4.3985,5.5,0.140,100.6,99.1004,99.4003,99.7001,N,N,,,Erin,20210713,180.366,120.653,1.495,Mina,20210712,20210713,Erin,,Erin,Mina,Mina,44C14,7/13/2021,1,7/12/2021,5a,5a,5a,5a,5a,5a,5a,1,1,5a,5296,4,4,C,14,0.997,-0.1778,-0.3302,-0.3556,-0.508,-0.0508,-0.3302,0.0762
5297,184,14,7,68,10/19/2021,,,SG47,57-A,2.00,5/20/2021,LucasT,Erin,HCS,HCS-133,7,1165,4935,3770,SA,10/11/2021,ET,12,110,25,d40g,2,10/11/2021,ET,4,10/15/2021,AW/LR,5.1100,2.0790,2.0310,2.1720,1.8400,1.8090,1.9900,339.0,AW,3044,AW,8.98,20211015,2662,W,0.7871,99.78,0.0000,0.3381,2.8174,3.2,0.106,101.199,98.9505,99.5502,99.4003,N,N,,,LucasT,20211018.3,105.592,75.0195,1.408,Saad,20211015.1,20211015,Erin,,Caroline,Caroline,Caroline,,10/18/2021,3,10/15/2021,5a,5a,5a,5a,5a,5a,5a,1,1,5a,5297,,,,,1.019,0,-0.1524,-0.1016,-0.3556,-0.508,-0.1524,0.0254
5298,185,14,7,56,7/27/2021,,45,SG47,57-A,1.50,5/21/2021,LucasT,Erin,HCS,HCS-97,7,1160,4800,3640,GP,7/14/2021,GP,11,110,25,d40g,2,7/14/2021,SA,6,7/20/2021,AW/LR,5.1060,2.0900,2.0460,2.1690,1.8610,1.7980,1.9890,340.0,AW,3122,AW,9.18,20210720,2618,W,0.8620,98.13,0.5730,99.3506,0.0000,99.9,0.127,97.1514,95.952,98.9505,100.45,N,N,,,Nicholas,20210721.2,102.082,91.7741,1.112,Mina,20210720.1,20210721,Nicholas,,Adin,Adin,Adin,45A14,7/21/2021,1,7/20/2021,5b,5a,5a,5a,5b,5a,5a,1,1,5b,5298,4,5,A,14,0.984,-0.1016,0.127,0.2794,-0.4318,0.0254,-0.4318,0
5299,186,14,7,75,12/15/2021,,,SG47,57-A,1.50,5/21/2021,LucasT,Erin,HCS,HCS-143,9,1130,4890,3760,SA,12/7/2021,SA,14,110,25,d40g,2,12/8/2021,ET,5,12/13/2021,AW/LR,5.1100,2.0730,2.0340,2.1680,1.8430,1.8160,1.9890,338.8,AW,3054,AW,9.01,20211213,2649,W,2.4738,99.29,0.0755,1.4345,2.1518,3.7,0.138,100.15,97.7511,99.5502,99.7001,N,N,,,LucasT,20211214.1,222.777,140.711,1.583,Mina,20211213.1,20211214,LucasT,,Erin,LucasT,LucasT,,12/14/2021,1,12/13/2021,5a,5a,5a,5a,5a,5a,5a,1,1,5a,5299,,,,,1.016,0,-0.3048,-0.0254,-0.4572,-0.4318,0.0254,0
5300,187,14,8,74,12/8/2021,bad 2022 group 2,,SG47,57-A,0.31,5/24/2021,Erin,Zander,HCS,HCS-141,8,1140,5000,3860,SA,11/22/2021,ET,13,110,25,d40g,2,11/22/2021,ET,7,11/29/2021,AW/LR,5.1100,2.0750,2.0330,2.1630,1.8470,1.8020,1.9900,338.1,AW,3112,AW,9.20,20211129,2654,W,0.2999,99.48,0.1130,0.8289,3.3534,4.3,0.138,100.3,98.6507,98.9505,100,N,N,,,Mason,20211130,159.177,100.567,1.583,Mina,20211129,20211130.1,LucasT,,Erin,Mason,LucasT,,11/30/2021,1,11/29/2021,8,5a,5b,5a,5a,5a,5a,1,1,5a,5300,,,,,1.043,0,-0.254,-0.0508,-0.5842,-0.3302,-0.3302,0.0254
5301,188,14,7,53,7/7/2021,,41,SG47,57-A,1.50,5/24/2021,EricH,Erin,HCS,HCS-93,7,1165,4940,3775,CC,6/16/2021,GP,11,110,25,d40g,2,6/16/2021,SA,12,6/28/2021,AW/LR,5.0670,2.0700,2.0240,2.1700,1.8520,1.8110,1.9870,335.6,AW,3188,AW,9.50,20210628,2654,W,0.2999,99.48,0.0000,0.3391,2.2607,2.6,0.110,99.4003,99.8501,99.5502,99.1004,N,N,,,Mina,20210629,155.921,96.1671,1.621,Zander,20210629.2,20210629,Mina,,Adin,Erin,Erin,41B14,6/29/2021,1,6/29/2021,5b,5a,5b,5a,5a,5a,5a,1,1,5a,5301,4,1,B,14,1.02,-1.0922,-0.381,-0.2794,-0.4064,-0.2032,-0.1016,-0.0508
5302,189,14,7,74,12/8/2021,,,SG47,57-A,0.38,5/24/2021,Erin,Zander,HCS,HCS-141,6,1170,4875,3705,SA,11/17/2021,SA,13,110,25,d40g,2,11/17/2021,ET,16,12/3/2021,AW/LR,5.1120,2.0540,2.0050,2.1680,1.8520,1.8150,1.9890,337.1,AW,3034,AW,9.00,20211203,2645,W,4.8725,99.14,0.1512,2.4953,4.7259,7.4,0.171,98.3508,98.9505,99.5502,99.7001,N,N,,,Erin,20211203,114.71,96.6942,1.186,LucasT,20211203.1,20211203,Erin,,Mina,LucasT,LucasT,,12/3/2021,0,12/3/2021,5b,5a,5b,5a,5a,5a,5a,1,1,5a,5302,,,,,1.001,0.0508,-0.7874,-0.762,-0.4572,-0.2032,0,0
5303,190,14,7,69,10/27/2021,,,SG47,57-A,1.00,5/24/2021,LucasT,Erin,HCS,HCS-135,7,1170,4935,3765,SA,10/18/2021,SA,12,110,25,d40g,3,10/18/2021,ET,4,10/22/2021,LR,5.1080,2.0880,2.0360,2.1710,1.8330,1.8060,1.9890,338.9,LR,3084,LR,9.10,20211022,2655,W,1.8365,99.51,0.0000,0.4143,4.2185,4.6,0.111,101.499,97.7511,99.7001,99.1004,N,N,,,Erin,20211022,130.098,101.873,1.277,LucasT,20211025,20211022,Erin,,Mina,Mina,Mina,,10/22/2021,0,10/25/2021,5b,5a,5b,5a,5a,5a,5a,1,1,5a,5303,,,,,1.017,-0.0508,0.0762,0.0254,-0.381,-0.6858,-0.2286,0
5304,191,14,7,61,9/1/2021,,,SG47,57-A,0.75,5/24/2021,LucasT,Erin,HCS,HCS-103,8,1130,4865,3735,SA,8/18/2021,JL,12,110,25,d40g,2,8/18/2021,SA,6,8/24/2021,AW/LR,5.1090,2.0700,2.0400,2.1620,1.8440,1.8100,1.9900,338.2,AW,2974,AW,8.79,20210824,2631,W,0.2999,98.61,0.3041,1.1783,3.0407,4.5,0.133,99.7001,96.4018,99.1004,99.2504,N,N,,,LucasT,20210826,151.026,89.75,1.683,Mina,20210825,20210827,Erin,,Erin,Erin,EricH,,8/26/2021,2,8/25/2021,5b,5b,5b,5a,5a,5a,5a,1,1,5a,5304,,,,,1.009,-0.0254,-0.381,0.127,-0.6096,-0.4064,-0.127,0.0254
5305,192,14,7,68,10/19/2021,,,SG47,57-A,0.35,5/24/2021,Erin,Zander,HCS,HCS-133,7,1170,5045,3875,SA,10/6/2021,ET,12,110,25,d40g,3,10/6/2021,ET,5,10/11/2021,AW/LR,5.1090,2.0650,2.0400,2.1750,1.8540,1.8200,1.9880,339.8,AW,3128,AW,9.21,20211011,2660,W,0.5622,99.70,0.0376,0.3759,5.1504,5.6,0.133,101.649,97.901,99.5502,99.7001,N,N,,,LucasT,20211012.1,151.982,96.8956,1.569,Mason,20211012,20211012,LucasT,,Mina,Mason,Mason,,10/12/2021,1,10/12/2021,5a,5a,5a,5a,5a,5a,5a,1,1,5a,5305,,,,,1.047,-0.0254,-0.508,0.127,-0.2794,-0.1524,0.127,-0.0254
5306,193,14,7,66,10/6/2021,,,SG47,57-A,1.00,5/24/2021,LucasT,Erin,HCS,HCS-130,6,1170,4825,3655,SA,9/21/2021,SA,12,110,25,d40g,2,9/21/2021,SA,7,9/28/2021,AW/LR,5.1050,2.0720,2.0180,2.1720,1.8530,1.8120,1.9890,338.3,AW,3082,AW,9.11,20210928,2654,W,0.1125,99.48,0.1130,1.2057,5.8402,7.2,0.147,100.45,98.5007,99.4003,99.5502,N,N,,,LucasT,20210929.1,179.361,100.067,1.792,Mason,20210928.1,20210929.1,LucasT,,Mason,Mina,Mina,,9/29/2021,1,9/28/2021,5a,5a,5a,5a,5a,5a,5a,1,1,5a,5306,,,,,0.988,-0.127,-0.3302,-0.4318,-0.3556,-0.1778,-0.0762,0
5307,194,14,7,68,10/19/2021,,,SG47,57-A,0.38,5/24/2021,Erin,Zander,HCS,HCS-133,9,1130,4905,3775,WW,10/7/2021,ET,12,110,25,d40g,2,10/7/2021,SA,8,10/15/2021,AW/LR,5.1080,2.0660,2.0280,2.1670,1.8440,1.8180,1.9890,338.1,AW,3058,AW,9.04,20211015,2657,W,1.4618,99.59,0.0376,0.4140,2.1076,2.6,0.108,101.049,97.901,99.5502,99.8501,N,N,,,LucasT,20211018.3,220.72,111.15,1.986,Mina,20211018,20211018,LucasT,,Caroline,Caroline,Caroline,,10/18/2021,3,10/18/2021,5a,5a,5a,5a,5a,5a,5a,1,1,5a,5307,,,,,1.02,-0.0508,-0.4826,-0.1778,-0.4826,-0.4064,0.0762,0
5308,195,14,7,59,8/19/2021,,,SG47,57-A,0.35,5/24/2021,Erin,Zander,HCS,HCS-102,8,1140,4875,3735,JL,8/11/2021,JL,12,110,25,d40g,12,8/11/2021,LR,6,8/17/2021,AW/LR,5.1090,2.0600,2.0340,2.1570,1.8410,1.8100,1.9830,336.4,AW,3054,AW,9.08,20210817,2631,W,0.8996,98.61,0.0380,2.0905,6.8795,9.0,0.215,100.3,97.901,99.7001,96.5517,N,N,,,Mason,20210818,148.322,90.5363,1.638,Mason,20210817.1,20210818,Mason,,Mason,Mina,Mina,,8/18/2021,1,8/17/2021,5b,5a,5b,5a,5a,5a,5a,1,1,5a,5308,,,,,1.009,-0.0254,-0.635,-0.0254,-0.7366,-0.4826,-0.127,-0.1524
5309,196,14,7,66,10/6/2021,,,SG47,57-A,0.31,5/24/2021,Erin,Zander,HCS,HCS-130,9,1130,4855,3725,SA,9/22/2021,SA,12,110,25,d40g,3,9/22/2021,ET,6,9/28/2021,AW/LR,5.1090,2.0880,2.0330,2.1650,1.8550,1.8130,1.9900,339.6,AW,3080,AW,9.07,20210928,2662,W,1.0869,99.78,0.0000,0.6011,4.7709,5.4,0.126,100.6,99.1004,99.7001,99.7001,N,N,,,LucasT,20210929.1,139.864,100.067,1.398,Mason,20210928.1,20210929.1,LucasT,,Mason,Mina,Mina,,9/29/2021,1,9/28/2021,5b,5a,5b,5a,5a,5a,5a,1,1,5a,5309,,,,,1.006,-0.0254,0.0762,-0.0508,-0.5334,-0.127,-0.0508,0.0254
5310,197,14,7,62,9/8/2021,,,SG47,57-A,1.20,5/24/2021,EricH,Erin,HCS,HCS-104,6,1195,5075,3880,JL,8/20/2021,LR,12,110,25,d40g,2,8/20/2021,LR,10,8/30/2021,AW/LR,5.1100,2.0630,2.0340,2.1700,1.8310,1.8050,1.9890,337.6,AW,3088,AW,9.15,20210830,2647,W,2.9610,99.21,0.1133,0.9822,2.6445,3.7,0.129,99.4003,98.5007,99.5502,99.4003,N,N,,,LucasT,20210831.3,163.493,93.1347,1.755,EricH,20210901.1,20210901,Erin,,Caroline,Caroline,EricH,,8/31/2021,1,9/1/2021,5b,5a,5b,5a,5a,5a,5a,1,1,5a,5310,,,,,1.048,0,-0.5588,-0.0254,-0.4064,-0.7366,-0.254,0
5311,198,14,8,74,12/8/2021,bad 2022 group 2,,SG47,57-A,0.35,5/24/2021,Erin,Zander,HCS,HCS-141,7,1175,5030,3855,SA,11/22/2021,ET,13,110,25,d40g,3.5,11/22/2021,ET,7,11/29/2021,AW/LR,5.1050,2.0670,2.0260,2.1570,1.8550,1.8060,1.9890,337.0,AW,3106,AW,9.22,20211129,2648,W,1.1245,99.25,0.2266,1.8505,4.6073,6.7,0.165,99.5502,99.8501,98.5007,99.1004,N,N,,,Mason,20211130.1,117.057,104.179,1.124,LucasT,20211130,20211130,LucasT,,Erin,Mason,LucasT,,11/30/2021,1,11/30/2021,8,5a,5b,5a,5a,5a,5a,1,1,5a,5311,,,,,1.042,-0.127,-0.4572,-0.2286,-0.7366,-0.127,-0.2286,0
5312,199,14,7,61,9/1/2021,,,SG47,57-A,1.50,5/24/2021,EricH,Erin,HCS,HCS-103,9,1135,5080,3945,JL,8/16/2021,AW,12,110,25,d40g,2,8/16/2021,LR,4,8/20/2021,AW/LR,5.1120,2.0820,2.0250,2.1710,1.8670,1.8040,1.9890,339.7,AW,3092,AW,9.10,20210820,2657,W,1.1619,99.59,0.4516,99.5484,0.0000,100.0,0.124,100.75,98.3508,99.4003,99.8501,N,N,,,LucasT,20210825.1,166.88,101.053,1.651,Mason,20210824.1,20210825,LucasT,,Caroline,Mina,Mina,,8/25/2021,5,8/24/2021,5a,5a,5a,5a,5a,5a,5a,1,1,5a,5312,,,,,1.066,0.0508,-0.0762,-0.254,-0.381,0.1778,-0.2794,0
5313,200,14,7,63,9/15/2021,,,SG47,57-A,0.35,5/24/2021,Erin,Zander,HCS,HCS-125,9,1125,4840,3715,SA,8/30/2021,ET,11,110,25,d40g,2,8/30/2021,ET,11,9/10/2021,AW/LR,5.1180,2.0810,2.0380,2.1680,1.8510,1.8120,1.9930,340.4,AW,3098,AW,9.10,20210910,2651,W,0.8246,99.36,0.0754,0.7544,4.3380,5.2,0.129,99.8501,98.2009,99.7001,99.7001,N,N,,,LucasT,20210913.4,156.03,79.8384,1.954,Mina,20210913,20210913.1,Mina,,Mina,Mina,Mina,,9/13/2021,3,9/13/2021,5a,5a,5a,5a,5a,5a,5a,1,1,5a,5313,,,,,1.004,0.2032,-0.1016,0.0762,-0.4572,-0.2286,-0.0762,0.1016
5314,201,14,7,68,10/19/2021,,,SG47,57-A,0.40,5/24/2021,Erin,Zander,HCS,HCS-132,8,1130,4705,3575,SA,10/4/2021,SA,12,110,25,d40g,1.5,10/4/2021,ET,7,10/11/2021,AW/LR,5.1120,2.0700,2.0360,2.1610,1.8500,1.8100,1.9870,338.2,AW,3032,AW,8.97,20211011,2654,W,1.4243,99.48,0.0377,1.1681,3.5795,4.8,0.129,100.6,98.6507,99.1004,99.5502,N,N,,,LucasT,20211012.1,159.938,96.8956,1.651,Mason,20211012,20211012,LucasT,,Mina,Mason,Mason,,10/12/2021,1,10/12/2021,5b,5a,5b,5a,5a,5a,5a,1,1,5a,5314,,,,,0.966,0.0508,-0.381,0.0254,-0.635,-0.254,-0.127,-0.0508
5315,202,14,7,73,11/30/2021,,,SG47,57-A,0.35,5/24/2021,Erin,Zander,HCS,HCS-140,8,1135,4960,3825,SA,11/12/2021,ET,12,110,25,d40g,2,11/12/2021,ET,5,11/17/2021,AW/LR,5.1090,2.0950,2.0510,2.1650,1.8350,1.8080,1.9890,339.6,AW,3108,AW,9.15,20211117,2658,W,0.1874,99.63,0.1129,1.1663,3.4989,4.8,0.138,101.049,98.8006,99.2504,99.4003,N,N,,,LucasT,20211118.1,110.452,85.7739,1.288,Vrishin,20211117.2,20211118,LucasT,,Caroline,LucasT,LucasT,,11/18/2021,1,11/17/2021,5b,5a,5b,5a,5a,5a,5a,1,1,5a,5315,,,,,1.034,-0.0254,0.254,0.4064,-0.5334,-0.635,-0.1778,0
5316,203,14,7,64,9/22/2021,,,SG47,57-A,0.60,8/25/2021,EricH/Will,Erin/Caroline,HCS,HCS-128,7,1180,4850,3670,SA,9/14/2021,ET,12,110,25,d40g,1.5,9/14/2021,ET,3,9/17/2021,AW/LR,5.1080,2.0550,2.0140,2.1720,1.8520,1.8100,1.9900,337.5,AW,2988,AW,8.85,20210917,2650,W,1.1619,99.33,0.1509,2.1509,2.9811,5.3,0.143,99.7001,98.6507,99.4003,99.5502,N,N,,,LucasT,20210921.1,117.353,84.2927,1.392,Vrishin,20210917.1,20210921,LucasT,,Erin,Erin,Erin,,9/21/2021,4,9/17/2021,5b,5a,5b,5a,5a,5a,5a,1,1,5a,5316,,,,,0.992,-0.0508,-0.762,-0.5334,-0.3556,-0.2032,-0.127,0.0254
5317,204,14,7,52,6/29/2021,,40,SG47,57-A,1.00,5/25/2021,LucasT,Erin,HCS,HCS-92,8,1135,4815,3680,VM,6/14/2021,VM,11,110,25,d40g,1.5,6/14/2021,SA,7,6/21/2021,AW/LR,5.1100,2.0960,2.0350,2.1640,1.8500,1.8040,1.9870,339.2,AW,3132,AW,9.23,20210621,2661,W,0.7871,99.74,0.0376,0.6764,5.0733,5.8,0.153,99.8501,99.5502,100,99.5502,N,N,,,Zander,20210621,175.807,102.117,1.722,Erin,20210621.2,20210621,Zander,,Adin,Erin,Erin,40D14,6/21/2021,0,6/21/2021,5b,5a,5b,5a,5a,5a,5a,1,1,5a,5317,4,0,D,14,0.994,0,0.2794,0,-0.5588,-0.254,-0.2794,-0.0508
5318,205,14,7,68,10/19/2021,,,SG47,57-A,1.25,5/25/2021,EricH,Zander,HCS,HCS-132,6,1170,4840,3670,SA,10/1/2021,SA,12,110,25,d40g,2.5,10/1/2021,ET,10,10/11/2021,AW/LR,5.1100,2.0600,2.0160,2.1600,1.8310,1.8040,1.9900,335.8,AW,3052,AW,9.09,20211011,2639,W,0.9370,98.91,0.0758,0.7200,3.6377,4.4,0.121,98.9505,100.3,99.1004,97.3013,N,N,,,LucasT,20211012.1,161.367,96.8956,1.665,Mason,20211012,20211012,LucasT,,Mina,Mason,Mason,,10/12/2021,1,10/12/2021,5b,5a,5b,5a,5a,5a,5a,1,1,5a,5318,,,,,0.992,0,-0.635,-0.4826,-0.6604,-0.7366,-0.2794,0.0254
5319,206,14,7,55,7/21/2021,,44,SG47,57-A,0.35,5/25/2021,Erin,Zander,HCS,HCS-96,6,1170,4795,3625,CC,7/7/2021,GP,11,110,25,d40g,1.5,7/8/2021,SA,6,7/14/2021,AW/LR,5.1070,2.0740,2.0360,2.1760,1.8410,1.8090,1.9910,339.2,AW,3108,AW,9.16,20210714,2633,W,1.1620,98.69,0.1899,0.8735,4.0638,5.1,0.133,98.5007,97.0015,99.7001,99.5502,N,N,,,Nicholas,20210714.3,194.898,104.868,1.859,Nicholas,20210714.2,20210715,Nicholas,,Erin,Erin,Mina,44D14,7/14/2021,0,7/14/2021,5a,5a,5a,5a,5a,5a,5a,1,1,5a,5319,4,4,D,14,0.979,-0.0762,-0.2794,0.0254,-0.254,-0.4826,-0.1524,0.0508
5320,207,14,7,72,11/16/2021,,,SG47,57-A,0.35,5/25/2021,Erin,Zander,HCS,HCS-138,7,1165,4895,3730,SA,11/4/2021,SA,12,110,25,d40g,2,11/4/2021,SA,5,11/9/2021,AW/LR,5.1130,2.0730,2.0330,2.1600,1.8350,1.8050,1.9820,337.0,AW,3054,AW,9.06,20211109,2650,W,11.7316,99.33,0.0755,0.7547,3.0189,3.8,0.124,99.8501,99.5502,99.5502,98.3508,N,N,,,EricH,20211112.3,76.6374,60.3239,1.270,Nicholas,20211111.2,20211112,Mina,,Erin,Erin,LucasT,,11/12/2021,3,11/11/2021,5b,5a,5b,5a,5a,5a,5a,1,1,5a,5320,,,,,1.008,0.0762,-0.3048,-0.0508,-0.6604,-0.635,-0.254,-0.1778
5321,208,14,7,63,9/15/2021,56-A/57-A,,SG47,57-A,0.50,8/27/2021,LucasT/Will,Zander/Nandini,HCS,HCS-126,7,1155,4830,3675,SA,9/2/2021,SA,11,110,25,d40g,2,9/2/2021,ET,8,9/10/2021,AW/LR,5.1220,2.0670,2.0440,2.1690,1.8450,1.8060,1.9900,339.6,AW,3094,AW,9.11,20210910,2656,W,0.7496,99.55,0.0753,0.4142,2.9368,3.4,0.109,100.6,98.8006,99.5502,99.2504,N,N,,,LucasT,20210913.4,131.256,79.8384,1.644,Mina,20210913,20210913.1,Mina,,Mina,Mina,Mina,,9/13/2021,3,9/13/2021,5a,5a,5a,5a,5a,5a,5a,1,1,5a,5321,,,,,0.993,0.3048,-0.4572,0.2286,-0.4318,-0.381,-0.2286,0.0254
5322,209,14,7,63,9/15/2021,,,SG47,57-A,0.35,5/25/2021,Erin/Nandini,Zander/Fyodor,HCS,HCS-127,8,1140,4875,3735,SA,9/7/2021,SA,11,110,25,d40g,2.5,9/7/2021,ET,3,9/10/2021,AW/LR,5.1200,2.0770,2.0450,2.1720,1.8240,1.8000,1.9870,338.9,AW,3108,AW,9.17,20210910,2659,W,0.4873,99.66,0.1128,0.1880,2.6326,2.9,0.119,100.75,99.1004,99.7001,99.1004,N,N,,,LucasT,20210913.1,155.472,83.3192,1.866,Mina,20210910.2,20210913,LucasT,,Mina,Mina,Mina,,9/13/2021,3,9/10/2021,5b,5a,5b,5a,5a,5a,5a,1,1,5a,5322,,,,,1.009,0.254,-0.2032,0.254,-0.3556,-0.9144,-0.381,-0.0508
5323,210,14,7,60,8/25/2021,,,SG47,57-A,2.00,5/25/2021,EricH,Zander,HCS,HCS-103,6,1175,4915,3740,JL,8/12/2021,JL,12,110,25,d40g,2.5,8/12/2021,LR,6,8/18/2021,AW/LR,5.1090,2.0860,2.0210,2.1720,1.8630,1.8130,1.9930,340.1,AW,3096,AW,9.10,20210818,2649,W,1.4618,99.29,0.1888,1.3213,6.3798,7.9,0.168,101.049,98.2009,98.3508,99.5502,N,N,,,Mason,20210818.3,162.619,71.1737,2.285,Nicholas,20210818.1,20210818,Mason,,Caroline,Mina,Mina,,8/18/2021,0,8/18/2021,5a,5a,5a,5a,5a,5a,5a,1,1,5a,5323,,,,,1.011,-0.0254,0.0254,-0.3556,-0.3556,0.0762,-0.0508,0.1016
5324,211,14,7,66,10/6/2021,56-A/57-A,,SG47,56-A,0.50,8/25/2021,Erin/Will,Zander/Caroline,HCS,HCS-130,7,1175,4875,3700,WW,9/23/2021,ET,12,110,25,d40g,9,9/23/2021,SA,5,9/28/2021,AW/LR,5.1080,2.0710,2.0270,2.1630,1.8590,1.8110,1.9900,338.4,AW,3046,AW,9.00,20210928,2661,W,1.8740,99.74,0.0376,0.6764,2.4803,3.2,0.115,100.15,99.4003,99.5502,99.8501,N,N,,,LucasT,20210929.1,179.357,100.067,1.792,Mason,20210928.1,20210929.1,LucasT,,Mason,Mina,Mina,,9/29/2021,1,9/28/2021,5b,5a,5b,5a,5a,5a,5a,1,1,5a,5324,,,,,1,-0.0508,-0.3556,-0.2032,-0.5842,-0.0254,-0.1016,0.0254
5325,164,13,7,52,6/29/2021,,41,SG47,42-A,0.90,5/25/2021,LucasT,Zander,HCS,HCS-92,9,1120,4815,3695,VM,6/15/2021,ET,11,110,25,d40g,1.5,6/15/2021,ET,6,6/21/2021,AW/LR,5.0940,2.0850,2.0280,2.1810,1.8580,1.8140,1.9910,339.8,AW,3082,AW,9.07,20210621,2659,W,1.4243,99.66,0.0376,0.4137,4.2121,4.7,0.124,100,99.7001,98.2009,100.75,N,N,,,Zander,20210621.1,201.418,132.143,1.524,Erin,20210621.1,20210621,Zander,,Adin,Erin,Erin,41D13,6/21/2021,0,6/21/2021,5a,5a,5a,5a,5a,5a,5a,1,1,5a,5325,4,1,D,13,1.001,0.1016,0,-0.2794,-0.3048,0.0254,-0.0254,0.0508
5326,165,13,7,52,6/29/2021,,41,SG47,42-A,1.00,5/25/2021,Zander,Erin,HCS,HCS-93,7,1170,4945,3775,CC,6/16/2021,GP,11,110,25,d40g,2,6/16/2021,SA,5,6/21/2021,AW/LR,5.0890,2.0730,2.0340,2.1720,1.8280,1.8030,1.9830,336.2,AW,3184,AW,9.47,20210621,2645,W,1.2369,99.14,0.0756,0.9452,3.4027,4.4,0.134,100.3,98.8006,98.6507,98.8006,N,N,,,Zander,20210621.1,240.033,132.143,1.816,Erin,20210621.1,20210621,Zander,,Adin,Erin,Erin,41C13,6/21/2021,0,6/21/2021,5b,5a,5b,5a,5a,5a,5a,1,1,5a,5326,4,1,C,13,1.023,-0.0254,-0.3048,-0.127,-0.5334,-0.7366,-0.3048,-0.1524
5327,166,13,7,58,8/11/2021,,45,SG47,42-A,2.00,5/25/2021,EricH,Erin,HCS,HCS-101,9,1120,5065,3945,CC,7/30/2021,JL,11,110,25,d40g,3.5,7/30/2021,SA,6,8/5/2021,AW/LR,5.0860,2.0750,2.0430,2.1730,1.8530,1.8090,1.9900,338.4,AW,3174,AW,9.38,20210805,2623,W,1.5742,98.31,0.4575,3.3931,8.1967,12.0,0.198,98.6507,96.8516,99.7001,98.051,N,N,,,Erin,20210806,201.192,118.805,1.693,Erin,20210805.1,20210806,Erin,,Adin,Adin,Adin,45C13,8/6/2021,1,8/5/2021,5a,5a,5a,5a,5a,5a,5a,1,1,5a,5327,4,5,C,13,1.069,-0.1016,-0.254,0.1016,-0.508,-0.1016,-0.1524,0.0254
5328,167,13,7,63,9/15/2021,,,SG47,57-B,5.00,5/25/2021,Fyodor,Mina,HCS,HCS-125,9,1120,4785,3665,SA,8/30/2021,ET,11,110,25,d40g,2,8/30/2021,ET,8,9/7/2021,AW/LR,5.0910,2.0740,2.0350,2.1870,1.8450,1.8030,1.9850,338.5,AW,3072,AW,9.07,20210907,2661,W,0.4123,99.74,0.0000,1.3905,4.3217,5.7,0.133,101.649,99.2504,99.8501,98.2009,N,N,,,LucasT,20210908.2,147.759,93.636,1.578,EricH,20210908,20210907,Erin,,Erin,EricH,Mason,,9/8/2021,1,9/8/2021,5a,5a,5a,5a,5a,5a,5a,1,1,5a,5328,,,,,0.993,0.0254,-0.2794,-0.1016,-0.1524,-0.3048,-0.3048,-0.1016
5329,168,13,7,54,7/13/2021,,41,SG47,53-A,0.35,5/25/2021,Erin,Zander,HCS,HCS-95,9,1120,4800,3680,CC,6/29/2021,JL,11,110,25,d40g,1.5,6/29/2021,SA,3,7/2/2021,AW/LR,5.0890,2.0800,2.0340,2.1720,1.8360,1.8000,1.9840,336.8,AW,3038,AW,9.02,20210702,2655,W,1.1994,99.51,0.0000,0.9793,4.0678,5.0,0.131,100.6,98.5007,99.2504,99.7001,N,N,,,Mason,20210702,139.021,122.318,1.137,Mina,20210706,20210702,Mason,,Erin,Erin,Erin,41B13,7/2/2021,0,7/6/2021,5b,5a,5b,5a,5a,5a,5a,1,1,5a,5329,4,1,B,13,0.997,-0.0254,-0.127,-0.127,-0.5334,-0.5334,-0.381,-0.127
