Repository: masonrh2/sphenix_cosmics

File: files/blocks_13-64.csv (part 46 of 56)
 DBN,Don't edit Block occurance,BL,Status,BNL shipment,Shipping date,Comment,Sector,Fiber type,Fiber batch,Filling time (h),FF date,Filled by,Checked by,W powder,W bucket number,Mold number,Empty mold (g),Filled mold (g),W filling mass (g),fibers loaded by,W filling date,W filled by,Epoxy batch,Resin mass (g),Hardener mass (g),potting notes,Epoxy filling time (min),Epoxy filling date,Epoxy preparer,Delta Mach-Pot,Machining date,Machined by,L (in),BT (in),BB (in),BH (in),ST (in),SB (in),SH (in),Volume (mL),Measured by,Mass (g),Measured by,Density(g/mL),Tested on,# Fibers N,Good end,ABS N-W (%),# Fibers / # Holes (%),10-15(%),15-50(%),50-75(%),r75 (%),R,T1(BL) Fiber %,T2(BR) Fiber %,T3(TL) Fiber %,T4(TR) Fiber %, missing row?,13 connected holes?,FOM_N,FOM_I,Tested by,Tested on,Scintillation (mV),Calibration (mV),Ratio (Calibrated Twice),Tested by,Tested on,Natural Pictures,Tested by,Retouch,Density Result Checked?,Light Checked?,Natural Pictures checked?,Sector ID (SSBBR),LT M/D/YYYY,Days Mach-LT,Scint M/D/YYYY,Block Grade,De,Di,LT,LTQ,Vi,Sci,Pic,X,LT-all,DBN,S-left,S-right,column,row,relative W weight,Δ(L) [mm],Δ(BT) [mm],Δ(BB) [mm],Δ(BH) [mm],Δ(ST) [mm],Δ(SB) [mm],Δ(SH) [mm]
5330,169,13,7,53,7/7/2021,,42,SG47,53-A,0.30,5/25/2021,Erin,Zander,HCS,HCS-93,8,1135,4775,3640,VM,6/18/2021,SA,11,110,25,d40g,1.5,6/18/2021,ET,10,6/28/2021,AW/LR,5.0460,2.0930,2.0320,2.1730,1.8630,1.8110,1.9850,336.1,AW,3092,AW,9.20,20210628,2663,W,1.8366,99.81,0.0000,0.7135,3.7927,4.5,0.128,99.7001,99.8501,99.8501,99.8501,N,N,,,Mina,20210629,103.788,96.1671,1.079,Zander,20210629.2,20210629,Mina,,Adin,Erin,Erin,42D13,6/29/2021,1,6/29/2021,5b,5a,5b,5a,5a,5a,5a,1,1,5a,5330,4,2,D,13,0.986,-1.1176,0.2032,-0.1778,-0.508,0.1524,-0.1016,-0.1016
5331,170,13,7,58,8/11/2021,,46,SG47,42-A,1.50,5/25/2021,EricH,Erin,HCS,HCS-100,8,1135,4725,3590,GP,7/27/2021,SA,11,110,25,d40g,2,7/27/2021,SA,6,8/2/2021,AW/LR,5.0900,2.0860,2.0300,2.1740,1.8690,1.8090,1.9890,339.2,AW,3116,AW,9.19,20210802,2657,W,1.6867,99.59,0.0376,0.3011,3.0862,3.4,0.105,99.2504,99.8501,99.8501,99.4003,N,N,,,Mina,20210803.2,179.175,102.979,1.740,Erin,20210803,20210803,Mina,,Erin,Erin,Erin,46B13,8/3/2021,1,8/3/2021,5a,5a,5a,5a,5a,5a,5a,1,1,5a,5331,4,6,B,13,0.973,0,0.0254,-0.2286,-0.4826,0.3048,-0.1524,0
5332,171,13,7,56,7/27/2021,,43,SG47,53-A,0.35,5/25/2021,Erin,Zander,HCS,HCS-97,7,1180,4785,3605,GP,7/14/2021,GP,11,110,25,d40g,3,7/14/2021,SA,6,7/20/2021,AW/LR,5.0890,2.0740,2.0430,2.1820,1.8550,1.8160,1.9900,339.7,AW,3064,AW,9.02,20210720,2656,W,1.1619,99.55,0.0000,0.4518,4.6310,5.1,0.125,99.2504,99.7001,99.7001,99.5502,N,N,,,Mina,20210721,120.72,70.2667,1.718,Erin,20210720.2,20210721,Mina,,Adin,Adin,Adin,43D13,7/21/2021,1,7/20/2021,5a,5a,5a,5a,5a,5a,5a,1,1,5a,5332,4,3,D,13,0.977,-0.0254,-0.2794,0.1016,-0.2794,-0.0508,0.0254,0.0254
5333,172,13,7,54,7/13/2021,,40,SG47,53-A,0.35,5/25/2021,Erin,Zander,HCS,HCS-95,6,1180,4950,3770,CC,6/28/2021,JL,11,110,25,d40g,2,6/28/2021,LR,4,7/2/2021,AW/LR,5.0880,2.0740,2.0260,2.1880,1.8520,1.8050,1.9850,338.4,AW,3096,AW,9.15,20210702,2659,W,0.3374,99.66,0.0000,1.0906,6.8447,7.9,0.165,100.45,99.2504,99.2504,99.7001,N,N,,,Mason,20210702,228.092,122.318,1.865,Mina,20210706,20210702,Mason,,Erin,Erin,Erin,40B13,7/2/2021,0,7/6/2021,5a,5a,5a,5a,5a,5a,5a,1,1,5a,5333,4,0,B,13,1.022,-0.0508,-0.2794,-0.3302,-0.127,-0.127,-0.254,-0.1016
5334,173,13,7,52,6/29/2021,,45,SG47,42-A,2.00,5/25/2021,EricH,Mina,HCS,HCS-92,8,1135,4765,3630,VM,6/14/2021,VM,11,110,25,d40g,3,6/14/2021,SA,7,6/21/2021,AW/LR,5.0910,2.0800,2.0210,2.1790,1.8650,1.8020,1.9920,338.8,AW,3068,AW,9.06,20210621,2658,W,0.9370,99.63,0.0376,0.1505,3.2355,3.4,0.123,100,99.7001,99.7001,99.1004,N,N,,,Zander,20210621.1,229.571,132.143,1.737,Erin,20210621.1,20210621,Zander,,Adin,Erin,Erin,45B13,6/21/2021,0,6/21/2021,5a,5a,5a,5a,5a,5a,5a,1,1,5a,5334,4,5,B,13,0.984,0.0254,-0.127,-0.4572,-0.3556,0.2032,-0.3302,0.0762
5335,174,13,7,70,11/2/2021,,,SG47,57-B,1.00,5/26/2021, Mina,Erin,HCS,HCS-136,7,1160,4910,3750,SA,10/26/2021,SA,12,110,25,d40g,2,10/26/2021,SA,3,10/29/2021,AW/LR,5.0920,2.0790,2.0580,2.1740,1.8340,1.8130,1.9870,338.8,AW,3054,AW,9.01,20211029,2630,W,1.6117,98.58,0.1141,1.2928,4.2205,5.6,0.147,98.5007,96.8516,99.5502,99.4003,N,N,,,Erin,20211029,153.676,91.8288,1.674,Mina,20211029,20211029,Erin,,Mina,Mina,Mina,,10/29/2021,0,10/29/2021,5b,5a,5b,5a,5a,5a,5a,1,1,5a,5335,,,,,1.016,0.0508,-0.1524,0.4826,-0.4826,-0.5842,-0.0508,-0.0508
5336,175,13,7,65,9/29/2021,,,SG47,57-B,1.00,5/26/2021,Zander,Mina,HCS,HCS-128,8,1145,4830,3685,WW,9/15/2021,SA,12,110,25,d40g,2,9/15/2021,ET,12,9/27/2021,AW/LR,5.0890,2.0810,2.0420,2.1790,1.8430,1.8090,1.9910,339.0,AW,3072,AW,9.06,20210927,2658,W,0.9370,99.63,0.0376,0.4515,3.1227,3.6,0.123,100.9,98.3508,99.5502,99.7001,N,N,,,LucasT,20210928.1,158.093,98.1457,1.611,Mason,20210928,20210928,LucasT,,Mina,Mason,Mason,,9/28/2021,1,9/28/2021,5a,5a,5a,5a,5a,5a,5a,1,1,5a,5336,,,,,0.999,-0.0254,-0.1016,0.0762,-0.3556,-0.3556,-0.1524,0.0508
5337,176,13,7,55,7/21/2021,,44,SG47,57-B,1.50,5/26/2021,EricH,Erin,HCS,HCS-96,6,1185,4740,3555,SA,7/7/2021,GP,11,110,25,d40g,1.5,7/8/2021,SA,6,7/14/2021,AW/LR,5.0860,2.0720,2.0210,2.1760,1.8470,1.8080,1.9910,337.3,AW,3074,AW,9.11,20210714,2621,N,0.3748,98.24,1.9458,97.7108,0.0000,99.7,0.133,96.7016,98.051,99.7001,98.5007,N,N,,,Nicholas,20210714.3,125.095,104.868,1.193,Nicholas,20210714.2,20210715,Nicholas,,Erin,Erin,Mina,44D13,7/14/2021,0,7/14/2021,5a,5a,5a,5a,5a,5a,5a,1,1,5a,5337,4,4,D,13,0.963,-0.1016,-0.3302,-0.4572,-0.4318,-0.254,-0.1778,0.0508
5338,177,13,7,69,10/27/2021,,,SG47,52-C,1.75,5/26/2021,EricH,Erin,HCS,HCS-135,8,1140,4850,3710,SA,10/19/2021,ET,12,110,25,d40g,2.5,10/19/2021,SA,3,10/22/2021,LR,5.0890,2.0790,2.0380,2.1740,1.8460,1.8040,1.9850,337.7,LR,3054,LR,9.04,20211022,2661,W,0.4872,99.74,0.0000,0.2631,1.9542,2.2,0.102,100.75,98.8006,99.7001,99.7001,N,N,,,Mina,20211022.2,170.878,100.449,1.701,Mina,20211022,20211022,Mina,,Mina,Mina,Mina,,10/22/2021,0,10/22/2021,5a,5a,5a,5a,5a,5a,5a,1,1,5a,5338,,,,,1.005,-0.0254,-0.1524,-0.0254,-0.4826,-0.2794,-0.2794,-0.1016
5339,178,13,7,61,9/1/2021,,,SG47,57-B,3.75,5/26/2021,Fyodor,Erin,HCS,HCS-104,7,1155,4815,3660,JL,8/23/2021,ET,12,110,25,d40g,2.5,8/23/2021,ET,4,8/27/2021,AW/LR,5.0890,2.0900,2.0300,2.1700,1.8650,1.8070,1.9870,338.6,AW,2994,AW,8.84,20210827,2646,W,1.1244,99.18,0.1512,2.0786,3.7793,6.0,0.160,99.5502,98.2009,99.7001,99.2504,N,N,,,LucasT,20210830.1,143.476,85.3379,1.681,Mina,20210827.3,20210831,Caroline,,Caroline,Caroline,Caroline,,8/30/2021,3,8/27/2021,5b,5a,5b,5a,5a,5a,5a,1,1,5a,5339,,,,,0.992,-0.0254,0.127,-0.2286,-0.5842,0.2032,-0.2032,-0.0508
5340,179,13,7,56,7/27/2021,,46,SG47,57-B,1.50,5/26/2021,EricH,Erin,HCS,HCS-98,6,1180,4760,3580,SA,7/15/2021,SA,11,110,25,d40g,2,7/15/2021,SA,5,7/20/2021,AW/LR,5.0880,2.0810,2.0210,2.1780,1.8550,1.8000,1.9910,338.0,AW,3132,AW,9.27,20210720,2651,W,1.2743,99.36,0.1132,1.5843,3.7344,5.4,0.138,100.9,97.4513,99.1004,100,N,N,,,Nicholas,20210721.1,137.091,70.2667,1.951,Erin,20210720.2,20210721,Nicholas,,Adin,Adin,Adin,46C13,7/21/2021,1,7/20/2021,5a,5a,5a,5a,5a,5a,5a,1,1,5a,5340,4,6,C,13,0.97,-0.0508,-0.1016,-0.4572,-0.381,-0.0508,-0.381,0.0508
5341,180,13,7,56,7/27/2021,,46,SG47,57-B,3.50,5/26/2021,Fyodor,Erin,HCS,HCS-97,8,1135,4690,3555,SA,7/13/2021,GP,11,110,25,d40g,1.5,7/13/2021,SA,7,7/20/2021,AW/LR,5.0900,2.0860,2.0380,2.1800,1.8480,1.8050,1.9920,339.3,AW,3084,AW,9.09,20210720,2663,W,1.5742,99.81,0.0000,0.1502,3.0417,3.2,0.107,99.8501,99.8501,99.7001,99.8501,N,N,,,Mina,20210721,188.637,91.7741,2.055,Mina,20210720.1,20210721,Mina,,Adin,Adin,Adin,46D13,7/21/2021,1,7/20/2021,5a,5a,5a,5a,5a,5a,5a,1,1,5a,5341,4,6,D,13,0.963,0,0.0254,-0.0254,-0.3302,-0.2286,-0.254,0.0762
5342,181,13,7,76,1/5/2022,,,SG47,57-B,2.00,5/26/2021,EricH,Erin,HCS,HCS-144,7,1160,4955,3795,SA,12/10/2021,ET,15,110,25,d40g,2,12/11/2021,ET,4,12/15/2021,AW/LR,5.0890,2.0710,2.0530,2.1820,1.8330,1.8020,1.9840,338.0,AW,3042,AW,9.00,20211215,2649,W,0.9371,99.29,0.0755,0.3398,4.1525,4.6,0.141,100.15,98.2009,99.4003,99.4003,N,N,,,LucasT,20211216.2,180.949,116.702,1.551,Mason,20211216.1,20211216,LucasT,,Erin,LucasT,LucasT,,12/16/2021,1,12/16/2021,5b,5a,5b,5a,5a,5a,5a,1,1,5a,5342,,,,,1.028,-0.0254,-0.3556,0.3556,-0.2794,-0.6096,-0.3302,-0.127
5343,182,13,7,64,9/22/2021,,,SG47,57-B,0.50,8/26/2021,Nicholas/Will,Caroline,HCS,HCS-127,8,1140,4850,3710,SA,9/7/2021,SA,11,110,25,d40g,2.5,9/7/2021,ET,6,9/13/2021,AW,5.0900,2.0780,2.0330,2.1770,1.8420,1.7970,1.9910,337.8,AW,3098,AW,9.17,20210913,2656,W,0.3748,99.55,0.0377,1.1295,5.0828,6.3,0.139,101.049,98.6507,99.4003,99.1004,N,N,,,LucasT,20210914.1,139.365,74.9875,1.859,Mason,20210914.2,20210914,LucasT,,Mina,Nicholas,Nicholas,,9/14/2021,1,9/14/2021,5a,5a,5a,5a,5a,5a,5a,1,1,5a,5343,,,,,1.005,0,-0.1778,-0.1524,-0.4064,-0.381,-0.4572,0.0508
5344,183,13,7,57,8/4/2021,,45,SG47,57-B,1.00,5/27/2021,LucasT,Erin,HCS,HCS-98,8,1140,4690,3550,SA,7/20/2021,CC,11,110,25,d40g,8,7/20/2021,SA,6,7/26/2021,AW/LR,5.0890,2.0840,2.0420,2.1740,1.8410,1.8070,1.9900,338.4,AW,3072,AW,9.08,20210726,2664,W,0.5248,99.85,0.0375,0.4129,3.1156,3.6,0.118,100.15,99.7001,99.7001,99.8501,N,N,,,Mina,20210727,84.1237,64.4312,1.306,EricH,20210727,20210728,EricH,,Mason,Mason,Mason,45A13,7/27/2021,1,7/27/2021,5a,5a,5a,5a,5a,5a,5a,1,1,5a,5344,4,5,A,13,0.962,-0.0254,-0.0254,0.0762,-0.4826,-0.4064,-0.2032,0.0254
5345,184,13,7,61,9/1/2021,,,SG47,57-B,0.75,5/27/2021,Nicholas,Erin,HCS,HCS-104,6,1180,4905,3725,JL,8/20/2021,LR,12,110,25,d40g,1.5,8/20/2021,LR,7,8/27/2021,AW/LR,5.0850,2.0660,2.0310,2.1680,1.8570,1.8120,1.9880,337.0,AW,3058,AW,9.07,20210827,2643,W,1.9865,99.06,0.1892,1.7026,3.5566,5.4,0.147,99.1004,98.3508,97.901,100.9,N,N,,,LucasT,20210830.3,149.727,91.364,1.639,Mason,20210831.1,20210827,Erin,,Caroline,Caroline,Caroline,,8/30/2021,3,8/31/2021,5b,5a,5b,5a,5a,5a,5a,1,1,5a,5345,,,,,1.009,-0.127,-0.4826,-0.2032,-0.635,0,-0.0762,-0.0254
5346,185,13,7,72,11/16/2021,,,SG47,57-B,0.82,5/27/2021,Nicholas,Erin,HCS,HCS-139,9,1125,4930,3805,WW,11/5/2021,ET,12,110,25,d40g,2.5,11/5/2021,ET,5,11/10/2021,AW/LR,5.0910,2.1000,2.0460,2.1820,1.8540,1.7900,1.9910,340.1,AW,3102,AW,9.12,20211110,2654,W,0.5623,99.48,0.0377,0.3768,2.7506,3.2,0.111,99.7001,99.4003,99.5502,99.2504,N,N,,,Mina,20211110,72.366,56.7941,1.274,Vrishin,20211110.2,20211111,LucasT,,Erin,Mina,Erin,,11/10/2021,0,11/10/2021,5b,5a,5b,5a,5a,5a,5a,1,1,5a,5346,,,,,1.031,0.0254,0.381,0.1778,-0.2794,-0.0762,-0.635,0.0508
5347,186,13,7,55,7/21/2021,,44,SG47,57-B,0.66,5/27/2021,LucasT,Erin,HCS,HCS-96,9,1125,4750,3625,CC,7/6/2021,GP,11,110,25,d40g,2,7/6/2021,SA,6,7/12/2021,AW/LR,5.0730,2.0650,2.0270,2.1750,1.8340,1.8100,1.9890,335.7,AW,3114,AW,9.28,20210712,2658,W,1.7242,99.63,0.0752,1.6930,5.4552,7.2,0.169,101.199,97.7511,99.8501,99.7001,N,N,,,Erin,20210712,199.475,125.432,1.590,Mina,20210713,20210712,Erin,,Erin,Mina,Mina,44B13,7/12/2021,0,7/13/2021,5b,5a,5b,5a,5a,5a,5a,1,1,5a,5347,4,4,B,13,0.982,-0.4318,-0.508,-0.3048,-0.4572,-0.5842,-0.127,0
5348,187,13,7,65,9/29/2021,,,SG47,57-B,1.00,5/27/2021,EricH,Erin,HCS,HCS-129,9,1120,4795,3675,WW,9/16/2021,SA,12,110,25,d40g,1.5,9/16/2021,SA,11,9/27/2021,AW/LR,5.0880,2.0840,2.0360,2.1740,1.8460,1.8100,1.9930,338.6,AW,3062,AW,9.04,20210927,2632,W,0.8996,98.65,0.1520,0.5699,2.9635,3.7,0.130,99.7001,100,97.1514,97.7511,N,N,,,Mina,20210927.1,164.739,98.1457,1.679,Mason,20210928,20210927,Mina,,Mina,Mina,Mina,,9/27/2021,0,9/28/2021,5a,5a,5a,5a,5a,5a,5a,1,1,5a,5348,,,,,0.996,-0.0508,-0.0254,-0.0762,-0.4826,-0.2794,-0.127,0.1016
5349,188,13,7,51,6/22/2021,,43,SG47,57-B,1.20,5/27/2021,LucaT,Erin,HCS,HCS-91,8,1135,4915,3780,VM,6/8/2021,JL,11,110,25,d40g,2.5,6/8/2021,SA,6,6/14/2021,AW/LR,5.0890,2.0990,2.0420,2.1760,1.8400,1.7960,1.9880,338.6,AW,3120,AW,9.21,20210614,2660,W,0.9745,99.70,0.0000,0.9774,5.2256,6.2,0.155,100.75,98.5007,99.8501,99.7001,N,N,,,Zander,20210615,199.547,125.888,1.585,Zander,20210614.2,20210615,Zander,,Erin,Mina,Erin,43B13,6/15/2021,1,6/14/2021,5a,5a,5a,5a,5a,5a,5a,1,1,5a,5349,4,3,B,13,1.024,-0.0254,0.3556,0.0762,-0.4318,-0.4318,-0.4826,-0.0254
5350,189,13,7,54,7/13/2021,,40,SG47,57-B,1.50,5/27/2021,EricH,Erin,HCS,HCS-94,8,1135,4720,3585,SA,6/23/2021,GP,11,110,25,d40g,1.5,6/23/2021,SA,9,7/2/2021,AW/LR,5.0900,2.0820,2.0420,2.1830,1.8420,1.8110,1.9880,339.2,AW,3130,AW,9.23,20210702,2658,W,3.2609,99.63,0.0000,0.4891,5.4929,6.0,0.138,100.15,98.9505,99.7001,99.7001,N,N,,,Mason,20210702.1,143.303,104.02,1.378,Erin,20210702,20210702,Mason,,Erin,Erin,Erin,40C13,7/2/2021,0,7/2/2021,5a,5a,5a,5a,5a,5a,5a,1,1,5a,5350,4,0,C,13,0.972,0,-0.0762,0.0762,-0.254,-0.381,-0.1016,-0.0254
5351,190,13,7,57,8/4/2021,,47,SG47,57-B,1.20,5/27/2021,LucasT,EricH,HCS,HCS-99,9,1125,4840,3715,SA,7/23/2021,CC,11,110,25,d40g,3.5,7/23/2021,ET,6,7/29/2021,AW/LR,5.0910,2.0780,2.0350,2.1830,1.8410,1.8040,1.9900,338.6,AW,3156,AW,9.32,20210729,2658,W,0.2999,99.63,0.0376,0.7524,5.7562,6.5,0.141,100.45,98.9505,98.2009,100.9,N,N,,,Mason,20210730.2,108.778,65.0836,1.671,Erin,20210802,20210730,Mason,,Mason,Mina,Mina,47D13,7/30/2021,1,8/2/2021,5a,5a,5a,5a,5a,5a,5a,1,1,5a,5351,4,7,D,13,1.007,0.0254,-0.1778,-0.1016,-0.254,-0.4064,-0.2794,0.0254
5352,191,13,7,61,9/1/2021,,,SG47,57-B,0.35,5/27/2021,Erin / EricH,Zander,HCS,HCS-103,9,1130,4820,3690,JL,8/16/2021,AW,12,110,25,d40g,1.5,8/16/2021,LR,4,8/20/2021,AW/LR,5.0920,2.0790,2.0400,2.1790,1.8550,1.8150,1.9900,339.6,AW,3116,AW,9.17,20210820,2660,W,0.4497,99.70,0.0376,0.4887,9.4737,10.0,0.122,101.649,99.4003,99.8501,97.901,N,N,,,Erin,20210824,154.166,89.3811,1.725,Mason,20210824.2,20210824,Erin,,Caroline,Mason,Mason,,8/24/2021,4,8/24/2021,5a,5a,5a,5a,5a,5a,5a,1,1,5a,5352,,,,,1,0.0508,-0.1524,0.0254,-0.3556,-0.0508,0,0.0254
5353,192,13,7,66,10/6/2021,,,SG47,57-B,1.10,5/27/2021,EricH,Erin,HCS,HCS-130,6,1180,4905,3725,SA,9/24/2021,SA,12,110,25,d40g,2.5,9/24/2021,ET,7,10/1/2021,AW/LR,5.0930,2.0740,2.0300,2.1970,1.8440,1.8090,1.9920,340.0,AW,3132,AW,9.21,20211001,2664,W,0.2249,99.85,0.0375,0.1877,2.5150,2.7,0.110,101.949,98.8006,100,98.6507,N,N,,,Mina,20211001.5,137.875,93.3058,1.478,Vrishin,20211001.1,20211001,Mina,,Erin,Mina,Mina,,10/1/2021,0,10/1/2021,5a,5a,5a,5a,5a,5a,5a,1,1,5a,5353,,,,,1.009,0.0762,-0.2794,-0.2286,0.1016,-0.3302,-0.1524,0.0762
5354,193,13,7,66,10/6/2021,,,SG47,57-B,3.00,5/27/2021,Fyodor,Erin,HCS,HCS-131,7,1155,4795,3640,SA,9/28/2021,SA,12,110,25,d40g,2,9/28/2021,SA,6,10/4/2021,AW/LR,5.0950,2.0760,2.0390,2.1680,1.8510,1.8030,1.9890,338.0,AW,3062,AW,9.06,20211004,2657,W,0.4123,99.59,0.0000,0.6398,2.5969,3.2,0.111,101.049,98.6507,99.2504,99.4003,N,N,,,Mina,20211004,162.192,111.665,1.452,Mina,20211004,20211004,Mina,,Mina,Mina,Mina,,10/4/2021,0,10/4/2021,5b,5a,5b,5a,5a,5a,5a,1,1,5a,5354,,,,,0.986,0.127,-0.2286,0,-0.635,-0.1524,-0.3048,0
5355,194,13,7,57,8/4/2021,,47,SG47,57-B,1.50,5/27/2021,EricH,Zander,HCS,HCS-99,6,1180,4820,3640,SA,7/21/2021,CC,11,110,25,d40g,5,7/21/2021,SA,5,7/26/2021,AW/LR,5.0850,2.0710,2.0370,2.1650,1.8540,1.8120,1.9870,337.1,AW,3116,AW,9.24,20210726,2657,W,1.2369,99.59,0.0000,0.6398,4.5540,5.2,0.153,100.15,99.1004,99.4003,99.7001,N,N,,,EricH,20210728,96.8738,69.6187,1.391,EricH,20210727.2,20210728,Mina,,Mason,Mason,Mason,47C13,7/28/2021,2,7/27/2021,5b,5a,5b,5a,5a,5a,5a,1,1,5a,5355,4,7,C,13,0.986,-0.127,-0.3556,-0.0508,-0.7112,-0.0762,-0.0762,-0.0508
5356,195,13,7,54,7/13/2021,,43,SG47,57-B,2.50,5/27/2021,Fyodor,EricH,HCS,HCS-95,7,1175,4920,3745,SA,6/25/2021,JL,11,110,25,d40g,2.5,6/25/2021,LR,7,7/2/2021,AW/LR,5.0900,2.0740,2.0420,2.1820,1.8350,1.8050,1.9890,338.3,AW,3128,AW,9.25,20210702,2651,W,0.4498,99.36,0.0377,0.6035,3.3950,4.0,0.138,99.4003,99.7001,98.8006,99.5502,N,N,,,Mason,20210702.1,140.506,104.02,1.351,Erin,20210702,20210702,Mason,,Erin,Erin,Erin,43A13,7/2/2021,0,7/2/2021,5b,5a,5b,5a,5a,5a,5a,1,1,5a,5356,4,3,A,13,1.015,0,-0.2794,0.0762,-0.2794,-0.5588,-0.254,0
5357,196,13,7,65,9/29/2021,,,SG47,57-B,0.75,5/28/2021,LucasT,Erin,HCS,HCS-128,6,1185,4915,3730,SA,9/13/2021,SA,12,110,25,d40g,4,9/13/2021,ET,4,9/17/2021,AW/LR,5.0870,2.0750,2.0370,2.1830,1.8450,1.7910,1.9890,337.8,AW,3068,AW,9.08,20210917,2632,W,1.4243,98.65,2.9255,97.0745,0.0000,100.0,0.126,99.2504,96.8516,99.5502,98.9505,N,N,,,LucasT/EricH,20210922.2,194.73,92.7055,2.101,Mason,20210921,20210922.1,LucasT,,Erin,Erin,Erin,,9/22/2021,5,9/21/2021,5b,5a,5b,5a,5a,5a,5a,1,1,5a,5357,,,,,1.011,-0.0762,-0.254,-0.0508,-0.254,-0.3048,-0.6096,0
5358,197,13,7,65,9/29/2021,,,SG47,57-B,1.00,5/28/2021,LucasT,Erin,HCS,HCS-128,7,1160,4830,3670,SA,9/14/2021,ET,12,110,25,d40g,2,9/14/2021,ET,3,9/17/2021,AW/LR,5.0890,2.0760,2.0330,2.1710,1.8430,1.7930,1.9880,336.7,AW,3024,AW,8.98,20210917,2607,W,1.1619,97.71,5.0633,94.8984,0.0384,100.0,0.124,97.6012,95.6522,99.5502,98.051,N,N,,,LucasT/EricH,20210922.2,180.794,92.7055,1.950,Mason,20210921,20210922.1,LucasT,,Erin,Erin,Erin,,9/22/2021,5,9/21/2021,5b,5a,5b,5b,5b,5a,5a,1,1,5b,5358,,,,,0.995,-0.0254,-0.2286,-0.1524,-0.5588,-0.3556,-0.5588,-0.0254
5359,198,13,7,69,10/27/2021,,,SG47,57-B,0.66,5/28/2021,LucasT,EricH,HCS,HCS-135,7,1160,4970,3810,WW,10/18/2021,SA,12,110,25,d40g,2,10/18/2021,ET,4,10/22/2021,LR,5.0880,2.0810,2.0380,2.1800,1.8360,1.7980,1.9880,337.8,LR,3116,LR,9.22,20211022,2652,W,2.8861,99.40,0.0000,1.0558,10.3318,11.4,0.126,100.9,97.7511,99.4003,99.5502,N,N,,,Erin,20211022,175.53,87.5984,2.004,Mina,20211025.1,20211022,Erin,,Mina,Mina,Mina,,10/22/2021,0,10/25/2021,5b,5a,5b,5a,5a,5a,5a,1,1,5a,5359,,,,,1.033,-0.0508,-0.1016,-0.0254,-0.3302,-0.5334,-0.4318,-0.0254
5360,199,13,7,52,6/29/2021,,40,SG47,57-B,0.35,5/28/2021,Erin,EricH,HCS,HCS-92,7,1175,4990,3815,SA,6/10/2021,JL,11,110,25,d40g,2,6/10/2021,SA,11,6/21/2021,AW/LR,5.0910,2.0630,2.0360,2.1750,1.8450,1.8050,1.9860,337.2,AW,3112,AW,9.23,20210621,2656,W,0.2998,99.55,0.0000,0.4895,2.8991,3.4,0.120,100.6,98.8006,99.5502,99.2504,N,N,,,Zander,20210621.1,175.441,132.143,1.328,Erin,20210621.1,20210621,Zander,,Adin,Erin,Erin,40D13,6/21/2021,0,6/21/2021,5b,5a,5b,5a,5a,5a,5a,1,1,5a,5360,4,0,D,13,1.034,0.0254,-0.5588,-0.0762,-0.4572,-0.3048,-0.254,-0.0762
5361,200,13,7,69,10/27/2021,,,SG47,57-B,2.50,5/28/2021,Fyodor,EricH,HCS,HCS-134,9,1130,4815,3685,WW,10/13/2021,SA,12,110,25,d40g,2,10/13/2021,ET,5,10/18/2021,LR,5.0900,2.0570,2.0290,2.1760,1.8400,1.8070,1.9870,336.6,LR,3066,LR,9.11,20211018,2658,W,0.2999,99.63,0.0752,1.1663,3.8375,5.1,0.136,101.499,97.901,100.45,98.6507,N,N,,,LucasT,20211019.1,147.105,113.103,1.301,Mason,20211019.1,20211019,LucasT,,Caroline,Erin,Erin,,10/19/2021,1,10/19/2021,5b,5a,5b,5a,5a,5a,5a,1,1,5a,5361,,,,,0.999,0,-0.7112,-0.254,-0.4318,-0.4318,-0.2032,-0.0508
5362,201,13,7,73,11/30/2021,,,SG47,57-B,2.50,6/1/2021,Fyodor,EricH,HCS,HCS-140,8,1140,4840,3700,WW,11/15/2021,ET,12,100,25,d40g,2,11/15/2021,ET,3,11/18/2021,AW/LR,5.0900,2.0850,2.0400,2.1890,1.8500,1.8220,1.9930,341.0,AW,3044,AW,8.93,20211118,2659,W,0.6372,99.66,0.0376,0.9778,4.6258,5.6,0.128,101.649,97.901,99.7001,99.4003,N,N,,,Erin,20211118.4,149.144,90.8262,1.642,Nicholas,20211118,20211118,Erin,,Erin,EricH,Erin,,11/18/2021,0,11/18/2021,5a,5a,5a,5a,5a,5a,5a,1,1,5a,5362,,,,,1.003,0,0,0.0254,-0.1016,-0.1778,0.1778,0.1016
5363,202,13,8,74,12/8/2021,bad 2022 group 2,,SG47,57-B,2.00,6/1/2021,LucasT,Caroline,HCS,HCS-142,6,1175,5030,3855,SA,11/29/2021,ET,13,110,25,d40g,4,11/29/2021,ET,3,12/2/2021,AW/LR,5.0890,2.0930,2.0360,2.1660,1.8540,1.8160,1.9860,338.5,AW,3078,AW,9.09,20211202,2636,W,0.4873,98.80,0.3035,2.4659,4.2489,7.0,0.176,100,98.051,98.6507,98.5007,N,N,,,Nicholas,20211202.1,228.816,123.531,1.852,Nicholas,20211202.2,20211202,Nicholas,,Erin,Nicholas,Nicholas,,12/2/2021,0,12/2/2021,8,5a,5b,5a,5a,5a,5a,1,1,5a,5363,,,,,1.045,-0.0254,0.2032,-0.0762,-0.6858,-0.0762,0.0254,-0.0762
5364,203,13,7,66,10/6/2021,,,SG47,57-B,1.00,6/1/2021,EricH,Zander,HCS,HCS-130,7,1160,4915,3755,SA,9/24/2021,SA,12,110,25,d40g,2,9/24/2021,ET,7,10/1/2021,AW/LR,5.0910,2.0790,2.0420,2.1950,1.8390,1.7950,1.9890,339.5,AW,3096,AW,9.12,20211001,2659,W,0.4873,99.66,0.0376,0.4137,3.7608,4.2,0.123,101.649,98.6507,99.5502,98.8006,N,N,,,Mina,20211001.2,156.116,96.8423,1.612,Vrishin,20211001.2,20211001,Mina,,Erin,Mina,Mina,,10/1/2021,0,10/1/2021,5a,5a,5a,5a,5a,5a,5a,1,1,5a,5364,,,,,1.018,0.0254,-0.1524,0.0762,0.0508,-0.4572,-0.508,0
5365,204,13,7,71,11/9/2021,,,SG47,57-B,1.00,6/1/2021,EricH,Caroline,HCS,HCS-137,9,1125,4835,3710,WW,10/27/2021,SA,12,110,25,d40g,2,10/27/2021,ET,6,11/2/2021,AW/LR,5.0910,2.0640,2.0430,2.1770,1.8280,1.8050,1.9930,337.6,AW,3032,AW,8.98,20211102,2646,W,0.9745,99.18,0.1134,1.5495,4.3462,6.0,0.148,99.7001,97.901,99.7001,99.4003,N,N,,,LucasT,20211103.3,130.159,104.134,1.250,EricH,20211103.1,20211103,Mina,,Erin,Erin,Mina,,11/3/2021,1,11/3/2021,5b,5a,5b,5a,5a,5a,5a,1,1,5a,5365,,,,,1.005,0.0254,-0.5334,0.1016,-0.4064,-0.7366,-0.254,0.1016
5366,205,13,7,57,8/4/2021,,47,SG47,57-B,0.75,6/1/2021,LucasT,EricH,HCS,HCS-99,7,1180,4870,3690,SA,7/22/2021,CC,11,110,25,d40g,2,7/22/2021,SA,7,7/29/2021,AW/LR,5.0930,2.0600,2.0400,2.1660,1.8300,1.8020,1.9870,335.9,AW,3118,AW,9.28,20210729,2624,W,0.9370,98.35,0.0762,1.3338,3.9253,5.3,0.144,99.8501,99.2504,96.4018,97.901,N,N,,,Mason,20210730.2,115.39,65.0836,1.773,Erin,20210802,20210730,Mason,,Mason,Mina,Mina,47B13,7/30/2021,1,8/2/2021,5b,5a,5b,5a,5a,5a,5a,1,1,5a,5366,4,7,B,13,1,0.0762,-0.635,0.0254,-0.6858,-0.6858,-0.3302,-0.0508
5367,206,13,7,68,10/19/2021,DAMAGED IN MACHINING,,SG47,53-A,2.50,6/1/2021,Fyodor,EricH,HCS,HCS-133,7,1170,5005,3835,WW,10/6/2021,ET,12,110,25,d40g,3,10/6/2021,ET,7,10/13/2021,AW/LR,5.0850,2.0780,2.0360,2.1960,1.8410,1.8140,1.9880,339.6,AW,3062,AW,9.02,20211013,2633,W,0.2249,98.69,0.0760,0.7216,2.7345,3.5,0.135,99.1004,97.3013,97.901,100.45,N,N,,,Nicholas,20211014,143.996,109.744,1.312,Erin,20211014.2,20211014,Nicholas,,Mina,Erin,Erin,,10/14/2021,1,10/14/2021,5a,5a,5a,5a,5a,5a,5a,1,1,5a,5367,,,,,1.039,-0.127,-0.1778,-0.0762,0.0762,-0.4064,-0.0254,-0.0254
5368,207,13,7,57,8/4/2021,,47,SG47,57-B,1.50,6/1/2021,EricH,Caroline,HCS,HCS-98,6,1125,4655,3530,SA,7/16/2021,CC,11,110,25,d40g,1.5,7/16/2021,SA,10,7/26/2021,AW,5.0910,2.0760,2.0350,2.1670,1.8400,1.8080,1.9890,337.2,AW,3068,AW,9.10,20210726,2643,W,1.0495,99.06,0.0757,0.3784,5.1457,5.6,0.134,100.15,99.5502,96.7016,99.8501,N,N,,,Mina,20210727.1,88.6056,64.4312,1.375,EricH,20210727,20210728,EricH,,Mason,Mason,Mason,47A13,7/27/2021,1,7/27/2021,5b,5a,5b,5a,5a,5a,5a,1,1,5a,5368,4,7,A,13,0.957,0.0254,-0.2286,-0.1016,-0.6604,-0.4318,-0.1778,0
5369,208,13,7,61,9/1/2021,,,SG47,57-B,0.75,6/1/2021,LucasT,Caroline,HCS,HCS-103,8,1135,4905,3770,SA,8/18/2021,JL,12,110,25,d40g,2,8/18/2021,SA,6,8/24/2021,AW/LR,5.0900,2.0820,2.0380,2.1690,1.8410,1.7940,1.9870,337.0,AW,2984,AW,8.85,20210824,2650,W,0.3373,99.33,0.2642,1.7736,7.5472,9.6,0.175,100.15,98.051,99.5502,99.5502,N,N,,,LucasT,20210826,147.35,89.75,1.642,Mina,20210825,20210827,Erin,,Erin,Erin,EricH,,8/26/2021,2,8/25/2021,5b,5a,5b,5a,5a,5a,5a,1,1,5a,5369,,,,,1.022,0,-0.0762,-0.0254,-0.6096,-0.4064,-0.5334,-0.0508
5370,209,13,7,65,9/29/2021,,,SG47,53-A,3.00,6/1/2021,Fyodor,Zander,HCS,HCS-130,9,1125,4745,3620,SA,9/22/2021,SA,12,110,25,d40g,2,9/22/2021,ET,5,9/27/2021,AW/LR,5.0860,2.0850,2.0390,2.1770,1.8550,1.8140,1.9900,339.3,AW,3034,AW,8.94,20210927,2657,W,0.4123,99.59,0.0000,0.4140,2.5969,3.0,0.112,99.2504,99.5502,99.7001,99.8501,N,N,,,LucasT,20210928.1,169.932,98.1457,1.731,Mason,20210928,20210928,LucasT,,Mina,Mason,Mason,,9/28/2021,1,9/28/2021,5a,5a,5a,5a,5a,5a,5a,1,1,5a,5370,,,,,0.981,-0.1016,0,0,-0.4064,-0.0508,-0.0254,0.0254
5371,210,13,7,53,7/7/2021,,41,SG47,57-B,1.00,6/1/2021,LucasT,Zander,HCS,HCS-94,9,1120,4715,3595,SA,6/21/2021,GP,11,110,25,d40g,2,6/21/2021,SA,7,6/28/2021,AW/LR,5.0430,2.0760,2.0360,2.1830,1.8350,1.8030,1.9870,334.9,AW,3130,AW,9.35,20210628,2665,W,1.4243,99.89,0.0750,0.1876,3.7148,4.0,0.119,99.8501,100,99.8501,99.8501,N,N,,,Mina,20210629,104.889,91.0744,1.152,Zander,20210629.1,20210629,Mina,,Adin,Erin,Erin,41A13,6/29/2021,1,6/29/2021,5b,5a,5b,5a,5a,5a,5a,1,1,5a,5371,4,1,A,13,0.974,-1.1938,-0.2286,-0.0762,-0.254,-0.5588,-0.3048,-0.0508
5372,211,13,7,60,8/25/2021,,,SG47,53-A,1.50,6/1/2021,EricH,Zander,HCS,HCS-103,6,1180,4955,3775,JL,8/12/2021,JL,12,110,25,d40g,2,8/12/2021,LR,6,8/18/2021,AW/LR,5.0890,2.0730,2.0310,2.1620,1.8490,1.8130,1.9900,337.0,AW,3092,AW,9.18,20210818,2620,W,0.6747,98.20,0.3053,0.6870,5.3053,6.3,0.149,99.4003,98.3508,96.8516,98.2009,N,N,,,Mason,20210818.3,162.363,71.1737,2.281,Nicholas,20210818.1,20210818,Mason,,Caroline,Mina,Mina,,8/18/2021,0,8/18/2021,5b,5a,5b,5a,5a,5a,5a,1,1,5a,5372,,,,,1.023,-0.0254,-0.3048,-0.2032,-0.7874,-0.2032,-0.0508,0.0254
5373,212,13,7,65,9/29/2021,,,SG47,57-B,1.50,6/1/2021,EricH,Zander,HCS,HCS-130,6,1180,4900,3720,SA,9/21/2021,SA,12,110,25,d40g,2,9/21/2021,SA,6,9/27/2021,AW/LR,5.0900,2.0730,2.0380,2.1760,1.8390,1.7990,1.9890,337.5,AW,3054,AW,9.05,20210927,2657,W,0.4123,99.59,0.0000,0.3387,2.5593,2.9,0.118,101.799,97.901,99.4003,99.2504,N,N,,,LucasT,20210928.1,168.007,98.1457,1.712,Mason,20210928,20210928,LucasT,,Mina,Mason,Mason,,9/28/2021,1,9/28/2021,5a,5a,5a,5a,5a,5a,5a,1,1,5a,5373,,,,,1.008,0,-0.3048,-0.0254,-0.4318,-0.4572,-0.4064,0
5374,164,12,7,74,12/8/2021,,,SG47,52-B,2.75,6/2/2021,Fyodor,Zander,HCS,HCS-142,6,1185,5035,3850,WW,11/29/2021,ET,13,110,25,d40g,2.5,11/29/2021,ET,3,12/2/2021,AW/LR,5.0810,2.0830,2.0400,2.1880,1.8510,1.7930,1.9910,338.9,AW,3090,AW,9.12,20211202,2653,W,0.5248,99.44,0.0377,1.3570,3.2793,4.7,0.138,100.3,99.5502,98.6507,99.2504,N,N,,,Erin,20211202.2,265.052,138.785,1.910,Erin,20211202.1,20211202,Erin,,Erin,Erin,Erin,,12/2/2021,0,12/2/2021,5b,5a,5b,5a,5a,5a,5a,1,1,5a,5374,,,,,1.041,0,-0.0508,-0.0508,-0.3302,-0.0508,-0.5588,0.0508
5375,165,12,7,71,11/9/2021,,,SG47,57-B,0.66,6/2/2021,LucasT,Zander,HCS,HCS-137,10,1140,4845,3705,SA,10/27/2021,SA,12,110,25,d40g,2.5,10/27/2021,ET,5,11/1/2021,AW/LR,5.0820,2.0970,2.0400,2.1860,1.8440,1.8020,1.9820,338.8,AW,3066,AW,9.05,20211101,2624,W,0.1874,98.35,0.0381,0.5335,4.6875,5.3,0.131,98.8006,94.9025,100,99.7001,N,N,,,Mason,20211102.1,69.6773,76.7565,0.908,LucasT,20211102,20211101,Mina,,Mina,Erin,Mason,,11/2/2021,1,11/2/2021,5b,5a,5a,5a,5b,5a,5a,1,1,5b,5375,,,,,1.002,0.0254,0.3048,-0.0508,-0.381,-0.2286,-0.3302,-0.1778
5376,166,12,7,71,11/9/2021,,,SG47,58-A,0.70,6/2/2021,EricH,Zander,HCS,HCS-136,7,1190,4940,3750,SA,10/26/2021,SA,12,110,25,d40g,2,10/26/2021,SA,6,11/1/2021,AW/LR,5.0800,2.0590,2.0350,2.1920,1.8370,1.8030,1.9870,337.3,AW,3064,AW,9.08,20211101,2658,W,0.2249,99.63,0.1129,0.2634,2.2950,2.7,0.112,100.45,98.9505,98.8006,100.3,N,N,,,Mason,20211102.1,96.596,76.7565,1.258,LucasT,20211102,20211101,Mina,,Mina,Erin,Mason,,11/2/2021,1,11/2/2021,5b,5a,5b,5a,5a,5a,5a,1,1,5a,5376,,,,,1.014,-0.0254,-0.6604,-0.1778,-0.2286,-0.4064,-0.3048,-0.0508
5377,167,12,7,73,11/30/2021,,,SG47,57-B,0.66,6/2/2021,LucasT,Zander,HCS,HCS-139,6,1190,5085,3895,SA,11/9/2021,ET,12,110,25,d40g,2,11/9/2021,SA,6,11/15/2021,AW/LR,5.0750,2.0760,2.0440,2.1940,1.8540,1.7840,1.9890,338.4,AW,3118,AW,9.21,20211115,2658,W,0.5997,99.63,0.0376,1.0911,4.9285,6.1,0.145,101.049,100.15,98.5007,98.8006,N,N,,,Mason,20211116,148.788,103.282,1.441,Mason,20211116.1,20211116,Mason,,Caroline,LucasT,LucasT,,11/16/2021,1,11/16/2021,5b,5a,5b,5a,5a,5a,5a,1,1,5a,5377,,,,,1.054,-0.1524,-0.2286,0.0508,-0.1778,0.0254,-0.7874,0
5378,168,12,7,69,10/27/2021,,,SG47,58-A,0.90,6/2/2021,EricH,Zander,HCS,HCS-134,7,1180,4825,3645,WW,10/15/2021,SA,12,110,25,d40g,1.5,10/15/2021,ET,5,10/20/2021,LR,5.0790,2.0830,2.0320,2.1880,1.8580,1.7980,1.9890,338.7,LR,3030,LR,8.95,20211020,2658,W,1.4993,99.63,0.0376,1.0534,3.7622,4.9,0.139,101.049,98.2009,99.5502,99.7001,N,N,,,LucasT,20211021.1,86.3864,46.8268,1.845,Nicholas,20211021,20211020,Mina,,Erin,Erin,Erin,,10/21/2021,1,10/21/2021,5a,5a,5a,5a,5a,5a,5a,1,1,5a,5378,,,,,0.986,-0.0508,-0.0508,-0.254,-0.3302,0.127,-0.4318,0
5379,169,12,7,75,12/15/2021,,,SG47,58-A,1.00,6/2/2021,Nandini,EricH,HCS,HCS-143,9,1135,4905,3770,SA,12/6/2021,ET,14,110,25,d40g,45,12/6/2021,ET,7,12/13/2021,AW/LR,5.0800,2.0800,2.0410,2.1980,1.8500,1.8030,1.9880,339.7,AW,3066,AW,9.03,20211213,2652,W,0.3373,99.40,0.0754,0.9050,4.1101,5.1,0.146,99.8501,99.4003,99.2504,99.1004,N,N,,,LucasT,20211214.3,188.644,130.595,1.445,Erin,20211214.1,20211214.1,LucasT,,Erin,LucasT,LucasT,,12/14/2021,1,12/14/2021,5a,5a,5a,5a,5a,5a,5a,1,1,5a,5379,,,,,1.02,-0.0254,-0.127,-0.0254,-0.0762,-0.0762,-0.3048,-0.0254
5380,170,12,7,73,11/30/2021,,,SG47,57-B,1.00,6/2/2021,LucasT,EricH,HCS,HCS-140,10,1140,4990,3850,WW,11/10/2021,ET,12,110,25,d40g,1.5,11/10/2021,ET,5,11/15/2021,AW/LR,5.0780,2.0840,2.0500,2.1920,1.8320,1.7910,1.9920,338.7,AW,3138,AW,9.26,20211115,2657,W,0.1874,99.59,0.0000,0.3764,4.1400,4.5,0.133,98.9505,98.3508,101.499,99.5502,N,N,,,Mason,20211116,140.996,103.282,1.365,Mason,20211116.1,20211116,Mason,,Caroline,LucasT,LucasT,,11/16/2021,1,11/16/2021,5b,5a,5b,5a,5a,5a,5a,1,1,5a,5380,,,,,1.041,-0.0762,-0.0254,0.2032,-0.2286,-0.5334,-0.6096,0.0762
5381,171,12,7,70,11/2/2021,,,SG47,52-B,2.50,6/2/2021,Fyodor,EricH,HCS,HCS-135,6,1185,4960,3775,WW,10/20/2021,SA,12,110,25,d40g,1.5,10/20/2021,ET,5,10/25/2021,AW/LR,5.0810,2.0950,2.0370,2.1910,1.8550,1.7950,1.9930,339.9,AW,3084,AW,9.07,20211025,2642,W,1.3868,99.03,0.0000,1.1355,3.8607,5.0,0.144,100.45,98.3508,99.2504,98.051,N,N,,,LucasT,20211026.1,148.89,95.9691,1.551,Erin,20211026,20211026,LucasT,,Mina,Mason,Mason,,10/26/2021,1,10/26/2021,5a,5a,5a,5a,5a,5a,5a,1,1,5a,5381,,,,,1.021,0,0.254,-0.127,-0.254,0.0508,-0.508,0.1016
5382,172,12,7,74,12/8/2021,,,SG47,58-A,1.00,6/2/2021,EricH,Zander,HCS,HCS-142,9,1130,4935,3805,ET,11/23/2021,ET,13,110,25,d40g,2,11/23/2021,ET,7,11/30/2021,AW/LR,5.0850,2.0910,2.0410,2.1910,1.8520,1.8080,1.9850,340.0,AW,3096,AW,9.11,20211130,2650,W,0.0749,99.33,0.0000,0.6038,3.6604,4.3,0.135,99.7001,101.199,97.3013,99.1004,N,N,,,Mason,20211130.2,208.503,101.222,2.060,EricH,20211201,20211130,Erin,,Mina,Mason,Erin,,11/30/2021,0,12/1/2021,5a,5a,5a,5a,5a,5a,5a,1,1,5a,5382,,,,,1.029,0.1016,0.1524,-0.0254,-0.254,-0.0254,-0.1778,-0.1016
5383,173,12,8,,,failed 2021-12-16; 1/3 of block is dim; patchup; got overheated?,,SG47,58-A,0.90,6/2/2021,Nandini,Zander,HCS,HCS-137,6,1190,4900,3710,SA,10/28/2021,SA,12,110,25,d40g,2,10/28/2021,SA,49,12/16/2021,AW/LR,5.0400,2.0500,2.0150,2.1890,1.8150,1.7990,1.9940,332.6,AW,3044,AW,9.15,20211216,#NUM!,,,,,,,,,,,,,,,,,,#NUM!,#NUM!,,,,,,,,Erin,,,,#NUM!,#NUM!,#NUM!,8,5a,5b,#N/A,#N/A,#N/A,#N/A,FALSE,FALSE,#N/A,5383,,,,,1.004,-1.0414,-0.889,-0.6858,-0.3048,-0.9652,-0.4064,0.127
5384,174,12,7,59,8/19/2021,,45,SG47,58-A,1.00,6/2/2021,EricH,Mina,HCS,HCS-102,7,1180,4965,3785,SA,8/6/2021,JL,11,110,25,d40g,2.5,8/6/2021,LR,6,8/12/2021,AW/LR,5.0820,2.0790,2.0280,2.1900,1.8720,1.8100,1.9890,339.8,AW,3182,AW,9.36,20210812,2637,W,1.2369,98.84,0.2275,3.2234,7.6223,11.1,0.195,99.5502,96.8516,99.5502,99.4003,N,N,,,Mason,20210813,185.644,80.3389,2.311,Erin,20210812,20210813,Mason,,Erin,Erin,Erin,45C12,8/13/2021,1,8/12/2021,5a,5a,5a,5a,5a,5a,5a,1,1,5a,5384,4,5,C,12,1.024,0.0254,-0.1524,-0.3556,-0.2794,0.4826,-0.127,0
5385,175,12,7,71,11/9/2021,,,SG47,58-A,1.20,6/2/2021,Shanay,Zander,HCS,HCS-137,7,1190,5045,3855,SA,10/29/2021,ET,12,110,25,d40g,3,10/29/2021,ET,5,11/3/2021,AW/LR,5.0830,2.0750,2.0440,2.1850,1.8530,1.8150,1.9900,339.5,AW,3112,AW,9.17,20211103,2647,W,2.1364,99.21,0.0000,1.1334,2.1156,3.2,0.131,99.8501,98.3508,98.5007,100.15,N,N,,,LucasT,20211104.1,82.8232,56.1536,1.475,Vrishin,20211103.3,20211103,Mina,,Erin,Erin,LucasT,,11/4/2021,1,11/3/2021,5a,5a,5a,5a,5a,5a,5a,1,1,5a,5385,,,,,1.043,0.0508,-0.254,0.0508,-0.4064,0,0,0.0254
5386,176,12,7,71,11/9/2021,,,SG47,58-A,1.00,6/2/2021,Nandini,Nicholas,HCS,HCS-137,9,1135,4850,3715,SA,10/27/2021,SA,12,110,25,d40g,3,10/27/2021,ET,5,11/1/2021,AW/LR,5.0840,2.0850,2.0380,2.1850,1.8360,1.8050,1.9890,338.5,AW,3074,AW,9.08,20211101,2658,W,0.4123,99.63,0.0000,0.3762,3.3860,3.8,0.120,101.199,97.901,99.4003,100,N,N,,,Mason,20211102.1,97.1591,76.7565,1.266,LucasT,20211102,20211101,Mina,,Mina,Erin,Mason,,11/2/2021,1,11/2/2021,5a,5a,5a,5a,5a,5a,5a,1,1,5a,5386,,,,,1.005,0.0762,0,-0.1016,-0.4064,-0.4318,-0.254,0
5387,177,12,7,76,1/5/2022,,,SG47,58-A,0.90,6/2/2021,Shanay,Nicholas,HCS,HCS-145,9,1135,4905,3770,SA,12/15/2021,ET,15,110,25,d40g,2.5,12/15/2021,ET,3,12/18/2021,AW/LR,5.0810,2.0940,2.0460,2.2000,1.8560,1.8060,1.9920,341.5,AW,3108,AW,9.10,20211218,2650,W,0.3748,99.33,0.3019,99.6981,0.0000,100.0,0.132,98.9505,99.2504,99.2504,99.8501,N,N,,,Erin,20211218,165.92,110.208,1.506,Mason,20211220,20211218,Nicholas,,Mason,Erin,Erin,,12/18/2021,0,12/20/2021,5a,5a,5a,5a,5a,5a,5a,1,1,5a,5387,,,,,1.02,0,0.2286,0.1016,-0.0254,0.0762,-0.2286,0.0762
5388,178,12,7,66,10/6/2021,,,SG47,52-B,1.10,6/2/2021,EricH,LucasT,HCS,HCS-130,9,1135,4765,3630,SA,9/22/2021,SA,12,110,25,d40g,2.5,9/22/2021,ET,5,9/27/2021,AW/LR,5.0810,2.0900,2.0370,2.1770,1.8420,1.8060,1.9890,338.1,AW,3056,AW,9.04,20210927,2659,W,0.7497,99.66,0.0376,0.6769,3.1591,3.9,0.126,99.8501,99.5502,99.8501,99.4003,N,N,,,Mina,20210927,174.374,76.0449,2.293,Mina,20210927,20210927,Mina,,Mina,Mina,Mina,,9/27/2021,0,9/27/2021,5b,5a,5b,5a,5a,5a,5a,1,1,5a,5388,,,,,0.982,0,0.127,-0.127,-0.6096,-0.2794,-0.2286,0
5389,179,12,7,73,11/30/2021,,,SG47,52-B,2.00,6/2/2021,Fyodor,Nicholas,HCS,HCS-139,7,1170,4985,3815,SA,11/10/2021,ET,12,110,25,d40g,1.5,11/10/2021,ET,5,11/15/2021,AW/LR,5.0760,2.0730,2.0470,2.1950,1.8620,1.8170,1.9880,340.2,AW,3120,AW,9.17,20211115,2654,W,0.2249,99.48,0.0000,0.3768,3.1274,3.5,0.115,100.3,99.2504,99.4003,98.9505,N,N,,,Mason,20211116.1,109.513,76.1129,1.439,LucasT,20211116,20211115,Mina,,Caroline,LucasT,Mina,,11/16/2021,1,11/16/2021,5a,5a,5a,5a,5a,5a,5a,1,1,5a,5389,,,,,1.032,-0.127,-0.3048,0.127,-0.1524,0.2286,0.0508,-0.0254
5390,180,12,7,70,11/2/2021,,,SG47,52-B,1.00,6/2/2021,Nandini,Mina,HCS,HCS-135,10,1140,4855,3715,SA,10/20/2021,SA,12,110,25,d40g,2,10/20/2021,ET,6,10/26/2021,AW/LR,5.0790,2.1000,2.0430,2.1910,1.8490,1.8000,1.9880,339.9,AW,3088,AW,9.09,20211026,2659,W,2.4363,99.66,0.0376,1.7300,3.7984,5.6,0.143,100.9,98.051,99.8501,99.8501,N,N,,,LucasT,20211027,113.897,80.7857,1.410,Vrishin,20211027.1,20211027,LucasT,,Erin,EricH,Erin,,10/27/2021,1,10/27/2021,5a,5a,5a,5a,5a,5a,5a,1,1,5a,5390,,,,,1.005,-0.0508,0.381,0.0254,-0.254,-0.1016,-0.381,-0.0254
5391,181,12,7,70,11/2/2021,,,SG47,52-B,1.20,6/2/2021,Shanay,Nicholas,HCS,HCS-136,8,1145,4890,3745,SA,10/25/2021,ET,12,110,25,d40g,2,10/25/2021,ET,3,10/28/2021,AW/LR,5.0800,2.0740,2.0400,2.1850,1.8150,1.7860,1.9890,336.2,AW,3044,AW,9.05,20211028,2635,W,2.2863,98.76,0.5313,99.3548,0.0759,100.0,0.143,99.7001,97.0015,98.8006,99.5502,N,N,,,Erin,20211028.4,157.685,85.7747,1.838,Erin,20211028,20211028,Erin,,Erin,EricH,EricH,,10/28/2021,0,10/28/2021,5b,5a,5b,5a,5a,5a,5a,1,1,5a,5391,,,,,1.013,-0.0254,-0.2794,-0.0508,-0.4064,-0.9652,-0.7366,0
5392,182,12,7,54,7/13/2021,,39,SG47,58-A,0.80,6/2/2021,Nur/Nandini,Fyodor,HCS,HCS-95,6,1190,4895,3705,CC,6/28/2021,JL,11,110,25,d40g,2,6/28/2021,LR,4,7/2/2021,AW/LR,5.0740,2.0750,2.0320,2.1950,1.8540,1.7950,1.9920,338.5,AW,3070,AW,9.07,20210702,2629,W,1.3493,98.54,0.2282,2.8908,5.0970,8.2,0.178,99.4003,98.051,97.6012,99.1004,N,N,,,Mason,20210702,229.495,122.318,1.876,Mina,20210706,20210702,Mason,,Erin,Erin,Erin,39B12,7/2/2021,0,7/6/2021,5a,5a,5a,5a,5a,5a,5a,1,1,5a,5392,3,9,B,12,1.002,-0.1778,-0.254,-0.254,-0.1524,0.0254,-0.508,0.0762
5393,183,12,8,,,died in machining,,SG47,52-B,1.10,6/2/2021,EricH,Nicholas,HCS,HCS-103,6,1190,4955,3765,JL,8/12/2021,JL,12,110,25,d40g,5,8/12/2021,LR,6,8/18/2021,,,,,,,,,0.0,,,,#DIV/0!,,,,,,,,,,,,,,,,,,,,,,,,,,,,,,,,,#NUM!,#NUM!,#NUM!,8,#DIV/0!,8,#N/A,#N/A,#N/A,#N/A,FALSE,FALSE,#N/A,5393,,,,,1.018,-129.0574,-52.959,-51.8668,-55.9054,-47.0662,-46.101,-50.5206
5394,184,12,7,73,11/30/2021,,,SG47,58-A,1.08,6/3/2021,Nicholas,Zander,HCS,HCS-141,9,1130,4855,3725,SA,11/18/2021,ET,13,110,25,d40g,2,11/18/2021,ET,5,11/23/2021,AW/LR,5.0710,2.0840,2.0080,2.1950,1.8550,1.7970,1.9860,337.3,AW,3052,AW,9.05,20211123,2646,W,0.2998,99.18,0.0378,1.1338,5.1020,6.3,0.155,99.4003,98.9505,99.4003,98.9505,N,N,,,Mason,20211123.3,171.924,104.915,1.639,Mason,20211123.2,20211123,Nicholas,,Mason,Mason,Mason,,11/23/2021,0,11/23/2021,5b,5a,5b,5a,5a,5a,5a,1,1,5a,5394,,,,,1.008,-0.254,-0.0254,-0.8636,-0.1524,0.0508,-0.4572,-0.0762
5395,185,12,7,70,11/2/2021,,,SG47,58-A,2.25,6/3/2021,Fyodor,Nicholas,HCS,HCS-136,7,1185,5055,3870,SA,10/21/2021,ET,12,110,25,d40g,2,10/21/2021,SA,5,10/26/2021,AW/LR,5.0810,2.0620,2.0370,2.1830,1.8180,1.7940,1.9860,335.6,AW,3078,AW,9.17,20211026,2654,W,1.7617,99.48,0.1884,1.9970,4.5592,6.7,0.166,100.45,99.1004,98.9505,99.4003,N,N,,,LucasT,20211027,91.8238,80.7857,1.137,Vrishin,20211027.1,20211027,LucasT,,Erin,EricH,Erin,,10/27/2021,1,10/27/2021,5b,5a,5b,5a,5a,5a,5a,1,1,5a,5395,,,,,1.047,0,-0.5842,-0.127,-0.4572,-0.889,-0.5334,-0.0762
5396,186,12,7,66,10/6/2021,,,SG47,58-A,0.75,6/3/2021,LucasT,Mina,HCS,HCS-129,8,1165,4870,3705,SA,9/20/2021,ET,12,110,25,d40g,2,9/20/2021,ET,7,9/27/2021,AW/LR,5.0820,2.1000,2.0460,2.1940,1.8340,1.7810,1.9930,339.4,AW,3086,AW,9.09,20210927,2662,W,0.0750,99.78,0.0000,0.2630,3.9820,4.2,0.125,99.7001,99.7001,100,99.7001,N,N,,,LucasT,20210928.1,146.097,98.1457,1.489,Mason,20210928,20210928,LucasT,,Mina,Mason,Mason,,9/28/2021,1,9/28/2021,5b,5a,5b,5a,5a,5a,5a,1,1,5a,5396,,,,,1.002,0.0254,0.381,0.1016,-0.1778,-0.4826,-0.8636,0.1016
5397,187,12,7,66,10/6/2021,,,SG47,58-A,0.83,6/3/2021,Nicholas,LucasT,HCS,HCS-130,10,1140,4860,3720,SA,9/23/2021,ET,12,110,25,d40g,3,9/23/2021,SA,8,10/1/2021,AW/LR,5.0790,2.0950,2.0440,2.1990,1.8700,1.8160,1.9880,341.9,AW,3086,AW,9.03,20211001,2663,W,0.0750,99.81,0.0000,0.3004,1.9527,2.3,0.102,101.199,98.2009,99.8501,100,N,N,,,Mina,20211001.2,147.855,96.8423,1.527,Vrishin,20211001.2,20211001,Mina,,Erin,Mina,Mina,,10/1/2021,0,10/1/2021,5a,5a,5a,5a,5a,5a,5a,1,1,5a,5397,,,,,1.006,-0.0508,0.254,0.0508,-0.0508,0.4318,0.0254,-0.0254
5398,188,12,7,76,1/5/2022,,,SG47,52-B,0.80,6/3/2021,EricH,Nicholas,HCS,HCS-144,6,1185,4870,3685,SA,12/8/2021,SA,15,110,25,d40g,5.5,12/10/2021,ET,4,12/14/2021,AW/LR,5.0810,2.0810,2.0370,2.1910,1.8420,1.7930,1.9900,338.4,AW,3010,AW,8.89,20211214,2638,W,1.6492,98.88,0.2654,2.8431,6.0273,9.1,0.181,100.3,97.3013,99.2504,98.6507,N,N,,,LucasT,20211215.1,169.322,109.793,1.542,Erin,20211215.1,20211215,Erin,,Erin,LucasT,Erin,,12/15/2021,1,12/15/2021,5b,5a,5b,5a,5a,5a,5a,1,1,5a,5398,,,,,0.997,0,-0.1016,-0.127,-0.254,-0.2794,-0.5588,0.0254
5399,189,12,7,74,12/8/2021,,,SG47,58-A,0.36,6/3/2021,Erin,Nicholas,HCS,HCS-129,10,1140,4890,3750,SA,9/20/2021,ET,12,110,25,d40g,2,9/20/2021,ET,77,12/6/2021,AW/LR,5.0520,2.1000,2.0270,2.1940,1.8440,1.7830,2.0010,337.7,AW,3062,AW,9.07,20211206,2617,W,0.8246,98.09,0.2293,1.6049,3.0187,4.9,0.147,97.6012,97.7511,99.7001,97.3013,N,N,,,Mina,20211206,149.674,139.105,1.076,Mina,20211206.1,20211206,Mina,,Caroline,Mina,Mina,,12/6/2021,0,12/6/2021,5b,5a,5b,5a,5a,5a,5a,1,1,5a,5399,,,,,1.014,-0.7366,0.381,-0.381,-0.1778,-0.2286,-0.8128,0.3048
5400,190,12,7,71,11/9/2021,,,SG47,58-A,1.00,6/3/2021,Mina,EricH,HCS,HCS-137,8,1145,4920,3775,SA,11/1/2021,ET,12,110,25,d40g,2.5,11/1/2021,ET,3,11/4/2021,AW/LR,5.0830,2.0780,2.0450,2.1940,1.8230,1.7900,1.9910,338.2,AW,3078,AW,9.10,20211104,2662,W,0.2249,99.78,0.0376,1.6153,3.3809,5.0,0.143,101.349,98.2009,100,99.5502,N,N,,,Nicholas,20211104.5,157.872,129.35,1.221,Nicholas,20211104,20211104,Nichoas,,Erin,Erin,Erin,,11/4/2021,0,11/4/2021,5b,5a,5b,5a,5a,5a,5a,1,1,5a,5400,,,,,1.021,0.0508,-0.1778,0.0762,-0.1778,-0.762,-0.635,0.0508
5401,191,12,7,75,12/15/2021,,,SG47,58-A,2.00,6/3/2021,Fyodor,EricH,HCS,HCS-143,7,1175,5030,3855,SA,11/30/2021,ET,13,110,25,d40g,2,11/30/2021,ET,8,12/8/2021,AW/LR,5.0800,2.0840,2.0370,2.1930,1.8640,1.7990,1.9880,339.7,AW,3110,AW,9.16,20211208,2644,W,1.4617,99.10,0.0378,0.6430,3.2148,3.9,0.126,100.6,97.7511,99.4003,98.6507,N,N,,,Erin,20211209.2,105.417,94.649,1.114,Erin,20211209.1,20211209,Erin,,Caroline,Erin,Erin,,12/9/2021,1,12/9/2021,5a,5a,5a,5a,5a,5a,5a,1,1,5a,5401,,,,,1.043,-0.0254,-0.0254,-0.127,-0.2032,0.2794,-0.4064,-0.0254
5402,192,12,7,70,11/2/2021,,,SG47,58-A,0.75,6/3/2021,Zander,EricH,HCS,HCS-136,6,1190,4970,3780,SA,10/25/2021,ET,12,110,25,d40g,3,10/25/2021,ET,3,10/28/2021,AW/LR,5.0780,2.0590,2.0080,2.1920,1.8220,1.7920,1.9860,334.8,AW,3048,AW,9.10,20211028,2653,W,2.8486,99.44,0.0377,3.5055,93.4037,96.9,0.117,100.6,98.2009,99.4003,99.5502,N,N,,,Erin,20211028.4,168.57,85.7747,1.965,Erin,20211028,20211028,Erin,,Erin,EricH,EricH,,10/28/2021,0,10/28/2021,5b,5a,5b,5a,5a,5a,5a,1,1,5a,5402,,,,,1.022,-0.0762,-0.6604,-0.8636,-0.2286,-0.7874,-0.5842,-0.0762
5403,193,12,7,54,7/13/2021,,43,SG47,52-B,0.80,6/3/2021,EricH,Zander,HCS,HCS-93,8,1155,4810,3655,VM,6/18/2021,SA,11,110,25,d40g,1.5,6/18/2021,ET,14,7/2/2021,AW/LR,5.0840,2.1000,2.0390,2.1950,1.8540,1.7990,1.9880,340.5,AW,3144,AW,9.23,20210702,2663,W,1.8366,99.81,0.0000,1.3519,4.4311,5.8,0.147,100.3,99.1004,100,99.8501,N,N,,,Mason,20210702,176.237,122.318,1.441,Mina,20210706,20210702,Mason,,Erin,Erin,Erin,43B12,7/2/2021,0,7/6/2021,5a,5a,5a,5a,5a,5a,5a,1,1,5a,5403,4,3,B,12,0.989,0.0762,0.381,-0.0762,-0.1524,0.0254,-0.4064,-0.0254
