Repository: masonrh2/sphenix_cosmics

File: files/blocks_13-64.csv (part 47 of 56)
 DBN,Don't edit Block occurance,BL,Status,BNL shipment,Shipping date,Comment,Sector,Fiber type,Fiber batch,Filling time (h),FF date,Filled by,Checked by,W powder,W bucket number,Mold number,Empty mold (g),Filled mold (g),W filling mass (g),fibers loaded by,W filling date,W filled by,Epoxy batch,Resin mass (g),Hardener mass (g),potting notes,Epoxy filling time (min),Epoxy filling date,Epoxy preparer,Delta Mach-Pot,Machining date,Machined by,L (in),BT (in),BB (in),BH (in),ST (in),SB (in),SH (in),Volume (mL),Measured by,Mass (g),Measured by,Density(g/mL),Tested on,# Fibers N,Good end,ABS N-W (%),# Fibers / # Holes (%),10-15(%),15-50(%),50-75(%),r75 (%),R,T1(BL) Fiber %,T2(BR) Fiber %,T3(TL) Fiber %,T4(TR) Fiber %, missing row?,13 connected holes?,FOM_N,FOM_I,Tested by,Tested on,Scintillation (mV),Calibration (mV),Ratio (Calibrated Twice),Tested by,Tested on,Natural Pictures,Tested by,Retouch,Density Result Checked?,Light Checked?,Natural Pictures checked?,Sector ID (SSBBR),LT M/D/YYYY,Days Mach-LT,Scint M/D/YYYY,Block Grade,De,Di,LT,LTQ,Vi,Sci,Pic,X,LT-all,DBN,S-left,S-right,column,row,relative W weight,Δ(L) [mm],Δ(BT) [mm],Δ(BB) [mm],Δ(BH) [mm],Δ(ST) [mm],Δ(SB) [mm],Δ(SH) [mm]
5404,194,12,7,76,1/5/2022,,,SG47,58-A,0.60,6/3/2021,LucasT,Zander,HCS,HCS-145,10,1140,4900,3760,ET,12/17/2021,ET,12,110,25,d40g,6,12/17/2021,ET,3,12/20/2021,AW/LR,5.0850,2.1000,2.0360,2.1950,1.8410,1.7940,1.9920,340.0,AW,3094,AW,9.10,20211220,2639,W,1.4992,98.91,0.3789,1.9326,4.3198,6.6,0.170,100.15,97.901,98.5007,99.1004,N,N,,,Mason,20211220.1,205.427,113.031,1.817,Mina,20211220.2,20211220,Mason,,Mason,Mason,Mason,,12/20/2021,0,12/20/2021,5b,5a,5b,5a,5a,5a,5a,1,1,5a,5404,,,,,1.017,0.1016,0.381,-0.1524,-0.1524,-0.3048,-0.5334,0.0762
5405,195,12,7,58,8/11/2021,,47,SG47,58-A,0.36,6/3/2021,Erin,Zander,HCS,HCS-101,9,1135,4920,3785,CC,7/30/2021,JL,11,110,25,d40g,2,7/30/2021,SA,6,8/5/2021,AW/LR,5.0810,2.0870,2.0180,2.1850,1.8480,1.7960,1.9890,337.6,AW,3136,AW,9.29,20210805,2656,W,0.8995,99.55,0.1130,2.4096,5.7605,8.3,0.167,101.349,98.5007,99.1004,99.2504,N,N,,,Mason,20210810,168.393,118.007,1.427,Erin,20210809,20210806,Adin,,Adin,Erin,Mason,47A12,8/10/2021,5,8/9/2021,5b,5a,5b,5a,5a,5a,5a,1,1,5a,5405,4,7,A,12,1.024,0,0.0508,-0.6096,-0.4064,-0.127,-0.4826,0
5406,196,12,7,76,1/5/2022,,,SG47,58-A,0.32,6/3/2021,Erin,Zander,HCS,HCS-144,7,1175,5025,3850,SA,12/10/2021,ET,15,110,25,d40g,2,12/11/2021,ET,4,12/15/2021,AW/LR,5.0810,2.0940,2.0560,2.1970,1.8500,1.7760,1.9980,340.7,AW,3070,AW,9.01,20211215,2622,W,0.4123,98.28,0.0763,0.9535,3.7376,4.8,0.146,98.9505,98.3508,98.6507,97.1514,N,N,,,LucasT,20211216.3,227.705,118.767,1.917,Mason,20211216,20211216.2,Nicholas,,Erin,Erin,Erin,,12/16/2021,1,12/16/2021,5b,5a,5b,5a,5a,5a,5a,1,1,5a,5406,,,,,1.041,0,0.2286,0.3556,-0.1016,-0.0762,-0.9906,0.2286
5407,197,12,7,61,9/1/2021,,,SG47,58-A,0.75,6/3/2021,Zander,EricH,HCS,HCS-104,7,1185,4780,3595,JL,8/23/2021,ET,12,110,25,d40g,2,8/23/2021,ET,3,8/26/2021,AW/LR,5.0790,2.0800,2.0430,2.1890,1.8470,1.7990,1.9910,338.9,AW,2968,AW,8.76,20210826,2633,W,0.8621,98.69,0.0760,1.2913,6.3806,7.7,0.152,99.2504,98.3508,97.7511,99.4003,N,N,,,LucasT,20210830.1,152.69,85.3379,1.789,Mina,20210827.3,20210830,Caroline,,Erin,Caroline,Caroline,,8/30/2021,4,8/27/2021,5b,5b,5a,5a,5a,5a,5a,1,1,5a,5407,,,,,0.972,-0.0508,-0.127,0.0254,-0.3048,-0.1524,-0.4064,0.0508
5408,198,12,8,,,failed 2021-12-16; 1/3 of block is dim; patchup; got overheated?,,SG47,52-B,1.00,6/3/2021,EricH,Zander,HCS,HCS-139,8,1145,4770,3625,SA,11/8/2021,SA,12,110,25,d40g,1.5,11/8/2021,ET,38,12/16/2021,AW/LR,5.0580,2.0830,2.0420,2.1750,1.8250,1.7980,1.9980,336.0,AW,2996,AW,8.92,20211216,#NUM!,,,,,,,,,,,,,,,,,,#NUM!,#NUM!,,,,,,,,Erin,,,,#NUM!,#NUM!,#NUM!,8,5a,5b,#N/A,#N/A,#N/A,#N/A,FALSE,FALSE,#N/A,5408,,,,,0.981,-0.5842,-0.0508,0,-0.6604,-0.7112,-0.4318,0.2286
5409,199,12,7,52,6/29/2021,,41,SG47,58-A,1.00,6/3/2021,Nandini,Zander,HCS,HCS-93,7,1170,4905,3735,CC,6/16/2021,GP,11,110,25,d40g,2,6/16/2021,SA,5,6/21/2021,AW/LR,5.0820,2.0740,2.0270,2.1890,1.8510,1.7870,1.9790,336.9,AW,3174,AW,9.42,20210621,2651,W,1.4243,99.36,0.0754,1.1317,2.9046,4.1,0.137,99.1004,99.8501,99.5502,98.9505,N,N,,,Zander,20210621.1,199.751,132.143,1.512,Erin,20210621.1,20210621,Zander,,Adin,Erin,Erin,41B12,6/21/2021,0,6/21/2021,5b,5a,5b,5a,5a,5a,5a,1,1,5a,5409,4,1,B,12,1.01,0.0254,-0.2794,-0.381,-0.3048,-0.0508,-0.7112,-0.254
5410,200,12,7,60,8/25/2021,,45,SG47,58-A,0.36,6/3/2021,Erin,Zander,HCS,HCS-103,9,1135,4970,3835,JL,8/16/2021,AW,12,110,25,d40g,2,8/16/2021,LR,4,8/20/2021,AW/LR,5.0780,2.1000,2.0340,2.1950,1.8710,1.8050,1.9900,341.0,AW,3182,AW,9.33,20210820,2663,W,0.3748,99.81,0.0376,99.9249,0.0376,100.0,0.096,102.099,98.6507,99.7001,98.8006,N,N,,,Erin,20210824,145.302,89.3811,1.626,Mason,20210824.2,20210824,Erin,,Caroline,Mason,Mason,45B12,8/24/2021,4,8/24/2021,5a,5a,5a,5a,5a,5a,5a,1,1,5a,5410,4,5,B,12,1.037,-0.0762,0.381,-0.2032,-0.1524,0.4572,-0.254,0.0254
5411,201,12,7,72,11/16/2021,,,SG47,58-A,0.66,6/3/2021,LucasT,Zander,HCS,HCS-139,9,1135,4925,3790,SA,11/5/2021,ET,12,110,25,d40g,2.5,11/5/2021,ET,5,11/10/2021,AW/LR,5.0820,2.0810,2.0250,2.1920,1.8570,1.7980,1.9850,338.5,AW,3072,AW,9.08,20211110,2655,W,1.5367,99.51,0.0753,0.4896,3.6535,4.2,0.129,100.6,98.5007,99.4003,99.5502,N,N,,,Mina,20211110,112.559,56.7941,1.982,Vrishin,20211110.2,20211111,LucasT,,Erin,Mina,Erin,,11/10/2021,0,11/10/2021,5a,5a,5a,5a,5a,5a,5a,1,1,5a,5411,,,,,1.025,0.0254,-0.1016,-0.4318,-0.2286,0.1016,-0.4318,-0.1016
5412,202,12,7,58,8/11/2021,,43,SG47,58-A,0.75,6/3/2021,Zander,EricH,HCS,HCS-101,6,1175,4995,3820,GP,7/28/2021,JL,11,110,25,d40g,2,7/28/2021,SA,6,8/3/2021,AW/LR,5.0800,2.1000,2.0240,2.1860,1.8700,1.8140,1.9900,340.3,AW,3174,AW,9.33,20210803,2629,W,1.6491,98.54,1.4454,98.5165,0.0000,100.0,0.129,98.2009,97.6012,99.2504,99.1004,N,N,,,LucasT,20210804.1,161.643,93.4416,1.730,Mina,20210804,20210805,LucasT,,Erin,Erin,Adin,43A12,8/4/2021,1,8/4/2021,5a,5a,5a,5a,5a,5a,5a,1,1,5a,5412,4,3,A,12,1.033,-0.0254,0.381,-0.4572,-0.381,0.4318,-0.0254,0.0254
5413,203,12,7,69,10/27/2021,,,SG47,58-A,1.00,6/3/2021,Mina,Caroline,HCS,HCS-134,6,1180,4855,3675,SA,10/15/2021,SA,12,110,25,d40g,2.5,10/15/2021,ET,5,10/20/2021,LR,5.0710,2.0830,2.0220,2.2010,1.8520,1.7910,1.9900,338.4,LR,3054,LR,9.03,20211020,2640,W,1.9115,98.95,0.3030,1.2500,5.3030,6.9,0.157,99.8501,96.5517,99.7001,99.7001,N,N,,,LucasT,20211021.1,102.626,59.3318,1.730,Vrishin,20211020.2,20211020,Mina,,Erin,Erin,Erin,,10/21/2021,1,10/20/2021,5b,5a,5b,5a,5a,5a,5a,1,1,5a,5413,,,,,0.994,-0.254,-0.0508,-0.508,0,-0.0254,-0.6096,0.0254
5414,204,12,7,76,1/5/2022,,,SG47,52-B,1.00,6/3/2021,EricH,Zander,HCS,HCS-130,6,1190,4860,3670,WW,9/21/2021,SA,12,110,25,d40g,2,9/21/2021,SA,86,12/16/2021,AW/LR,5.0420,2.0920,2.0340,2.1820,1.8450,1.7980,1.9910,335.8,AW,3006,AW,8.95,20211216,2604,W,1.3493,97.60,1.3057,98.6943,0.0000,100.0,0.125,96.5517,97.7511,98.6507,97.4513,N,N,,,Caroline,20211216.6,159.132,116.513,1.366,Caroline,20211216.4,20211217,Mason,,Erin,Erin,Mason,,12/16/2021,0,12/16/2021,5b,5a,5b,5b,5a,5a,5a,1,1,5b,5414,,,,,0.993,-0.9906,0.1778,-0.2032,-0.4826,-0.2032,-0.4318,0.0508
5415,205,12,8,,,Failed Sep 22 2021 too many patches,,SG47,58-A,0.36,6/3/2021,Erin,Zander,HCS,HCS-92,8,1145,4890,3745,VM,6/14/2021,VM,11,110,25,d40g,2,6/14/2021,SA,100,9/22/2021,,,,,,,,,0.0,,,,#DIV/0!,,,,,,,,,,,,,,,,,,,,,,,,,,,,,,,,,#NUM!,#NUM!,#NUM!,8,#DIV/0!,8,#N/A,#N/A,#N/A,#N/A,FALSE,FALSE,#N/A,5415,,,,,1.013,-129.0574,-52.959,-51.8668,-55.9054,-47.0662,-46.101,-50.5206
5416,206,12,7,58,8/11/2021,,44,SG47,58-A,1.00,6/3/2021,Nandini,Zander,HCS,HCS-100,8,1145,4645,3500,GP,7/27/2021,SA,11,110,25,d40g,1.5,7/27/2021,SA,6,8/2/2021,AW/LR,5.0840,2.0850,2.0270,2.1800,1.8540,1.8020,1.9900,338.3,AW,3056,AW,9.03,20210802,2654,W,0.7497,99.48,0.0000,0.2261,2.6752,2.9,0.100,100.3,98.3508,99.7001,99.5502,N,N,,,Mina,20210803.2,163.412,102.979,1.587,Erin,20210803,20210803,Mina,,Erin,Erin,Erin,44B12,8/3/2021,1,8/3/2021,5b,5a,5b,5a,5a,5a,5a,1,1,5a,5416,4,4,B,12,0.947,0.0762,0,-0.381,-0.5334,0.0254,-0.3302,0.0254
5417,207,12,7,66,10/6/2021,,,SG47,58-A,2.00,6/3/2021,Fyodor,EricH,HCS,HCS-129,9,1130,4860,3730,SA,9/20/2021,ET,12,110,25,d40g,2.5,9/20/2021,ET,7,9/27/2021,AW/LR,5.0810,2.0900,2.0350,2.1870,1.8450,1.8000,1.9880,338.7,AW,3072,AW,9.07,20210927,2666,W,0.1499,99.93,0.0000,0.1875,1.0128,1.2,0.110,100,99.8501,99.8501,100,N,N,,,LucasT,20210928.1,152.699,98.1457,1.556,Mason,20210928,20210928,LucasT,,Mina,Mason,Mason,,9/28/2021,1,9/28/2021,5a,5a,5a,5a,5a,5a,5a,1,1,5a,5417,,,,,1.009,0,0.127,-0.1778,-0.3556,-0.2032,-0.381,-0.0254
5418,208,12,7,65,9/29/2021,,,SG47,58-A,0.90,6/3/2021,Nandini,EricH,HCS,HCS-129,9,1130,4890,3760,WW,9/16/2021,SA,12,110,25,d40g,2,9/16/2021,SA,6,9/22/2021,AW/LR,5.0840,2.0970,2.0410,2.1930,1.8650,1.8050,1.9870,341.0,AW,3108,AW,9.12,20210922,2657,W,1.6117,99.59,0.0376,2.0700,3.9895,6.1,0.147,99.8501,98.9505,99.5502,100,N,N,,,LucasT,20210923,119.827,89.2522,1.343,Mina,20210922.1,20210923,LucasT,,Mason,Mason,Mason,,9/23/2021,1,9/22/2021,5a,5a,5a,5a,5a,5a,5a,1,1,5a,5418,,,,,1.017,0.0762,0.3048,-0.0254,-0.2032,0.3048,-0.254,-0.0508
5419,209,12,7,61,9/1/2021,Cannot find! Was tested and checked and then disappeared after the photographers came. It showed up again Aug 26,45,SG47,52-B,0.60,6/3/2021,EricH,Erin,HCS,HCS-95,9,1130,4865,3735,CC,6/29/2021,JL,11,110,25,d40g,1.5,6/29/2021,SA,58,8/26/2021,AW/LR,5.0660,2.0750,2.0370,2.1840,1.8220,1.7930,1.9950,336.1,AW,3010,AW,8.96,20210826,2658,W,2.3988,99.63,0.0752,0.8653,5.9443,6.9,0.141,100.15,99.4003,100,98.9505,N,N,,,LucasT/Erin,20210827.1,131.247,91.364,1.437,Mason,20210831.1,20210827,Erin,,Erin,Mina/Caroline,Mina/Caroline,45A12,8/27/2021,1,8/31/2021,5b,5a,5b,5a,5a,5a,5a,1,1,5a,5419,4,5,A,12,1.01,-0.381,-0.254,-0.127,-0.4318,-0.7874,-0.5588,0.1524
5420,210,12,7,52,6/29/2021,,40,SG47,58-A,2.75,6/3/2021,Fyodor,LucasT,HCS,HCS-92,9,1135,4850,3715,VM,6/15/2021,ET,11,110,25,d40g,1.5,6/15/2021,ET,6,6/21/2021,AW/LR,5.0850,2.0990,2.0370,2.1920,1.8540,1.7950,1.9870,340.0,AW,3106,AW,9.14,20210621,2658,W,0.1125,99.63,0.1129,1.6178,6.7720,8.5,0.174,98.9505,100.3,99.7001,99.5502,N,N,,,Zander,20210621,168.275,102.117,1.648,Erin,20210621.2,20210621,Zander,,Adin,Erin,Erin,40C12,6/21/2021,0,6/21/2021,5a,5a,5a,5a,5a,5a,5a,1,1,5a,5420,4,0,C,12,1.005,0.1016,0.3556,-0.127,-0.2286,0.0254,-0.508,-0.0508
5421,211,12,7,57,8/4/2021,,44,SG47,52-B,1.00,6/3/2021,EricH,LucasT,HCS,HCS-98,6,1135,4705,3570,CC,7/16/2021,CC,11,110,25,d40g,1.5,7/16/2021,SA,10,7/26/2021,AW/LR,5.0810,2.0730,2.0410,2.1840,1.8540,1.7860,1.9850,337.5,AW,3110,AW,9.22,20210726,2663,W,1.4243,99.81,0.0751,0.7886,4.6940,5.6,0.133,100.45,99.4003,99.5502,99.8501,N,N,,,Mina,20210727,74.2354,64.4312,1.152,EricH,20210727,20210728,Mina,,Mason,Mason,Mason,44C12,7/27/2021,1,7/27/2021,5b,5a,5b,5a,5a,5a,5a,1,1,5a,5421,4,4,C,12,0.966,0,-0.3048,-0.0254,-0.4318,0.0254,-0.7366,-0.1016
5422,212,12,8,,,side fibers machined 20211025 dead,,SG47,58-A,1.00,6/3/2021,Nandini,Mina,HCS,HCS-135,8,1145,4795,3650,SA,10/18/2021,SA,12,110,25,d40g,2,10/18/2021,ET,4,10/22/2021,LR,5.0820,2.0760,2.0410,2.1890,1.8150,1.7900,1.9850,336.7,LR,3026,LR,8.99,20211022,2634,W,0.7871,98.73,0.1898,0.6074,2.3918,3.2,0.124,99.8501,98.8006,97.4513,98.8006,N,Y,,,Mina,20211022.1,192.769,100.449,1.919,Mina,20211022,20211022,Mina,,Mina,Mina,Mina,,10/22/2021,0,10/22/2021,8,5a,5b,5a,5a,8,5a,1,1,8,5422,,,,,0.987,0.0254,-0.2286,-0.0254,-0.3048,-0.9652,-0.635,-0.1016
5423,213,12,7,65,9/29/2021,,,SG47,58-A,1.20,6/3/2021,EricH,Fyodor,HCS,HCS-128,8,1150,4835,3685,JL,9/15/2021,SA,12,110,25,d40g,4,9/15/2021,ET,7,9/22/2021,AW/LR,5.0900,2.0790,2.0390,2.1830,1.8490,1.7800,1.9890,338.0,AW,3060,AW,9.05,20210922,2646,W,0.6747,99.18,0.0378,1.0582,4.3084,5.4,0.135,98.9505,99.1004,99.4003,99.2504,N,N,,,LucasT,20210923,109.828,89.2522,1.231,Mina,20210922.1,20210923,LucasT,,Mason,Mason,Mason,,9/23/2021,1,9/22/2021,5b,5a,5b,5a,5a,5a,5a,1,1,5a,5423,,,,,0.997,0.2286,-0.1524,-0.0762,-0.4572,-0.1016,-0.889,0
5424,214,12,7,51,6/22/2021,,39,SG47,58-A,0.50,6/4/2021,LucasT,Erin,HCS,HCS-91,8,1140,4875,3735,VM,6/8/2021,JL,11,110,25,d40g,1.5,6/8/2021,SA,6,6/14/2021,AW/LR,5.0810,2.0740,2.0200,2.1870,1.8480,1.8000,1.9920,337.7,AW,3080,AW,9.12,20210614,2657,W,1.7991,99.59,0.0000,1.2044,3.8389,5.0,0.136,99.1004,99.5502,99.8501,99.8501,N,N,,,Zander,20210615,166.052,132.664,1.252,Zander,20210614.3,20210615,Zander,,Erin,Mina,Erin,39A12,6/15/2021,1,6/14/2021,5b,5a,5b,5a,5a,5a,5a,1,1,5a,5424,3,9,A,12,1.01,0,-0.2794,-0.5588,-0.3556,-0.127,-0.381,0.0762
5425,215,12,7,69,10/27/2021,,,SG47,58-A,0.66,6/4/2021,LucasT,Nandini,HCS,HCS-134,9,1140,4840,3700,SA,10/13/2021,SA,12,110,25,d40g,3,10/13/2021,ET,5,10/18/2021,LR,5.0810,2.0880,2.0350,2.1830,1.8490,1.8100,1.9910,339.1,LR,3086,LR,9.10,20211018,2662,W,0.2249,99.78,0.0751,0.1878,2.7799,3.0,0.111,101.649,98.051,99.7001,99.7001,N,N,,,LucasT,20211019.1,168.767,113.103,1.492,Mason,20211019.1,20211019,LucasT,,Caroline,Erin,Erin,,10/19/2021,1,10/19/2021,5a,5a,5a,5a,5a,5a,5a,1,1,5a,5425,,,,,1.001,0,0.0762,-0.1778,-0.4572,-0.1016,-0.127,0.0508
5426,216,12,7,55,7/21/2021,,41,SG47,59-A,0.38,6/4/2021,Erin,LucasT,HCS,HCS-96,9,1135,4825,3690,CC,7/6/2021,GP,11,110,25,d40g,1.5,7/6/2021,SA,3,7/9/2021,AW/LR,5.0820,2.0800,2.0380,2.1800,1.8500,1.8120,1.9900,338.7,AW,3162,AW,9.34,20210709,2659,W,0.1874,99.66,0.0376,0.3761,4.3249,4.7,0.133,99.7001,99.4003,99.7001,99.8501,N,N,,,Mina,20210714,188.245,117.493,1.602,Mina,20210713.1,20210713,Erin,,Erin,Erin,Mina,41A12,7/14/2021,5,7/13/2021,5b,5a,5b,5a,5a,5a,5a,1,1,5a,5426,4,1,A,12,0.998,0.0254,-0.127,-0.1016,-0.5334,-0.0762,-0.0762,0.0254
5427,217,12,7,65,9/29/2021,,,SG47,59-A,1.00,6/4/2021,Zander,Nandini,HCS,HCS-129,6,1185,4855,3670,SA,9/17/2021,SA,12,110,25,d40g,2,9/17/2021,SA,5,9/22/2021,AW/LR,5.0910,2.0880,2.0340,2.1750,1.8300,1.7800,1.9890,336.8,AW,3040,AW,9.03,20210922,2649,W,3.2984,99.29,0.0000,1.3968,3.3220,4.7,0.128,98.8006,99.4003,99.2504,99.7001,N,N,,,Erin,20210922.4,145.656,90.2944,1.613,Vrishin,20210924.2,20210922,Erin,,Mason,LucasT,LucasT,,9/22/2021,0,9/24/2021,5b,5a,5b,5a,5a,5a,5a,1,1,5a,5427,,,,,0.993,0.254,0.0762,-0.2032,-0.6604,-0.5842,-0.889,0
5428,218,12,7,52,6/29/2021,58-A/59-A,40,SG47,58-A,2.25,6/4/2021,Fyodor,Nandini,HCS,HCS-94,9,1130,4815,3685,SA,6/21/2021,GP,11,110,25,d40g,2,6/21/2021,SA,4,6/25/2021,AW/LR,5.0840,2.0790,2.0350,2.1890,1.8270,1.7930,1.9890,337.6,AW,3166,AW,9.38,20210625,2665,W,0.6747,99.89,0.0375,0.2627,4.3152,4.6,0.125,99.8501,100,99.8501,99.8501,N,N,,,Zander,20210628,180.205,117.455,1.534,Erin,20210625,20210628,Zander,,Adin,Erin,Erin,40D12,6/28/2021,3,6/25/2021,5b,5a,5b,5a,5a,5a,5a,1,1,5a,5428,4,0,D,12,0.997,0.0762,-0.1524,-0.1778,-0.3048,-0.6604,-0.5588,0
5429,163,11,7,75,12/15/2021,,,SG47,51-A,0.66,6/4/2021,LucasT,Nandini,HCS,HCS-143,7,1155,4890,3735,SA,11/30/2021,ET,13,110,25,d40g,2.5,11/30/2021,ET,8,12/8/2021,AW/LR,5.0820,2.0720,2.0510,2.1760,1.8310,1.8210,1.9890,338.1,AW,3046,AW,9.01,20211208,2621,W,2.3613,98.24,0.4960,2.5944,4.8073,7.9,0.184,97.0015,98.051,99.1004,98.8006,N,N,,,LucasT,20211209,234.92,133.023,1.766,Mina,20211208.2,20211209.1,LucasT,,Caroline,LucasT,LucasT,,12/9/2021,1,12/8/2021,5b,5a,5b,5a,5a,5a,5a,1,1,5a,5429,,,,,1.008,0,-0.3302,0.1016,-0.8128,-0.4826,0.1524,0
5430,164,11,7,74,12/8/2021,,,SG47,51-A,1.00,6/4/2021,Nandini,Zander,HCS,HCS-142,9,1125,4970,3845,ET,11/23/2021,ET,13,110,25,d40g,2.5,11/23/2021,ET,7,11/30/2021,AW/LR,5.0820,2.0760,2.0370,2.1910,1.8450,1.8150,1.9880,339.2,AW,3098,AW,9.13,20211130,2643,W,0.3374,99.06,0.0757,1.0972,3.7079,4.9,0.144,100,97.6012,98.9505,99.7001,N,N,,,Mason,20211130.3,236.896,135.227,1.752,Nicholas,20211130.1,20211130,Erin,,Mina,Mason,Erin,,11/30/2021,0,11/30/2021,5a,5a,5a,5a,5a,5a,5a,1,1,5a,5430,,,,,1.038,0,-0.2286,-0.254,-0.4318,-0.127,0,-0.0254
5431,165,11,7,58,8/11/2021,,45,SG47,60-A,0.40,6/4/2021,Erin,Zander,HCS,HCS-101,6,1165,4925,3760,GP,7/28/2021,JL,11,110,25,d40g,1.5,7/28/2021,SA,6,8/3/2021,AW/LR,5.0720,2.0800,2.0350,2.1930,1.8480,1.8190,1.9870,339.0,AW,3064,AW,9.04,20210803,2629,W,0.4872,98.54,0.0380,1.5215,4.8307,6.4,0.146,97.3013,97.4513,99.7001,99.7001,N,N,,,LucasT,20210804.1,133.675,93.4416,1.431,Mina,20210804,20210805,LucasT,,Erin,Erin,Adin,45A11,8/4/2021,1,8/4/2021,5a,5a,5a,5a,5a,5a,5a,1,1,5a,5431,4,5,A,11,1.015,-0.254,-0.127,-0.3048,-0.381,-0.0508,0.1016,-0.0508
5432,166,11,7,69,10/27/2021,,,SG47,51-A,0.70,6/4/2021,LucasT,Zander,HCS,HCS-134,6,1160,4880,3720,SA,10/15/2021,SA,12,110,25,d40g,2,10/15/2021,ET,7,10/22/2021,LR,5.0730,2.0780,2.0420,2.1820,1.8380,1.8100,1.9840,337.3,LR,3048,LR,9.04,20211022,2636,W,1.1619,98.80,0.3035,0.6449,3.4522,4.4,0.136,97.4513,98.8006,99.5502,99.4003,N,N,,,Mina,20211022.1,127.159,100.449,1.266,Mina,20211022,20211022,Mina,,Mina,Mina,Mina,,10/22/2021,0,10/22/2021,5b,5a,5b,5a,5a,5a,5a,1,1,5a,5432,,,,,1.004,-0.2286,-0.1778,-0.127,-0.6604,-0.3048,-0.127,-0.127
5433,167,11,8,74,12/8/2021,bad 2022 group 2,,SG47,51-A,1.00,6/4/2021,Nandini,LucasT,HCS,HCS-141,7,1160,4900,3740,WW,11/17/2021,SA,13,110,25,d40g,1.5,11/17/2021,ET,16,12/3/2021,AW/LR,5.0740,2.0790,2.0370,2.1950,1.8370,1.8170,1.9860,338.7,AW,3054,AW,9.02,20211203,2644,W,1.5367,99.10,0.1135,1.4372,2.7232,4.3,0.140,98.2009,99.5502,98.9505,99.7001,N,N,,,Erin,20211203,116.487,96.6942,1.205,LucasT,20211203.1,20211203,Erin,,Mina,LucasT,LucasT,,12/3/2021,0,12/3/2021,8,5a,5a,5a,5a,5a,5a,1,1,5a,5433,,,,,1.01,-0.2032,-0.1524,-0.254,-0.3302,-0.3302,0.0508,-0.0762
5434,168,11,7,76,1/5/2022,,,SG47,51-A,2.00,6/4/2021,Fyodor,Nandini,HCS,HCS-144,7,1160,4910,3750,SA,12/10/2021,ET,15,110,25,d40g,2,12/11/2021,ET,4,12/15/2021,AW/LR,5.0810,2.0740,2.0340,2.1940,1.8350,1.7910,1.9900,337.9,AW,3062,AW,9.06,20211215,2641,W,0.9745,98.99,0.0379,1.5903,5.0360,6.7,0.155,99.4003,97.6012,99.1004,99.8501,N,N,,,LucasT,20211216.1,163.478,109.793,1.489,Erin,20211215.1,20211215,Erin,,Erin,LucasT,Erin,,12/16/2021,1,12/15/2021,5b,5a,5b,5a,5a,5a,5a,1,1,5a,5434,,,,,1.012,-0.0254,-0.2794,-0.3302,-0.3556,-0.381,-0.6096,0.0254
5435,169,11,7,70,11/2/2021,,,SG47,59-A,1.20,6/4/2021,Nandini,EricH,HCS,HCS-135,8,1130,4850,3720,WW,10/18/2021,SA,12,110,25,d40g,2.5,10/18/2021,ET,11,10/29/2021,AW/LR,5.0700,2.0890,2.0530,2.2000,1.8500,1.8130,1.9820,340.1,AW,3086,AW,9.07,20211029,2643,W,2.8486,99.06,0.1513,1.5891,2.8377,4.6,0.143,100.3,97.3013,99.5502,99.1004,N,N,,,Erin,20211029,188.683,91.8288,2.055,Mina,20211029,20211029,Erin,,Mina,Mina,Mina,,10/29/2021,0,10/29/2021,5a,5a,5a,5a,5a,5a,5a,1,1,5a,5435,,,,,1.004,-0.3048,0.1016,0.1524,-0.2032,0,-0.0508,-0.1778
5436,170,11,7,73,11/30/2021,,,SG47,51-A,2.00,6/4/2021,Fyodor,Zander,HCS,HCS-139,6,1160,5015,3855,SA,11/9/2021,ET,12,110,25,d40g,2.5,11/9/2021,SA,6,11/15/2021,AW/LR,5.0790,2.0730,2.0410,2.1970,1.8200,1.8090,1.9900,338.4,AW,3080,AW,9.10,20211115,2651,W,0.6746,99.36,0.0000,0.9430,3.5458,4.5,0.122,100.3,99.4003,97.901,99.8501,N,N,,,Mason,20211116,130.303,103.282,1.262,Mason,20211116.1,20211116,Mason,,Caroline,LucasT,LucasT,,11/16/2021,1,11/16/2021,5b,5a,5b,5a,5a,5a,5a,1,1,5a,5436,,,,,1.041,-0.0762,-0.3048,-0.1524,-0.2794,-0.762,-0.1524,0.0254
5437,171,11,7,74,12/8/2021,,,SG47,51-A,2.00,6/7/2021,Fyodor,Zander,HCS,HCS-142,6,1165,4995,3830,SA,11/24/2021,ET,13,110,25,d40g,3,11/24/2021,ET,7,12/1/2021,AW/LR,5.0840,2.0760,2.0410,2.1960,1.8430,1.8150,1.9890,339.9,AW,3070,AW,9.03,20211201,2642,W,1.7616,99.03,0.1893,0.9463,2.9523,4.1,0.140,99.7001,98.2009,99.4003,98.8006,N,N,,,Nicholas,20211202,147.635,107.292,1.376,LucasT,20211202,20211202,LucasT,,Mina,Nicholas,LucasT,,12/2/2021,1,12/2/2021,5a,5a,5a,5a,5a,5a,5a,1,1,5a,5437,,,,,1.034,0.0508,-0.2286,-0.1524,-0.3048,-0.1778,0,0
5438,172,11,7,71,11/9/2021,,,SG47,51-A,1.00,6/7/2021,LucasT,Caroline,HCS,HCS-137,7,1165,4960,3795,WW,10/29/2021,ET,12,110,25,d40g,2,10/29/2021,ET,5,11/3/2021,AW/LR,5.0850,2.0820,2.0460,2.1910,1.8280,1.7920,1.9930,338.8,AW,3062,AW,9.04,20211103,2646,W,0.7496,99.18,0.2268,2.9856,4.8753,8.1,0.174,98.9505,98.3508,99.5502,99.8501,N,N,,,LucasT,20211104.2,82.6552,46.6932,1.770,Vrishin,20211103.4,20211104,LucasT,,Erin,Erin,Erin,,11/4/2021,1,11/3/2021,5b,5a,5b,5a,5a,5a,5a,1,1,5a,5438,,,,,1.025,0.0762,-0.0762,-0.0254,-0.4318,-0.5588,-0.5842,0.1016
5439,173,11,7,72,11/16/2021,,,SG47,59-A,0.75,6/7/2021,Zander,Mina,HCS,HCS-139,9,1130,4960,3830,SA,11/5/2021,ET,12,110,25,d40g,3,11/5/2021,ET,5,11/10/2021,AW/LR,5.0820,2.0760,2.0480,2.2000,1.8300,1.8010,1.9910,339.5,AW,3092,AW,9.11,20211110,2657,W,0.2998,99.59,0.0753,1.5807,3.1238,4.8,0.136,100.6,99.8501,99.2504,98.6507,N,N,,,LucasT,20211111,112.734,66.9641,1.684,Vrishin,20211110.1,20211111.1,LucasT,,Erin,Erin,Erin,,11/11/2021,1,11/10/2021,5a,5a,5a,5a,5a,5a,5a,1,1,5a,5439,,,,,1.034,0,-0.2286,0.0254,-0.2032,-0.508,-0.3556,0.0508
5440,174,11,7,70,11/2/2021,,,SG47,51-A,0.50,6/7/2021,EricH,LucasT,HCS,HCS-136,7,1160,4985,3825,SA,10/21/2021,ET,12,110,25,d40g,1.5,10/21/2021,SA,6,10/27/2021,AW/LR,5.0830,2.0760,2.0490,2.2080,1.8300,1.8050,1.9900,340.4,AW,3106,AW,9.13,20211027,2648,W,2.4738,99.25,0.0755,2.1148,6.1178,8.3,0.164,99.5502,99.2504,98.8006,99.4003,N,N,,,Mina,20211027.1,109.537,80.7857,1.356,Vrishin,20211027.1,20211028,LucasT,,Erin,LucasT,Erin,,10/27/2021,0,10/27/2021,5a,5a,5a,5a,5a,5a,5a,1,1,5a,5440,,,,,1.033,0.0254,-0.2286,0.0508,0,-0.508,-0.254,0.0254
5441,175,11,7,67,10/12/2021,,,SG47,59-A,0.75,6/7/2021,Zander,EricH,HCS,HCS-132,6,1160,4840,3680,SA,9/30/2021,SA,12,110,25,d40g,1.5,9/30/2021,SA,7,10/7/2021,AW/LR,5.0800,2.0830,2.0340,2.1930,1.8460,1.8110,1.9890,339.3,AW,3060,AW,9.02,20211007,2651,W,1.9490,99.36,0.0377,0.3772,2.9800,3.4,0.117,98.9505,100,99.7001,98.8006,N,N,,,Erin,20211007.2,142.658,92.1208,1.549,EricH,20211008,20211007,Erin,,Erin,EricH,EricH,,10/7/2021,0,10/8/2021,5a,5a,5a,5a,5a,5a,5a,1,1,5a,5441,,,,,0.994,-0.0508,-0.0508,-0.3302,-0.381,-0.1016,-0.1016,0
5442,176,11,7,73,11/30/2021,,,SG47,51-A,0.70,6/7/2021,EricH,Nandini,HCS,HCS-141,6,1165,4875,3710,WW,11/17/2021,SA,13,110,25,d40g,1.5,11/17/2021,ET,6,11/23/2021,AW/LR,5.0780,2.0820,2.0270,2.1930,1.8630,1.8050,1.9890,339.3,AW,3082,AW,9.08,20211123,2627,W,0.7122,98.46,0.3426,0.9517,4.9105,6.2,0.175,97.4513,98.3508,98.9505,99.1004,N,N,,,Mason,20211123.3,180.763,104.915,1.723,Mason,20211123.2,20211123,Nicholas,,Mason,Mason,Mason,,11/23/2021,0,11/23/2021,5a,5a,5a,5a,5a,5a,5a,1,1,5a,5442,,,,,1.002,-0.1016,-0.0762,-0.508,-0.381,0.3302,-0.254,0
5443,177,11,7,67,10/12/2021,,,SG47,51-A,1.00,6/7/2021,Mina,Zander,HCS,HCS-132,8,1130,4830,3700,SA,10/1/2021,SA,12,110,25,d40g,2,10/1/2021,ET,6,10/7/2021,AW/LR,5.0820,2.0890,2.0530,2.1920,1.8450,1.8020,1.9850,339.8,AW,3056,AW,8.99,20211007,2663,W,0.5247,99.81,0.0751,0.3380,2.0653,2.5,0.103,101.949,98.5007,99.7001,99.1004,N,N,,,Erin,20211007.2,142.37,92.1208,1.545,EricH,20211008,20211007,Erin,,Erin,EricH,EricH,,10/7/2021,0,10/8/2021,5a,5a,5a,5a,5a,5a,5a,1,1,5a,5443,,,,,0.999,0,0.1016,0.1524,-0.4064,-0.127,-0.3302,-0.1016
5444,178,11,7,66,10/6/2021,51-A/59-A,,SG47,51-A,1.50,6/7/2021,Fyodor,Nandini,HCS,HCS-131,7,1160,4765,3605,SA,9/28/2021,SA,12,110,25,d40g,3,9/28/2021,SA,6,10/4/2021,AW/LR,5.0880,2.0800,2.0470,2.1930,1.8370,1.7990,1.9900,339.5,AW,3072,AW,9.05,20211004,2654,W,0.3374,99.48,0.0754,0.5652,2.5999,3.2,0.115,98.8006,99.4003,99.8501,99.8501,N,N,,,LucasT,20211005.1,176.999,95.4016,1.855,LucasT,20211005,20211005,LucasT,,Mina,Mason,Mason,,10/5/2021,1,10/5/2021,5a,5a,5a,5a,5a,5a,5a,1,1,5a,5444,,,,,0.973,0.1524,-0.127,0,-0.381,-0.3302,-0.4064,0.0254
5445,179,11,7,56,7/27/2021,,42,SG47,51-A,0.75,6/7/2021,LucasT/Nandini,Zander/Fyodor,HCS,HCS-98,6,1185,4815,3630,SA,7/15/2021,SA,11,110,25,d40g,2,7/15/2021,SA,5,7/20/2021,AW/LR,5.0800,2.0760,2.0320,2.1950,1.8310,1.8040,1.9910,338.3,AW,3134,AW,9.26,20210720,2589,W,2.4363,97.04,0.3476,1.9699,5.7937,8.1,0.155,99.5502,96.1019,96.1019,96.4018,N,N,,,Nicholas,20210721.1,128.485,70.2667,1.829,Erin,20210720.2,20210721,Nicholas,,Adin,Adin,Adin,42D11,7/21/2021,1,7/20/2021,5b,5a,5a,5b,5a,5a,5a,1,1,5b,5445,4,2,D,11,0.98,-0.0508,-0.2286,-0.381,-0.3302,-0.4826,-0.2794,0.0508
5446,180,11,7,70,11/2/2021,,,SG47,59-A,0.40,10/15/2021,Zander/ Will,LucasT/Fyodor,HCS,HCS-136,8,1135,5015,3880,SA,10/25/2021,ET,12,110,25,d40g,3,10/25/2021,ET,4,10/29/2021,AW/LR,5.0800,2.0820,2.0500,2.1950,1.8480,1.8120,1.9920,340.5,AW,3092,AW,9.08,20211029,2659,W,1.7991,99.66,0.0000,0.8274,2.7830,3.6,0.125,100.9,98.6507,99.5502,99.5502,N,N,,,Mina,20211029.1,112.201,82.5744,1.359,LucasT,20211101,20211029,Mina,,Mina,Mina,Mina,,10/29/2021,0,11/1/2021,5a,5a,5a,5a,5a,5a,5a,1,1,5a,5446,,,,,1.048,-0.0508,-0.0762,0.0762,-0.3302,-0.0508,-0.0762,0.0762
5447,181,11,7,70,11/2/2021,,40,SG47,51-A,1.00,6/7/2021,EricH,Nandini,HCS,HCS-135,6,1160,4885,3725,SA,10/20/2021,SA,12,110,25,d40g,2,10/20/2021,ET,5,10/25/2021,AW/LR,5.0820,2.0720,2.0550,2.1820,1.8320,1.8090,1.9890,338.3,AW,3096,AW,9.15,20211025,2651,W,0.8995,99.36,0.1132,0.9053,4.6398,5.7,0.147,99.5502,99.7001,98.6507,99.5502,N,N,,,LucasT,20211026.1,145.415,95.9691,1.515,Erin,20211026,20211026,LucasT,,Mina,Mason,Mason,40D10,10/26/2021,1,10/26/2021,5b,5a,5b,5a,5a,5a,5a,1,1,5a,5447,4,0,D,10,1.006,0,-0.3302,0.2032,-0.6604,-0.4572,-0.1524,0
5448,182,11,7,73,11/30/2021,,,SG47,59-A,1.00,6/7/2021,Mina,EricH,HCS,HCS-139,7,1160,4975,3815,WW,11/10/2021,ET,12,110,25,d40g,2,11/10/2021,ET,5,11/15/2021,AW/LR,5.0780,2.0810,2.0390,2.1910,1.8420,1.7990,1.9890,338.5,AW,3088,AW,9.12,20211115,2656,W,0.2998,99.55,0.0377,0.7907,5.0075,5.8,0.162,99.7001,99.4003,99.1004,100,N,N,,,Mason,20211116,139.968,103.282,1.355,Mason,20211116.1,20211116,Mason,,Caroline,LucasT,LucasT,,11/16/2021,1,11/16/2021,5a,5a,5a,5a,5a,5a,5a,1,1,5a,5448,,,,,1.03,-0.1016,-0.1016,-0.2032,-0.4318,-0.2032,-0.4064,0
5449,183,11,7,71,11/9/2021,,,SG47,59-A,0.75,6/7/2021,Zander,EricH,HCS,HCS-137,8,1135,4865,3730,WW,11/1/2021,ET,12,110,25,d40g,3.5,11/1/2021,ET,3,11/4/2021,AW/LR,5.0830,2.0780,2.0460,2.1900,1.8500,1.8140,1.9890,339.9,AW,3036,AW,8.93,20211104,2651,W,0.1874,99.36,0.0000,0.5658,4.9415,5.5,0.126,100.6,98.5007,98.5007,99.8501,N,N,,,Nicholas,20211104.4,179.832,129.35,1.390,Nicholas,20211104,20211104,Nichoas,,Erin,Erin,Erin,,11/4/2021,0,11/4/2021,5a,5a,5a,5a,5a,5a,5a,1,1,5a,5449,,,,,1.007,0.0254,-0.1778,-0.0254,-0.4572,0,-0.0254,0
5450,184,11,7,75,12/15/2021,51-A/59-A,,SG47,59-A,0.75,6/7/2021,LucasT,Fyodor,HCS,HCS-143,9,1130,4945,3815,SA,12/6/2021,ET,14,110,25,d40g,2,12/6/2021,ET,7,12/13/2021,AW/LR,5.0830,2.0720,2.0450,2.1960,1.8110,1.7920,1.9910,337.7,AW,3066,AW,9.08,20211213,2635,W,0.1499,98.76,0.0000,0.6452,3.4915,4.1,0.140,100.45,98.8006,97.6012,98.2009,N,N,,,LucasT,20211214.3,178.106,130.595,1.364,Erin,20211214.1,20211214.1,LucasT,,Erin,LucasT,LucasT,,12/14/2021,1,12/14/2021,5b,5a,5b,5a,5a,5a,5a,1,1,5a,5450,,,,,1.03,0.0254,-0.3302,-0.0508,-0.3048,-0.9906,-0.5842,0.0508
5451,185,11,8,,,PATCH JOB; declared to be dead due to too many conntected dead fibers 2021-11-23,,SG47,59-A,0.75,6/7/2021,Zander,Fyodor,HCS,HCS-140,9,1130,4950,3820,WW,11/12/2021,ET,12,110,25,d40g,1.5,11/12/2021,ET,10,11/22/2021,AW/LR,5.0500,2.0850,2.0300,2.1800,1.8470,1.8100,1.9870,336.0,AW,3068,AW,9.13,20211122,2611,W,1.2744,97.86,0.2298,1.2639,3.1406,4.6,0.138,97.7511,99.1004,95.3523,99.2504,N,Y,,,Nicholas,20211123.1,170.183,106.454,1.599,Mason,20211123.1,20211123,Nicholas,,Mason,Mason,Mason,,11/23/2021,1,11/23/2021,8,5a,5b,5b,5b,8,5a,1,1,8,5451,,,,,1.031,-0.8128,0,-0.4318,-0.7112,-0.0762,-0.127,-0.0508
5452,186,11,7,71,11/9/2021,,,SG47,59-A,0.90,6/7/2021,EricH,Nandini,HCS,HCS-137,9,1125,4900,3775,SA,10/27/2021,SA,12,110,25,d40g,2.5,10/27/2021,ET,9,11/5/2021,AW/LR,5.0640,2.0730,2.0450,2.1820,1.8300,1.8150,1.9860,336.7,AW,3072,AW,9.13,20211105,2627,W,1.4993,98.46,0.1142,1.4085,6.3951,7.9,0.145,98.8006,96.5517,99.7001,98.8006,N,N,,,Erin,20211105,176.018,104.049,1.692,Erin,20211105,20211108,LucasT,,Mina,LucasT,Mina,,11/5/2021,0,11/5/2021,5b,5a,5b,5a,5a,5a,5a,1,1,5a,5452,,,,,1.019,-0.4572,-0.3048,-0.0508,-0.6604,-0.508,0,-0.0762
5453,187,11,7,69,10/27/2021,,,SG47,59-A,0.75,6/7/2021,EricH,Fyodor,HCS,HCS-134,7,1160,4805,3645,WW,10/15/2021,SA,12,110,25,d40g,2,10/15/2021,ET,5,10/20/2021,LR,5.0850,2.0730,2.0340,2.2000,1.8290,1.8110,1.9900,339.2,LR,3052,LR,9.00,20211020,2649,W,1.0120,99.29,0.0000,0.9060,4.7565,5.7,0.136,99.4003,98.3508,99.5502,99.8501,N,N,,,LucasT,20211021.1,65.8615,59.3318,1.110,Vrishin,20211020.2,20211020,Mina,,Erin,Erin,Erin,,10/21/2021,1,10/20/2021,5b,5a,5b,5a,5a,5a,5a,1,1,5a,5453,,,,,0.984,0.0762,-0.3048,-0.3302,-0.2032,-0.5334,-0.1016,0.0254
5454,188,11,7,52,6/29/2021,,40,SG47,51-B,1.10,6/7/2021,EricH,Nandini,HCS,HCS-93,9,1125,4830,3705,SA,6/21/2021,GP,11,110,25,d40g,1.5,6/21/2021,SA,4,6/25/2021,AW/LR,5.0840,2.0760,2.0470,2.2000,1.8450,1.8080,1.9820,339.8,AW,3174,AW,9.34,20210625,2666,W,0.2623,99.93,0.0375,0.3376,4.7637,5.1,0.133,99.8501,100,100,99.8501,N,N,,,Zander,20210628,203.385,117.455,1.732,Erin,20210625,20210628,Zander,,Adin,Erin,Erin,40B11,6/28/2021,3,6/25/2021,5a,5a,5a,5a,5a,5a,5a,1,1,5a,5454,4,0,B,11,1,0.0508,-0.2286,0,-0.2032,-0.127,-0.1778,-0.1778
5455,189,11,7,69,10/27/2021,,,SG47,59-A,2.00,6/7/2021,Fyodor,LucasT,HCS,HCS-134,9,1135,4865,3730,SA,10/13/2021,SA,12,110,25,d40g,2,10/13/2021,ET,5,10/18/2021,LR,5.0810,2.0830,2.0360,2.1860,1.8490,1.8050,1.9930,339.1,LR,3066,LR,9.04,20211018,2649,W,0.3749,99.29,0.0378,1.2835,3.7750,5.1,0.133,100.6,98.6507,98.3508,99.5502,N,N,,,LucasT,20211019.1,184.449,113.103,1.631,Mason,20211019.1,20211019,LucasT,,Caroline,Erin,Erin,,10/19/2021,1,10/19/2021,5b,5a,5b,5a,5a,5a,5a,1,1,5a,5455,,,,,1.007,-0.0254,-0.0508,-0.2794,-0.5588,-0.0254,-0.254,0.1016
5456,190,11,7,66,10/6/2021,,,SG47,51-B,1.50,6/7/2021,EricH,Fyodor,HCS,HCS-130,6,1165,4875,3710,SA,9/24/2021,SA,12,110,25,d40g,2.5,9/24/2021,ET,6,9/30/2021,AW/LR,5.0850,2.0750,2.0500,2.1900,1.8380,1.8030,1.9930,339.4,AW,3108,AW,9.16,20210930,2639,W,5.2473,98.91,0.0379,0.8336,2.1220,3.0,0.128,101.049,97.1514,99.1004,98.3508,N,N,,,Nicholas,20210930.3,163.976,115.329,1.422,Erin,20210930.1,20210930,Nicholas,,Erin,Erin,Erin,,9/30/2021,0,9/30/2021,5a,5a,5a,5a,5a,5a,5a,1,1,5a,5456,,,,,1.002,0.0762,-0.254,0.0762,-0.4572,-0.3048,-0.3048,0.1016
5457,191,11,7,68,10/19/2021,,,SG47,59-A,1.75,6/8/2021,Fyodor,EricH,HCS,HCS-133,6,1160,4760,3600,SA,10/8/2021,SA,12,110,25,d40g,2,10/8/2021,ET,5,10/13/2021,AW/LR,5.0780,2.0540,2.0190,2.1890,1.8340,1.8070,1.9910,336.3,AW,2994,AW,8.90,20211013,2644,W,1.6491,99.10,0.1135,1.4750,4.6142,6.2,0.154,100.75,98.2009,98.9505,98.5007,N,N,,,Nicholas,20211014.1,165.673,109.744,1.510,Erin,20211014.2,20211014,Nicholas,,Mina,Erin,Erin,,10/14/2021,1,10/14/2021,5b,5a,5b,5a,5a,5a,5a,1,1,5a,5457,,,,,0.972,-0.1016,-0.7874,-0.7112,-0.4826,-0.4064,-0.2032,0.0508
5458,192,11,7,75,12/15/2021,,,SG47,59-A,0.60,6/8/2021,LucasT,Fyodor,HCS,HCS-143,6,1165,4900,3735,SA,11/30/2021,ET,13,110,25,d40g,55,11/30/2021,ET,8,12/8/2021,AW/LR,5.0820,2.0740,2.0430,2.1980,1.8400,1.8000,1.9730,338.0,AW,3064,AW,9.07,20211208,2656,W,2.2114,99.55,0.0377,0.7907,3.8404,4.7,0.134,99.8501,99.8501,99.5502,98.9505,N,N,,,LucasT,20211209.1,198.507,116.272,1.707,Nicholas,20211209,20211209,Erin,,Caroline,LucasT,Erin,,12/9/2021,1,12/9/2021,5a,5a,5a,5a,5a,5a,5a,1,1,5a,5458,,,,,1.008,0,-0.2794,-0.1016,-0.254,-0.254,-0.381,-0.4064
5459,193,11,7,72,11/16/2021,,,SG47,59-A,0.80,6/8/2021,LucasT,Fyodor,HCS,HCS-139,8,1130,4840,3710,SA,11/8/2021,SA,12,110,25,d40g,3,11/8/2021,ET,3,11/11/2021,AW/LR,5.0810,2.0900,2.0490,2.1960,1.8330,1.7990,1.9900,339.7,AW,3054,AW,8.99,20211111,2659,W,0.8996,99.66,0.0752,99.9248,0.0000,100.0,0.111,101.349,98.051,99.5502,99.7001,N,N,,,Erin,20211111.1,76.1122,65.8083,1.157,Nicholas,20211111,20211111,Erin,,Erin,Erin,Erin,,11/11/2021,0,11/11/2021,5a,5a,5a,5a,5a,5a,5a,1,1,5a,5459,,,,,1.002,-0.0254,0.127,0.0508,-0.3048,-0.4318,-0.4064,0.0254
5460,194,11,7,71,11/9/2021,,,SG47,59-A,1.00,6/8/2021,LucasT,Fyodor,HCS,HCS-137,6,1160,4900,3740,SA,10/28/2021,SA,12,110,25,d40g,4,10/28/2021,SA,5,11/2/2021,AW/LR,5.0840,2.0680,2.0400,2.1960,1.8240,1.8020,1.9860,337.9,AW,3080,AW,9.11,20211102,2654,W,1.5368,99.48,0.1130,1.2434,4.1447,5.5,0.141,99.5502,99.4003,99.1004,99.8501,N,N,,,LucasT,20211103.3,160.071,104.134,1.537,EricH,20211103.1,20211103,Mina,,Erin,Erin,Mina,,11/3/2021,1,11/3/2021,5b,5a,5b,5a,5a,5a,5a,1,1,5a,5460,,,,,1.01,0.0508,-0.4318,-0.1778,-0.3048,-0.6604,-0.3302,-0.0762
5461,195,11,7,52,6/29/2021,,41,SG47,59-A,1.20,6/8/2021,Nandini,EricH,HCS,HCS-93,7,1155,4880,3725,CC,6/16/2021,GP,11,110,25,d40g,2,6/16/2021,SA,5,6/21/2021,AW/LR,5.0860,2.0810,2.0470,2.1940,1.8330,1.7980,1.9890,339.3,AW,3200,AW,9.43,20210621,2640,W,1.2369,98.95,0.0000,0.6439,5.2652,5.9,0.149,99.1004,98.3508,98.8006,99.5502,N,N,,,Zander,20210621,178.08,102.117,1.744,Erin,20210621.2,20210621,Zander,,Adin,Erin,Erin,41B11,6/21/2021,0,6/21/2021,5a,5a,5a,5a,5a,5a,5a,1,1,5a,5461,4,1,B,11,1.006,0.1016,-0.1016,0,-0.3556,-0.4318,-0.4318,0
5462,196,11,7,73,11/30/2021,,,SG47,59-A,0.80,6/8/2021,LucasT,Erin,HCS,HCS-140,8,1130,4950,3820,SA,11/16/2021,ET,13,100,25,d40g,2.5,11/16/2021,SA,7,11/23/2021,AW/LR,5.0820,2.0850,2.0440,2.1940,1.8350,1.8150,1.9890,339.8,AW,3110,AW,9.15,20211123,2654,W,0.5248,99.48,0.1130,1.0927,3.7679,5.0,0.150,99.5502,99.4003,99.2504,99.7001,N,N,,,Mason,20211123.3,172.66,104.915,1.646,Mason,20211123.2,20211123,Nicholas,,Mason,Mason,Mason,,11/23/2021,0,11/23/2021,5a,5a,5a,5a,5a,5a,5a,1,1,5a,5462,,,,,1.031,0,0,-0.0762,-0.3556,-0.381,0,0
5463,197,11,7,69,10/27/2021,,,SG47,59-A,1.00,6/8/2021,EricH,Fyodor,HCS,HCS-133,7,1160,4895,3735,SA,10/11/2021,ET,12,110,25,d40g,1.5,10/11/2021,ET,7,10/18/2021,LR,5.0810,2.0590,2.0460,2.1750,1.8210,1.8040,1.9850,335.7,LR,3026,LR,9.01,20211018,2654,W,0.3749,99.48,0.0000,0.7159,3.5795,4.3,0.123,100.15,99.2504,99.4003,99.1004,N,N,,,LucasT,20211019.1,178.464,113.103,1.578,Mason,20211019.1,20211019,LucasT,,Caroline,Erin,Erin,,10/19/2021,1,10/19/2021,5b,5a,5b,5a,5a,5a,5a,1,1,5a,5463,,,,,1.008,-0.0254,-0.6604,-0.0254,-0.8382,-0.7366,-0.2794,-0.1016
5464,198,11,7,66,10/6/2021,,,SG47,59-A,2.00,6/8/2021,Fyodor,Nandini,HCS,HCS-130,9,1130,4850,3720,SA,9/22/2021,SA,12,110,25,d40g,2,9/22/2021,ET,8,9/30/2021,AW/LR,5.0840,2.0760,2.0470,2.1930,1.8540,1.8080,1.9910,340.2,AW,3086,AW,9.07,20210930,2659,W,0.6747,99.66,0.0000,0.4137,2.5197,2.9,0.112,101.199,98.6507,99.1004,99.7001,N,N,,,Nicholas,20210930.2,178.093,115.329,1.544,Erin,20210930.1,20210930,Nicholas,,Erin,Erin,Erin,,9/30/2021,0,9/30/2021,5a,5a,5a,5a,5a,5a,5a,1,1,5a,5464,,,,,1.004,0.0508,-0.2286,0,-0.381,0.1016,-0.1778,0.0508
5465,199,11,7,69,10/27/2021,,,SG47,59-A,1.20,6/8/2021,EricH,Fyodor,HCS,HCS-134,8,1125,4860,3735,SA,10/12/2021,ET,12,110,25,d40g,4,10/12/2021,SA,6,10/18/2021,LR,5.0780,2.0700,2.0520,2.1790,1.8270,1.8050,1.9790,336.4,LR,3026,LR,8.99,20211018,2664,W,0.4123,99.85,0.0375,0.3754,2.2147,2.6,0.111,101.499,99.5502,99.7001,98.6507,N,N,,,LucasT,20211019.1,179.854,113.103,1.590,Mason,20211019.1,20211019,LucasT,,Caroline,Erin,Erin,,10/19/2021,1,10/19/2021,5b,5a,5b,5a,5a,5a,5a,1,1,5a,5465,,,,,1.008,-0.1016,-0.381,0.127,-0.7366,-0.5842,-0.254,-0.254
5466,200,11,7,65,9/29/2021,,,SG47,59-A,0.50,8/26/2021,EricH/Will,Nandini/Caroline,HCS,HCS-129,9,1125,4945,3820,WW,9/16/2021,SA,12,110,25,d40g,2,9/16/2021,SA,6,9/22/2021,AW/LR,5.0860,2.0840,2.0470,2.1830,1.8500,1.8070,1.9930,339.8,AW,3092,AW,9.10,20210922,2655,W,2.0989,99.51,0.1507,1.3559,5.0848,6.6,0.143,99.4003,99.4003,99.4003,99.8501,N,N,,,LucasT,20210923.2,90.2178,83.3509,1.082,LucasT,20210923,20210922,Erin,,Mason,Mason,LucasT,,9/23/2021,1,9/23/2021,5b,5a,5b,5a,5a,5a,5a,1,1,5a,5466,,,,,1.031,0.1016,-0.0254,0,-0.635,0,-0.2032,0.1016
5467,201,11,7,76,1/5/2022,,,SG47,59-A,2.00,6/8/2021,Fyodor,Erin,HCS,HCS-144,6,1165,4915,3750,SA,12/8/2021,SA,15,110,25,d40g,6,12/10/2021,ET,5,12/15/2021,AW/LR,5.0680,2.0820,2.0500,2.1940,1.8440,1.8100,1.9840,338.8,AW,3076,AW,9.08,20211215,2645,W,0.9745,99.14,0.1134,1.1720,5.1418,6.4,0.177,99.7001,99.5502,98.8006,98.5007,N,N,,,LucasT,20211216.3,169.474,118.767,1.427,Mason,20211216,20211216.2,Nicholas,,Erin,Erin,Erin,,12/16/2021,1,12/16/2021,5a,5a,5a,5a,5a,5a,5a,1,1,5a,5467,,,,,1.012,-0.3556,-0.0762,0.0762,-0.3556,-0.1524,-0.127,-0.127
5468,202,11,7,54,7/13/2021,,40,SG47,59-A,0.80,6/8/2021,EricH,Fyodor,HCS,HCS-95,6,1185,4910,3725,GP,6/28/2021,JL,11,110,25,d40g,5,6/28/2021,LR,3,7/1/2021,AW/LR,5.0810,2.0810,2.0410,2.1890,1.8440,1.8140,1.9890,339.3,AW,3088,AW,9.10,20210701,2652,W,2.6612,99.40,0.0377,1.2443,5.7692,7.1,0.154,99.8501,99.2504,99.2504,99.2504,N,N,,,Mina,20210707,197.956,130.173,1.521,Erin,20210702.2,20210706,Mina,,Erin,Erin,Erin,40C11,7/7/2021,6,7/2/2021,5a,5a,5a,5a,5a,5a,5a,1,1,5a,5468,4,0,C,11,1.006,-0.0254,-0.1016,-0.1524,-0.4826,-0.1524,-0.0254,0
5469,203,11,7,68,10/19/2021,59-A/60-A,,SG47,59-A,1.00,6/8/2021,Nandini,Fyodor,HCS,HCS-133,9,1130,4960,3830,WW,10/7/2021,ET,12,110,25,d40g,2,10/7/2021,SA,6,10/13/2021,AW/LR,5.0800,2.0810,2.0490,2.1920,1.8370,1.8060,1.9900,339.3,AW,3072,AW,9.05,20211013,2659,W,0.2999,99.66,0.0000,0.1880,2.4069,2.6,0.104,100,99.2504,99.5502,99.8501,N,N,,,Mina,20211013.3,137.063,96.2652,1.424,Vrishin,20211013.1,20211013,Mina,,Mina,Mina,Mina,,10/13/2021,0,10/13/2021,5a,5a,5a,5a,5a,5a,5a,1,1,5a,5469,,,,,1.034,-0.0508,-0.1016,0.0508,-0.4064,-0.3302,-0.2286,0.0254
5470,204,11,7,52,6/29/2021,,40,SG47,59-A,1.00,6/8/2021,EricH,LucasT,HCS,HCS-93,8,1125,4775,3650,VM,6/17/2021,GP,11,110,25,d40g,1.5,6/17/2021,SA,8,6/25/2021,AW/LR,5.0810,2.1000,2.0470,2.1900,1.8450,1.7980,1.9910,340.1,AW,3222,AW,9.47,20210625,2658,W,0.2999,99.63,0.1505,0.4138,3.6494,4.2,0.130,99.7001,99.4003,100,99.4003,N,N,,,Zander,20210628,189.825,117.455,1.616,Erin,20210625,20210628,Zander,,Adin,Erin,Erin,40D11,6/28/2021,3,6/25/2021,5a,5a,5a,5a,5a,5a,5a,1,1,5a,5470,4,0,D,11,0.985,-0.0254,0.381,0,-0.4572,-0.127,-0.4318,0.0508
5471,205,11,7,65,9/29/2021,,,SG47,59-A,2.00,6/9/2021,Fyodor,LucasT,HCS,HCS-128,8,1135,4860,3725,SA,9/15/2021,SA,12,110,25,d40g,2,9/15/2021,ET,6,9/21/2021,AW/LR,5.0880,2.0850,2.0570,2.2130,1.8450,1.8150,1.9890,342.9,AW,3120,AW,9.10,20210921,2650,W,1.6117,99.33,0.1132,1.2830,4.1509,5.5,0.139,100.3,97.7511,99.5502,99.7001,N,N,,,LucasT,20210923.2,116.264,83.3509,1.395,LucasT,20210923,20210922,Erin,,Erin,Mason,LucasT,,9/23/2021,2,9/23/2021,5a,5a,5a,5a,5a,5a,5a,1,1,5a,5471,,,,,1.006,0.1524,0,0.254,0.127,-0.127,0,0
5472,206,11,7,70,11/2/2021,,,SG47,59-A,1.00,6/9/2021,EricH,Fyodor,HCS,HCS-135,9,1130,4920,3790,WW,10/20/2021,SA,12,110,25,d40g,2,10/20/2021,ET,5,10/25/2021,AW/LR,5.0820,2.0840,2.0500,2.2020,1.8390,1.8000,1.9900,340.4,AW,3108,AW,9.13,20211025,2653,N,0.0750,99.44,0.1131,1.4700,5.5786,7.2,0.145,99.5502,98.9505,99.5502,99.7001,N,N,,,LucasT,20211026.1,155.854,95.9691,1.624,Erin,20211026,20211026,LucasT,,Mina,Mason,Mason,,10/26/2021,1,10/26/2021,5a,5a,5a,5a,5a,5a,5a,1,1,5a,5472,,,,,1.023,0,-0.0254,0.0762,-0.1524,-0.2794,-0.381,0.0254
5473,207,11,7,76,1/5/2022,,,SG47,59-A,1.00,6/9/2021,LucasT,Fyodor,HCS,HCS-144,8,1130,4840,3710,SA,12/13/2021,ET,15,110,25,d40g,2,12/13/2021,ET,3,12/16/2021,AW/LR,5.0760,2.0840,2.0470,2.1900,1.8410,1.8150,1.9790,338.7,AW,3046,AW,8.99,20211216,2632,W,1.0120,98.65,0.0760,0.8739,3.0395,4.0,0.128,99.4003,96.7016,98.9505,99.5502,N,N,,,Nicholas,20211216.4,213.741,110.756,1.930,Mason,20211216.3,20211216.3,Nicholas,,Erin,Nicholas,Erin,,12/16/2021,0,12/16/2021,5a,5a,5a,5a,5a,5a,5a,1,1,5a,5473,,,,,1.002,-0.1524,-0.0254,0,-0.4572,-0.2286,0,-0.254
5474,208,11,7,70,11/2/2021,,,SG47,59-A,0.90,6/9/2021,Nicholas,Fyodor,HCS,HCS-136,7,1165,4940,3775,SA,10/26/2021,SA,12,110,25,d40g,2,10/26/2021,SA,3,10/29/2021,AW/LR,5.0800,2.0730,2.0420,2.1840,1.8320,1.8040,1.9870,337.5,AW,3072,AW,9.10,20211029,2645,W,2.2863,99.14,0.1890,1.2098,3.7429,5.1,0.143,99.1004,98.5007,99.5502,99.4003,N,N,,,Mina,20211029.1,81.6511,82.5744,0.989,LucasT,20211101,20211029,Mina,,Mina,Mina,Mina,,10/29/2021,0,11/1/2021,5b,5a,5b,5a,5a,5a,5a,1,1,5a,5474,,,,,1.019,-0.0508,-0.3048,-0.127,-0.6096,-0.4572,-0.2794,-0.0508
5475,209,11,7,72,11/16/2021,,,SG47,59-A,0.80,6/9/2021,EricH,Fyodor,HCS,HCS-138,7,1160,4880,3720,SA,11/4/2021,SA,12,110,25,d40g,2,11/4/2021,SA,6,11/10/2021,AW/LR,5.0810,2.0780,2.0480,2.1900,1.8280,1.8040,1.9780,337.7,AW,3064,AW,9.07,20211110,2648,W,1.9865,99.25,0.0755,0.6420,2.7568,3.5,0.128,99.2504,99.5502,99.2504,98.9505,N,N,,,Mina,20211110,122.556,66.9641,1.830,Vrishin,20211110.1,20211111,LucasT,,Erin,Mina,Erin,,11/10/2021,0,11/10/2021,5b,5a,5b,5a,5a,5a,5a,1,1,5a,5475,,,,,1.004,-0.0254,-0.1778,0.0254,-0.4572,-0.5588,-0.2794,-0.2794
5476,210,11,7,55,7/21/2021,59-A/60-A,44,SG47,60-A,0.38,6/9/2021,Erin/Fyodor,Nicholas,HCS,HCS-95,9,1120,4890,3770,CC,6/29/2021,JL,11,110,25,d40g,1.5,6/29/2021,SA,10,7/9/2021,AW/LR,5.0800,2.0760,2.0400,2.1930,1.8450,1.8100,1.9950,339.7,AW,3044,AW,8.96,20210709,2644,W,0.8995,99.10,0.0000,0.3026,4.9924,5.3,0.112,98.3508,99.4003,99.7001,98.9505,N,N,,,Erin,20210712,191.574,125.432,1.527,Mina,20210713,20210712,Erin,,Erin,Mina,Mina,44D11,7/12/2021,3,7/13/2021,5a,5a,5a,5a,5a,5a,5a,1,1,5a,5476,4,4,D,11,1.018,-0.0508,-0.2286,-0.1778,-0.381,-0.127,-0.127,0.1524
5477,211,11,7,70,11/2/2021,,,SG47,59-A,0.75,6/9/2021,Zander,Nandini,HCS,HCS-136,6,1165,5000,3835,EC,10/25/2021,ET,12,110,25,d40g,3,10/25/2021,ET,4,10/29/2021,AW/LR,5.0810,2.0700,2.0590,2.1960,1.8170,1.8010,1.9880,338.5,AW,3078,AW,9.09,20211029,2631,W,1.6867,98.61,0.1900,0.7982,3.4208,4.4,0.136,99.4003,96.8516,99.1004,99.1004,N,N,,,Erin,20211029,148.006,91.8288,1.612,Mina,20211029,20211029,Erin,,Mina,Mina,Mina,,10/29/2021,0,10/29/2021,5b,5a,5b,5a,5a,5a,5a,1,1,5a,5477,,,,,1.035,-0.0254,-0.381,0.3048,-0.3048,-0.8382,-0.3556,-0.0254
