Repository: masonrh2/sphenix_cosmics

File: files/blocks_13-64.csv (part 48 of 56)
 DBN,Don't edit Block occurance,BL,Status,BNL shipment,Shipping date,Comment,Sector,Fiber type,Fiber batch,Filling time (h),FF date,Filled by,Checked by,W powder,W bucket number,Mold number,Empty mold (g),Filled mold (g),W filling mass (g),fibers loaded by,W filling date,W filled by,Epoxy batch,Resin mass (g),Hardener mass (g),potting notes,Epoxy filling time (min),Epoxy filling date,Epoxy preparer,Delta Mach-Pot,Machining date,Machined by,L (in),BT (in),BB (in),BH (in),ST (in),SB (in),SH (in),Volume (mL),Measured by,Mass (g),Measured by,Density(g/mL),Tested on,# Fibers N,Good end,ABS N-W (%),# Fibers / # Holes (%),10-15(%),15-50(%),50-75(%),r75 (%),R,T1(BL) Fiber %,T2(BR) Fiber %,T3(TL) Fiber %,T4(TR) Fiber %, missing row?,13 connected holes?,FOM_N,FOM_I,Tested by,Tested on,Scintillation (mV),Calibration (mV),Ratio (Calibrated Twice),Tested by,Tested on,Natural Pictures,Tested by,Retouch,Density Result Checked?,Light Checked?,Natural Pictures checked?,Sector ID (SSBBR),LT M/D/YYYY,Days Mach-LT,Scint M/D/YYYY,Block Grade,De,Di,LT,LTQ,Vi,Sci,Pic,X,LT-all,DBN,S-left,S-right,column,row,relative W weight,Δ(L) [mm],Δ(BT) [mm],Δ(BB) [mm],Δ(BH) [mm],Δ(ST) [mm],Δ(SB) [mm],Δ(SH) [mm]
5478,212,11,7,72,11/16/2021,,,SG47,60-A,1.00,6/9/2021,Mina,Nandini,HCS,HCS-138,6,1160,4930,3770,WW,11/3/2021,SA,12,110,25,d40g,2,11/3/2021,ET,5,11/8/2021,AW/LR,5.0900,2.0640,2.0480,2.1950,1.8310,1.8070,1.9830,338.7,AW,3090,AW,9.12,20211108,2649,W,1.0495,99.29,0.0755,1.1703,4.7188,6.0,0.147,101.049,97.901,99.2504,98.9505,N,N,,,Mason,20211109,154.566,113.205,1.365,Mina,20211108,20211109,Mason,,Mason,Erin,Erin,,11/9/2021,1,11/8/2021,5b,5a,5b,5a,5a,5a,5a,1,1,5a,5478,,,,,1.018,0.2032,-0.5334,0.0254,-0.3302,-0.4826,-0.2032,-0.1524
5479,213,11,7,66,10/6/2021,,,SG47,59-A,1.00,6/9/2021,LucasT,Nandini,HCS,HCS-130,7,1160,4860,3700,SA,9/23/2021,ET,12,110,25,d40g,4,9/23/2021,SA,7,9/30/2021,AW/LR,5.0830,2.0690,2.0410,2.1960,1.8360,1.8150,1.9950,339.7,AW,3070,AW,9.04,20210930,2653,W,1.6867,99.44,0.1508,1.3947,56.2759,57.8,0.108,100.6,97.4513,99.8501,99.8501,N,N,,,Nicholas,20210930.2,154.95,115.329,1.344,Erin,20210930.1,20210930,Nicholas,,Erin,Erin,Erin,,9/30/2021,0,9/30/2021,5a,5a,5a,5a,5a,5a,5a,1,1,5a,5479,,,,,0.999,0.0254,-0.4064,-0.1524,-0.3048,-0.3556,0,0.1524
5480,214,11,7,55,7/21/2021,,43,SG47,60-A,0.38,6/9/2021,Erin/Nandini,Zander/Fyodor,HCS,HCS-96,9,1125,4900,3775,CC,7/2/2021,JL,11,110,25,d40g,2,7/2/2021,ET,7,7/9/2021,AW/LR,5.0800,2.0760,2.0480,2.1930,1.8460,1.8180,1.9910,340.1,AW,3208,AW,9.43,20210709,2648,W,1.7242,99.25,0.0378,2.1526,7.0619,9.3,0.169,99.1004,99.2504,99.5502,99.1004,N,N,,,Erin,20210713,194.147,120.653,1.609,Mina,20210712,20210713,Erin,,Erin,Mina,Mina,43A11,7/13/2021,4,7/12/2021,5a,5a,5a,5a,5a,5a,5a,1,1,5a,5480,4,3,A,11,1.019,-0.0508,-0.2286,0.0254,-0.381,-0.1016,0.0762,0.0508
5481,215,11,7,66,10/6/2021,,,SG47,60-A,0.80,6/9/2021,EricH,LucasT,HCS,HCS-131,8,1135,4820,3685,SA,9/27/2021,SA,12,110,25,d40g,3.5,9/27/2021,SA,7,10/4/2021,AW/LR,5.0850,2.0850,2.0580,2.1900,1.8410,1.7960,1.9860,339.5,AW,3102,AW,9.14,20211004,2661,W,0.1499,99.74,0.0000,0.2631,0.9395,1.2,0.098,101.799,99.1004,99.4003,98.6507,N,N,,,LucasT,20211005.1,146.151,95.4016,1.532,LucasT,20211005,20211005,LucasT,,Mina,Mason,Mason,,10/5/2021,1,10/5/2021,5a,5a,5a,5a,5a,5a,5a,1,1,5a,5481,,,,,0.995,0.0762,0,0.2794,-0.4572,-0.2286,-0.4826,-0.0762
5482,216,11,7,52,6/29/2021,,41,SG47,59-A,0.90,6/9/2021,Nicholas,Zander,HCS,HCS-92,8,1125,4900,3775,VM,6/14/2021,VM,11,110,25,d40g,3,6/14/2021,SA,7,6/21/2021,AW/LR,5.0860,2.0800,2.0360,2.1980,1.8520,1.8140,1.9840,340.1,AW,3136,AW,9.22,20210621,2654,W,1.2744,99.48,0.0000,1.3188,4.8983,6.2,0.156,100.15,99.4003,99.4003,98.9505,N,N,,,Zander,20210621,175.738,102.117,1.721,Erin,20210621.2,20210621,Zander,,Adin,Erin,Erin,41A11,6/21/2021,0,6/21/2021,5a,5a,5a,5a,5a,5a,5a,1,1,5a,5482,4,1,A,11,1.019,0.1016,-0.127,-0.2794,-0.254,0.0508,-0.0254,-0.127
5483,164,10,8,74,12/8/2021,bad 2022 group 2,,SG47,60-A,0.38,6/9/2021,Erin,EricH,HCS,HCS-142,6,1155,4885,3730,ET,11/29/2021,ET,13,110,25,d40g,2.5,11/29/2021,ET,3,12/2/2021,AW/LR,5.0930,2.0810,2.0460,2.2170,1.8390,1.8030,1.9970,342.7,AW,3098,AW,9.04,20211202,2655,W,1.3118,99.51,0.3013,99.6610,0.0377,100.0,0.110,100.9,98.3508,99.4003,99.4003,N,N,,,Erin,20211202.2,255.872,138.785,1.844,Erin,20211202.1,20211202,Erin,,Erin,Erin,Erin,,12/2/2021,0,12/2/2021,8,5a,5a,5a,5a,5a,5a,1,1,5a,5483,,,,,1.006,-0.0254,-0.1016,-0.127,0.0254,-0.1778,-0.3048,0.2032
5484,165,10,7,71,11/9/2021,,,SG47,60-A,0.75,6/9/2021,Zander,EricH,HCS,HCS-137,7,1165,5005,3840,WW,10/29/2021,ET,12,110,25,d40g,3.5,10/29/2021,ET,5,11/3/2021,AW/LR,5.0950,2.0700,2.0430,2.1970,1.8330,1.8020,1.9760,338.6,AW,3084,AW,9.11,20211103,2627,W,0.9371,98.46,0.4568,3.5782,6.2809,10.3,0.203,98.8006,97.0015,99.4003,98.6507,N,N,,,LucasT,20211104.2,85.4448,46.6932,1.830,Vrishin,20211103.4,20211104,LucasT,,Erin,Erin,Erin,,11/4/2021,1,11/3/2021,5a,5a,5a,5a,5a,5a,5a,1,1,5a,5484,,,,,1.036,0.0254,-0.381,-0.2032,-0.4826,-0.3302,-0.3302,-0.3302
5485,166,10,7,67,10/12/2021,,,SG47,60-A,0.90,6/9/2021,EricH,Nandini,HCS,HCS-131,8,1140,4870,3730,SA,9/27/2021,SA,12,110,25,d40g,2.5,9/27/2021,SA,8,10/5/2021,AW/LR,5.0890,2.0780,2.0500,2.2010,1.8420,1.8070,1.9920,341.0,AW,3104,AW,9.10,20211005,2660,W,0.6371,99.70,0.0376,0.6391,2.8947,3.6,0.129,100.9,98.3508,99.5502,100,N,N,,,Mason,20211005.2,133.861,88.5293,1.512,EricH,20211006,20211005,Mason,,Erin,EricH,EricH,,10/5/2021,0,10/6/2021,5a,5a,5a,5a,5a,5a,5a,1,1,5a,5485,,,,,1.006,-0.127,-0.1778,-0.0254,-0.381,-0.1016,-0.2032,0.0762
5486,167,10,8,74,12/8/2021,bad 2022 group 2,,SG47,60-A,0.66,6/9/2021,LucasT,Erin,HCS,HCS-141,6,1155,4930,3775,SA,11/19/2021,ET,13,110,25,d40g,1.5,11/19/2021,ET,11,11/30/2021,AW/LR,5.0940,2.0910,2.0450,2.2180,1.8470,1.8140,1.9920,343.7,AW,3094,AW,9.00,20211130,2630,W,2.2489,98.58,0.0380,1.9392,6.5019,8.5,0.173,98.9505,97.901,99.1004,98.3508,N,N,,,Mason,20211130.2,195.583,101.222,1.932,EricH,20211201,20211130,Erin,,Mina,Mason,Erin,,11/30/2021,0,12/1/2021,8,5a,5a,5a,5a,5a,5a,1,1,5a,5486,,,,,1.018,0,0.1524,-0.1524,0.0508,0.0254,-0.0254,0.0762
5487,168,10,8,,,failed 2021-12-15; 1/3 of block is dim; patchup; got overheated?,,SG47,60-A,0.83,6/9/2021,Nicholas,Fyodor,HCS,HCS-132,7,1160,4770,3610,WW,10/4/2021,SA,12,110,25,d40g,1.5,10/4/2021,ET,72,12/15/2021,AW/LR,5.0540,2.0480,2.0340,2.2010,1.8550,1.8080,1.9800,336.3,AW,3034,AW,9.02,20211215,#NUM!,,,,,,,,,,,,,,,,,,#NUM!,#NUM!,,,,,,,,Erin,,,,#NUM!,#NUM!,#NUM!,8,5a,5b,#N/A,#N/A,#N/A,#N/A,FALSE,FALSE,#N/A,5487,,,,,0.974,-1.016,-0.9398,-0.4318,-0.381,0.2286,-0.1778,-0.2286
5488,169,10,7,75,12/15/2021,,,SG47,60-A,0.38,6/9/2021,Erin,Fyodor,HCS,HCS-143,9,1140,4980,3840,SA,12/6/2021,ET,14,110,25,d40g,2.5,12/6/2021,ET,7,12/13/2021,AW/LR,5.0930,2.0750,2.0520,2.2090,1.8390,1.8020,1.9860,341.2,AW,3096,AW,9.08,20211213,2653,W,1.0495,99.44,0.0000,0.4900,2.1108,2.6,0.113,100.45,100,97.6012,99.7001,N,N,,,LucasT,20211214.1,221.001,140.711,1.571,Mina,20211213.1,20211214,LucasT,,Erin,LucasT,LucasT,,12/14/2021,1,12/13/2021,5a,5a,5a,5a,5a,5a,5a,1,1,5a,5488,,,,,1.036,-0.0254,-0.254,0.0254,-0.1778,-0.1778,-0.3302,-0.0762
5489,170,10,7,65,9/29/2021,,,SG47,60-A,1.00,6/9/2021,Shanay,Fyodor,HCS,HCS-128,6,1160,4855,3695,SA,9/13/2021,SA,12,110,25,d40g,2,9/13/2021,ET,9,9/22/2021,AW/LR,5.0920,2.0910,2.0670,2.2190,1.8310,1.8000,1.9860,343.0,AW,3074,AW,8.96,20210922,2642,W,1.7242,99.03,0.0757,1.3248,3.5958,5.0,0.138,99.4003,97.7511,99.4003,99.5502,N,N,,,LucasT,20210923.2,97.3901,83.3509,1.168,LucasT,20210923,20210922,Erin,,Mason,Mason,LucasT,,9/23/2021,1,9/23/2021,5a,5a,5a,5a,5a,5a,5a,1,1,5a,5489,,,,,0.997,-0.0508,0.1524,0.4064,0.0762,-0.381,-0.381,-0.0762
5490,171,10,7,74,12/8/2021,,,SG47,60-A,2.00,6/9/2021,Fyodor,Nandini,HCS,HCS-142,9,1130,4955,3825,ET,11/23/2021,ET,13,110,25,d40g,2,11/23/2021,ET,10,12/3/2021,AW/LR,5.0760,2.0810,2.0500,2.2000,1.8380,1.8120,1.9850,339.7,AW,3090,AW,9.10,20211203,2621,W,0.4123,98.24,0.0382,1.3735,5.9901,7.4,0.169,97.3013,98.5007,99.1004,98.051,N,N,,,Erin,20211203,173.2,96.6942,1.791,LucasT,20211203.1,20211203,Erin,,Mina,LucasT,LucasT,,12/3/2021,0,12/3/2021,5a,5a,5a,5a,5a,5a,5a,1,1,5a,5490,,,,,1.032,-0.4572,-0.1016,-0.0254,-0.4064,-0.2032,-0.0762,-0.1016
5491,172,10,7,72,11/16/2021,,,SG47,60-A,1.00,6/9/2021,Zander,Erin,HCS,HCS-139,9,1135,4975,3840,WW,11/5/2021,ET,12,110,25,d40g,2.5,11/5/2021,ET,5,11/10/2021,AW/LR,5.0920,2.0910,2.0380,2.2050,1.8570,1.8020,1.9850,341.5,AW,3110,AW,9.11,20211110,2656,W,1.6866,99.55,0.0377,0.5648,2.8991,3.5,0.121,100.3,99.5502,98.8006,99.5502,N,N,,,EricH,20211112.3,126.16,60.3239,2.091,Nicholas,20211111.2,20211112,Mina,,Erin,Erin,LucasT,,11/12/2021,2,11/11/2021,5a,5a,5a,5a,5a,5a,5a,1,1,5a,5491,,,,,1.036,-0.0508,0.1524,-0.3302,-0.2794,0.2794,-0.3302,-0.1016
5492,173,10,7,74,12/8/2021,,,SG47,60-A,0.90,6/9/2021,Nicholas,Fyodor,HCS,HCS-141,8,1140,4875,3735,SA,11/17/2021,SA,13,110,25,d40g,2.5,11/17/2021,ET,16,12/3/2021,AW/LR,5.0930,2.0680,2.0380,2.2080,1.8310,1.7850,1.9770,338.4,AW,3066,AW,9.06,20211203,2609,W,2.0615,97.79,0.1150,1.8015,9.6205,11.5,0.162,98.6507,97.0015,98.5007,97.0015,N,N,,,Erin,20211203,126.537,96.6942,1.309,LucasT,20211203.1,20211203,Erin,,Mina,LucasT,LucasT,,12/3/2021,0,12/3/2021,5b,5a,5b,5b,5a,5a,5a,1,1,5b,5492,,,,,1.008,-0.0254,-0.4318,-0.3302,-0.2032,-0.381,-0.762,-0.3048
5493,174,10,7,75,12/15/2021,,,SG47,60-A,0.80,6/9/2021,Shanay,Fyodor,HCS,HCS-143,7,1155,4980,3825,SA,11/30/2021,ET,13,110,25,d40g,3.5,11/30/2021,ET,8,12/8/2021,AW/LR,5.0870,2.0720,2.0390,2.2190,1.8550,1.8160,1.9870,342.2,AW,3094,AW,9.04,20211208,2652,W,1.9865,99.40,0.0754,0.4902,3.8462,4.4,0.142,99.4003,99.8501,99.1004,99.2504,N,N,,,LucasT,20211209.1,182.908,116.272,1.573,Nicholas,20211209,20211209,Erin,,Caroline,LucasT,Erin,,12/9/2021,1,12/9/2021,5a,5a,5a,5a,5a,5a,5a,1,1,5a,5493,,,,,1.032,-0.1778,-0.3302,-0.3048,0.0762,0.2286,0.0254,-0.0508
5494,175,10,7,75,12/15/2021,,,SG47,60-A,0.70,6/9/2021,EricH,Fyodor,HCS,HCS-143,8,1145,4890,3745,SA,12/3/2021,SA,14,110,25,d40g,2.5,12/3/2021,ET,5,12/8/2021,AW/LR,5.0940,2.0670,2.0350,2.2150,1.8360,1.8070,1.9880,340.8,AW,3088,AW,9.06,20211208,2604,W,1.7241,97.60,0.3456,1.7281,5.6068,7.7,0.174,99.2504,98.9505,96.5517,95.6522,N,N,,,LucasT,20211209,196.803,133.023,1.479,Mina,20211208.2,20211209.1,LucasT,,Caroline,LucasT,LucasT,,12/9/2021,1,12/8/2021,5b,5a,5a,5b,5b,5a,5a,1,1,5b,5494,,,,,1.01,0,-0.4572,-0.4064,-0.0254,-0.254,-0.2032,-0.0254
5495,176,10,7,55,7/21/2021,,43,SG47,60-A,1.20,6/9/2021,Shanay/Fyodor,Nandini,HCS,HCS-96,9,1130,5020,3890,CC,7/2/2021,JL,11,110,25,d40g,2,7/2/2021,ET,7,7/9/2021,AW/LR,5.0930,2.0800,2.0450,2.2080,1.8390,1.8150,1.9890,341.7,AW,3232,AW,9.46,20210709,2654,W,0.1874,99.48,0.0000,0.9420,6.4808,7.4,0.155,99.4003,99.5502,99.4003,99.5502,N,N,,,Mina,20210714,196.223,125.432,1.564,Mina,20210713,20210713,Mina,,Erin,Erin,Erin,43A10,7/14/2021,5,7/13/2021,5a,5a,5a,5a,5a,5a,5a,1,1,5a,5495,4,3,A,10,1.049,-0.0254,-0.127,-0.1524,-0.2032,-0.1778,0,0
5496,177,10,7,55,7/21/2021,,44,SG47,60-A,1.20,6/9/2021,EricH,Fyodor,HCS,HCS-96,6,1155,4730,3575,SA,7/7/2021,GP,11,110,25,d40g,1.5,7/8/2021,SA,6,7/14/2021,AW/LR,5.0900,2.0750,2.0470,2.2150,1.8430,1.8100,1.9900,342.0,AW,3100,AW,9.06,20210714,2660,W,1.0119,99.70,0.0752,1.1278,3.8346,5.0,0.132,99.5502,99.7001,100,99.5502,N,N,,,Nicholas,20210714.3,169.584,104.868,1.617,Nicholas,20210714.2,20210715,Nicholas,,Erin,Erin,Mina,44D10,7/14/2021,0,7/14/2021,5a,5a,5a,5a,5a,5a,5a,1,1,5a,5496,4,4,D,10,0.964,-0.1016,-0.254,-0.1016,-0.0254,-0.0762,-0.127,0.0254
5497,178,10,7,52,6/29/2021,,,SG47,60-A,2.00,6/9/2021,Fyodor,LucasT,HCS,HCS-92,8,1135,4845,3710,VM,6/14/2021,VM,11,110,25,d40g,3,6/14/2021,SA,11,6/25/2021,AW/LR,5.0940,2.0780,2.0470,2.2020,1.8440,1.8120,1.9920,341.6,AW,3120,AW,9.13,20210625,2660,W,1.0494,99.70,0.0752,0.4511,5.0000,5.5,0.151,99.8501,99.7001,99.8501,99.4003,N,N,,,Zander,20210628,207.224,117.455,1.764,Erin,20210625,20210628,Zander,,Adin,Erin,Erin,,6/28/2021,3,6/25/2021,5a,5a,5a,5a,5a,5a,5a,1,1,5a,5497,,,,,1.001,0,-0.1778,-0.1016,-0.3556,-0.0508,-0.0762,0.0762
5498,179,10,7,73,11/30/2021,LT test done wrongly with stencils for 2498,,SG47,60-A,1.00,6/9/2021,Nandini,Erin,HCS,HCS-139,7,1160,4860,3700,SA,11/10/2021,ET,12,110,25,d40g,3,11/10/2021,ET,6,11/16/2021,AW/LR,5.0950,2.0700,2.0480,2.2110,1.8370,1.8160,1.9910,341.9,AW,3104,AW,9.08,20211116,2657,W,1.6492,99.59,0.0376,0.4140,3.7260,4.2,0.127,100,99.8501,99.1004,99.4003,N,N,,,LucasT,20211117.3,86.451,94.5596,0.914,EricH,20211117,20211117,Erin,,Caroline,LucasT,Erin,,11/17/2021,1,11/17/2021,5a,5a,5a,5a,5a,5a,5a,1,1,5a,5498,,,,,0.998,0.0254,-0.381,-0.0762,-0.127,-0.2286,0.0254,0.0508
5499,180,10,7,64,9/22/2021,,,SG47,60-A,1.00,6/9/2021,EricH,Fyodor,HCS,HCS-127,9,1135,4915,3780,SA,9/9/2021,ET,12,110,25,d40g,2,9/9/2021,ET,6,9/15/2021,AW/LR,5.0830,2.0850,2.0400,2.2190,1.8350,1.8010,1.9840,340.9,AW,3092,AW,9.07,20210915,2659,W,1.7242,99.66,0.1128,1.4291,4.8891,6.4,0.153,101.199,99.1004,99.1004,99.2504,N,N,,,LucasT,20210916.3,145.245,84.5802,1.717,Vrishin,20210915.3,20210916,LucasT,,Erin,Erin,Erin,,9/16/2021,1,9/15/2021,5a,5a,5a,5a,5a,5a,5a,1,1,5a,5499,,,,,1.02,-0.2794,0,-0.2794,0.0762,-0.2794,-0.3556,-0.127
5500,181,10,7,76,1/5/2022,,,SG47,60-A,1.00,6/10/2021,Nicholas,Fyodor,HCS,HCS-144,6,1155,4895,3740,SA,12/8/2021,SA,15,110,25,d40g,2,12/10/2021,ET,4,12/14/2021,AW/LR,5.0930,2.0790,2.0360,2.2220,1.8430,1.8080,1.9940,342.7,AW,3106,AW,9.06,20211214,2655,W,1.9115,99.51,0.0377,0.6780,5.3484,6.1,0.146,101.049,99.1004,99.8501,98.051,N,N,,,LucasT,20211215,213.76,124.882,1.712,Mason,20211215,20211215,LucasT,,Erin,LucasT,LucasT,,12/15/2021,1,12/15/2021,5a,5a,5a,5a,5a,5a,5a,1,1,5a,5500,,,,,1.009,-0.0254,-0.1524,-0.381,0.1524,-0.0762,-0.1778,0.127
5501,182,10,7,68,10/19/2021,can't find that fiber set,,SG47,60-A,0.87,6/10/2021,Nicholas,??,HCS,HCS-133,6,1155,4850,3695,SA,10/8/2021,SA,12,110,25,d40g,1.5,10/8/2021,ET,5,10/13/2021,AW/LR,5.0920,2.0720,2.0540,2.1990,1.8300,1.8130,1.9910,340.6,AW,3062,AW,8.99,20211013,2656,W,1.3493,99.55,0.1130,0.6024,2.7861,3.5,0.134,101.349,98.2009,99.1004,99.5502,N,N,,,Mina,20211013.2,96.0162,96.2652,0.997,Vrishin,20211013.1,20211013,Mina,,Mina,Mina,Mina,,10/13/2021,0,10/13/2021,5a,5a,5a,5a,5a,5a,5a,1,1,5a,5501,,,,,0.997,-0.0508,-0.3302,0.0762,-0.4318,-0.4064,-0.0508,0.0508
5502,183,10,7,64,9/22/2021,,,SG47,60-A,2.00,6/10/2021,Fyodor,Zander,HCS,HCS-127,7,1155,4910,3755,SA,9/8/2021,ET,12,110,25,d40g,3,9/8/2021,SA,7,9/15/2021,AW/LR,5.0930,2.0690,2.0520,2.2250,1.8200,1.8100,1.9880,341.9,AW,3102,AW,9.07,20210915,2608,W,1.1244,97.75,0.0767,2.0706,5.4448,7.6,0.162,97.4513,94.9025,99.4003,99.2504,N,N,,,LucasT,20210916.3,97.6929,84.5802,1.155,Vrishin,20210915.3,20210916,LucasT,,Erin,Erin,Erin,,9/16/2021,1,9/15/2021,5b,5a,5b,5b,5b,5a,5a,1,1,5b,5502,,,,,1.013,-0.0254,-0.4064,0.0254,0.2286,-0.6604,-0.127,-0.0254
5503,184,10,7,66,10/6/2021,,,SG47,60-A,0.67,6/10/2021,LucasT,Zander,HCS,HCS-130,7,1160,4960,3800,SA,9/23/2021,ET,12,110,25,d40g,4,9/23/2021,SA,7,9/30/2021,AW/LR,5.0930,2.0560,2.0340,2.2150,1.8160,1.8080,1.9920,339.7,AW,3062,AW,9.01,20210930,2655,W,1.3118,99.51,0.0753,0.6026,1.6949,2.4,0.113,101.349,97.901,99.4003,99.4003,N,N,,,LucasT,20211001.1,178.323,106.881,1.668,Erin,20210930,20211001,LucasT,,Erin,Erin,Erin,,10/1/2021,1,9/30/2021,5b,5a,5b,5a,5a,5a,5a,1,1,5a,5503,,,,,1.025,-0.0254,-0.7366,-0.4318,-0.0254,-0.762,-0.1778,0.0762
5504,185,10,7,66,10/6/2021,,,SG47,60-A,1.00,6/10/2021,Nicholas,Zander,HCS,HCS-130,9,1140,4795,3655,SA,9/22/2021,SA,12,110,25,d40g,2,9/22/2021,ET,8,9/30/2021,AW/LR,5.0960,2.0810,2.0490,2.2190,1.8310,1.8070,1.9900,342.5,AW,3116,AW,9.10,20210930,2663,W,0.1874,99.81,0.0000,0.3380,1.2017,1.5,0.094,101.499,98.9505,100.15,98.6507,N,N,,,LucasT,20211001.1,176.153,106.881,1.648,Erin,20210930,20211001,LucasT,,Erin,Erin,Erin,,10/1/2021,1,9/30/2021,5a,5a,5a,5a,5a,5a,5a,1,1,5a,5504,,,,,0.986,0.0508,-0.1016,-0.0508,0.0762,-0.381,-0.2032,0.0254
5505,186,10,7,57,8/4/2021,,47,SG47,60-A,2.50,6/10/2021,Nur,EricH,HCS,HCS-98,6,1160,4745,3585,SA,7/15/2021,SA,11,110,25,d40g,2,7/15/2021,SA,11,7/26/2021,AW/LR,5.0930,2.0700,2.0410,2.2070,1.8410,1.8160,1.9840,340.8,AW,3122,AW,9.16,7/26/21,2654,W,2.0615,99.48,0.1507,1.0550,3.3911,4.6,0.142,99.7001,99.7001,99.5502,98.9505,N,N,,,Mina,20210727,84.5372,64.4312,1.312,EricH,20210727,20210728,Mina,,Mason,Mason,Mason,47A10,7/27/2021,1,7/27/2021,5a,5a,5a,5a,5a,5a,5a,1,1,5a,5505,4,7,A,10,0.967,-0.0254,-0.381,-0.254,-0.2286,-0.127,0.0254,-0.127
5506,187,10,7,68,10/19/2021,60-A/60-B,,SG47,60-A,0.75,6/10/2021,LucasT,Erin,HCS,HCS-133,7,1160,4890,3730,WW,10/11/2021,ET,12,110,25,d40g,2,10/11/2021,ET,4,10/15/2021,AW/LR,5.1060,2.0570,2.0540,2.2080,1.8220,1.8030,1.9810,340.2,AW,3056,AW,8.98,20211015,2655,W,1.7616,99.51,0.0000,0.6780,2.8249,3.5,0.125,100.6,99.5502,99.2504,98.6507,N,N,,,LucasT,20211018.3,102.322,75.0195,1.364,Saad,20211015.1,20211015,Erin,,Caroline,Caroline,Caroline,,10/18/2021,3,10/15/2021,5b,5a,5b,5a,5a,5a,5a,1,1,5a,5506,,,,,1.006,0.3048,-0.7112,0.0762,-0.2032,-0.6096,-0.3048,-0.2032
5507,188,10,7,53,7/7/2021,,41,SG47,60-A,1.00,6/10/2021,Zander,LucasT,HCS,HCS-93,9,1135,4925,3790,VM,6/15/2021,ET,11,110,25,d40g,2,6/15/2021,ET,10,6/25/2021,AW/LR,5.0940,2.1000,2.0420,2.2170,1.8570,1.7940,1.9930,343.5,AW,3154,AW,9.18,20210625,2660,W,0.1499,99.70,0.0000,0.3008,3.3835,3.7,0.129,100.15,99.4003,99.4003,99.8501,N,N,,,Zander,20210628.1,187.108,111.111,1.684,Zander,20210628,20210628,Zander,,Adin,Erin,Erin,41C10,6/28/2021,3,6/28/2021,5b,5a,5b,5a,5a,5a,5a,1,1,5a,5507,4,1,C,10,1.022,0,0.381,-0.2286,0.0254,0.2794,-0.5334,0.1016
5508,189,10,7,66,10/6/2021,,,SG47,60-A,1.20,6/10/2021,EricH,Nandini,HCS,HCS-129,6,1165,4925,3760,SA,9/21/2021,SA,12,110,25,d40g,2,9/21/2021,SA,9,9/30/2021,AW/LR,5.0890,2.0860,2.0510,2.2220,1.8500,1.8090,1.9920,343.7,AW,3200,AW,9.31,20210930,2656,W,1.0495,99.55,0.1883,99.6235,0.1506,100.0,0.108,100.9,97.7511,99.7001,99.8501,N,N,,,Nicholas,20210930.2,169.592,115.329,1.471,Erin,20210930.1,20210930,Nicholas,,Erin,Erin,Erin,,9/30/2021,0,9/30/2021,5a,5a,5a,5a,5a,5a,5a,1,1,5a,5508,,,,,1.014,-0.127,0.0254,0,0.1524,0.1016,-0.1524,0.0762
5509,190,10,7,72,11/16/2021,,,SG47,60-A,0.75,6/10/2021,LucasT,Erin,HCS,HCS-138,6,1155,4935,3780,SA,11/3/2021,SA,12,110,25,d40g,2,11/3/2021,ET,5,11/8/2021,AW/LR,5.1010,2.0910,2.0490,2.2170,1.8410,1.8030,1.9920,343.6,AW,3120,AW,9.08,20211108,2650,W,0.8246,99.33,0.1132,1.3962,4.0755,5.6,0.155,100.3,98.3508,98.9505,99.7001,N,N,,,Mason,20211109.1,136.412,110.765,1.232,Erin,20211109,20211109,Mason,,Mason,Erin,Erin,,11/9/2021,1,11/9/2021,5a,5a,5a,5a,5a,5a,5a,1,1,5a,5509,,,,,1.02,0.1778,0.1524,-0.0508,0.0254,-0.127,-0.3048,0.0762
5510,191,10,7,74,12/8/2021,,,SG47,60-B,0.75,6/10/2021,Mina,Nandini,HCS,HCS-141,7,1155,4995,3840,WW,11/18/2021,ET,13,110,25,d40g,1.5,11/18/2021,ET,12,11/30/2021,AW/LR,5.0920,2.0540,2.0250,2.2170,1.8590,1.8030,1.9850,340.3,AW,3080,AW,9.05,20211130,2640,N,0.1874,98.95,0.2273,2.2349,7.0455,9.5,0.167,98.5007,99.7001,99.1004,98.5007,N,N,,,Mason,20211130.3,249.487,135.227,1.845,Nicholas,20211130.1,20211130,Erin,,Mina,Mason,Erin,,11/30/2021,0,11/30/2021,5b,5a,5b,5a,5a,5a,5a,1,1,5a,5510,,,,,1.036,-0.0508,-0.7874,-0.6604,0.0254,0.3302,-0.3048,-0.1016
5511,192,10,7,70,11/2/2021,,,SG47,60-A,0.75,6/10/2021,Zander,Erin,HCS,HCS-136,8,1135,4910,3775,SA,10/21/2021,ET,12,110,25,d40g,3,10/21/2021,SA,6,10/27/2021,AW/LR,5.0950,2.0750,2.0560,2.2130,1.8260,1.7890,1.9910,341.1,AW,3094,AW,9.07,20211027,2653,W,0.4498,99.44,0.0000,0.5654,4.9001,5.5,0.151,99.7001,99.7001,99.5502,98.8006,N,N,,,Mina,20211027.1,89.5008,56.523,1.583,Vrishin,20211027.2,20211028,LucasT,,Erin,LucasT,Erin,,10/27/2021,0,10/27/2021,5b,5a,5b,5a,5a,5a,5a,1,1,5a,5511,,,,,1.018,0.0254,-0.254,0.127,-0.0762,-0.508,-0.6604,0.0508
5512,193,10,7,67,10/12/2021,,,SG47,60-B,0.75,6/10/2021,Nandini,Mina,HCS,HCS-132,8,1140,4880,3740,SA,10/1/2021,SA,12,110,25,d40g,2,10/1/2021,ET,6,10/7/2021,AW/LR,5.0940,2.0830,2.0430,2.2180,1.8320,1.7950,1.9910,341.7,AW,3110,AW,9.10,20211007,2647,W,0.9745,99.21,0.1889,0.7556,4.9868,5.9,0.131,100,97.6012,99.8501,99.4003,N,N,,,LucasT,20211008.1,144.104,82.5159,1.746,Nicholas,20211007.2,20211007,Erin,,Erin,EricH,EricH,,10/8/2021,1,10/7/2021,5a,5a,5a,5a,5a,5a,5a,1,1,5a,5512,,,,,1.009,0,-0.0508,-0.2032,0.0508,-0.3556,-0.508,0.0508
5513,194,10,7,67,10/12/2021,,,SG47,60-B,2.50,6/10/2021,Fyodor,Nandini,HCS,HCS-132,6,1155,4820,3665,SA,9/30/2021,SA,12,110,25,d40g,1.5,9/30/2021,SA,7,10/7/2021,AW/LR,5.0960,2.0910,2.0550,2.2110,1.8370,1.8090,1.9900,342.9,AW,3086,AW,9.00,20211007,2655,W,0.2248,99.51,0.1507,0.6026,4.2185,5.0,0.135,99.5502,99.4003,99.8501,99.2504,N,N,,,LucasT,20211008.1,151.198,82.5159,1.832,Nicholas,20211007.2,20211007,Erin,,Erin,EricH,EricH,,10/8/2021,1,10/7/2021,5a,5a,5a,5a,5a,5a,5a,1,1,5a,5513,,,,,0.989,0.0508,0.1524,0.1016,-0.127,-0.2286,-0.1524,0.0254
5514,195,10,7,69,10/27/2021,,,SG47,60-B,1.50,6/10/2021,EricH,LucasT,HCS,HCS-134,6,1155,4920,3765,WW,10/14/2021,ET,12,110,25,d40g,1.5,10/14/2021,SA,5,10/19/2021,LR,5.0950,2.0860,2.0440,2.2120,1.8220,1.7960,1.9860,340.7,LR,3060,LR,8.98,20211019,2646,W,2.0240,99.18,0.0000,0.5291,2.3054,2.8,0.106,99.2504,99.7001,99.4003,98.3508,N,N,,,LucasT,20211020,104.512,69.5602,1.502,Vrishin,20211020.1,20211020,LucasT,,Erin,EricH,EricH,,10/20/2021,1,10/20/2021,5b,5a,5b,5a,5a,5a,5a,1,1,5a,5514,,,,,1.016,0.0254,0.0254,-0.1778,-0.1016,-0.6096,-0.4826,-0.0762
5515,196,10,7,63,9/15/2021,,,SG47,60-B,0.33,8/30/2021,Nandini/Will,Fyodor,HCS,HCS-126,7,1150,4825,3675,SA,9/2/2021,SA,11,110,25,d40g,2.5,9/2/2021,ET,7,9/9/2021,AW/LR,5.0940,2.0640,2.0440,2.2120,1.8330,1.8020,1.9890,340.6,AW,3100,AW,9.10,20210909,2656,W,2.2114,99.55,0.0377,0.6401,8.6220,9.3,0.109,99.7001,99.7001,99.7001,99.1004,N,N,,,Erin,20210909.5,144.728,82.7699,1.749,Erin,20210909,20210909,Erin,,Erin,EricH,EricH,,9/9/2021,0,9/9/2021,5b,5a,5b,5a,5a,5a,5a,1,1,5a,5515,,,,,0.991,0,-0.5334,-0.1778,-0.1016,-0.3302,-0.3302,0
5516,197,10,7,58,8/11/2021,,45,SG47,60-B,1.75,6/10/2021,Fyodor,Nandini,HCS,HCS-101,6,1155,5110,3955,GP,7/28/2021,JL,11,110,25,d40g,3,7/28/2021,SA,6,8/3/2021,AW/LR,5.0920,2.0900,2.0420,2.2140,1.8500,1.8130,1.9880,342.8,AW,3160,AW,9.22,20210803,2651,W,0.8995,99.36,0.0754,0.8299,3.4704,4.4,0.121,101.049,97.4513,100,98.9505,N,N,,,LucasT,20210804.1,126.656,93.4416,1.355,Mina,20210804,20210805,LucasT,,Erin,Erin,Adin,45A10,8/4/2021,1,8/4/2021,5a,5a,5a,5a,5a,5a,5a,1,1,5a,5516,4,5,A,10,1.067,-0.0508,0.127,-0.2286,-0.0508,0.1016,-0.0508,-0.0254
5517,198,10,7,64,9/22/2021,,,SG47,60-B,1.00,6/11/2021,Zander,EricH,HCS,HCS-127,8,1135,4775,3640,SA,9/7/2021,SA,11,110,25,d40g,3,9/7/2021,ET,8,9/15/2021,AW/LR,5.0930,2.0750,2.0520,2.2150,1.8340,1.7780,1.9890,340.7,AW,3078,AW,9.03,20210915,2650,W,1.0869,99.33,0.0755,1.3585,3.2453,4.7,0.136,99.4003,98.6507,99.8501,99.4003,N,N,,,LucasT,20210916.3,113.345,84.5802,1.340,Vrishin,20210915.3,20210916,LucasT,,Erin,Erin,Erin,,9/16/2021,1,9/15/2021,5b,5a,5b,5a,5a,5a,5a,1,1,5a,5517,,,,,0.982,-0.0254,-0.254,0.0254,-0.0254,-0.3048,-0.9398,0
5518,199,10,7,65,9/29/2021,,,SG47,60-B,1.00,6/11/2021,Zander,EricH,HCS,HCS-128,8,1145,4880,3735,SA,9/15/2021,SA,12,110,25,d40g,2.5,9/15/2021,ET,6,9/21/2021,AW/LR,5.0940,2.0670,2.0310,2.2140,1.8260,1.7900,1.9930,339.8,AW,3110,AW,9.15,20210921,2628,W,1.2743,98.50,0.1903,0.9132,3.5008,4.6,0.138,99.8501,97.7511,99.5502,96.8516,N,N,,,LucasT,20210923.2,89.819,83.3509,1.078,LucasT,20210923,20210922,Erin,,Erin,Mason,LucasT,,9/23/2021,2,9/23/2021,5b,5a,5b,5a,5a,5a,5a,1,1,5a,5518,,,,,1.008,0,-0.4572,-0.508,-0.0508,-0.508,-0.635,0.1016
5519,200,10,7,73,11/30/2021,,,SG47,60-B,2.50,6/11/2021,Nur,Fyodor,HCS,HCS-140,6,1155,4805,3650,SA,11/11/2021,SA,12,110,25,d40g,1.5,11/11/2021,SA,5,11/16/2021,AW/LR,5.0980,2.0910,2.0580,2.2100,1.8430,1.8050,1.9910,343.3,AW,3070,AW,8.94,20211116,2655,W,2.1739,99.51,0.0000,0.9416,3.4652,4.4,0.129,99.7001,100,99.1004,99.2504,N,N,,,LucasT,20211117.3,133.469,94.5596,1.411,EricH,20211117,20211117,Erin,,Caroline,Caroline,Erin,,11/17/2021,1,11/17/2021,5a,5a,5a,5a,5a,5a,5a,1,1,5a,5519,,,,,0.985,0.1016,0.1524,0.1778,-0.1524,-0.0762,-0.254,0.0508
5520,201,10,7,53,7/7/2021,,41,SG47,60-B,0.70,6/14/2021,EricH,LucasT,HCS,HCS-93,7,1155,4930,3775,CC,6/16/2021,GP,11,110,25,d40g,2,6/16/2021,SA,9,6/25/2021,AW/LR,5.0950,2.0700,2.0490,2.2110,1.8200,1.7860,1.9910,340.0,AW,3206,AW,9.43,20210625,2652,W,0.2999,99.40,0.1131,0.3771,1.8854,2.4,0.113,99.1004,99.7001,99.4003,99.4003,N,N,,,Zander,20210628.1,132.119,111.111,1.189,Zander,20210628,20210628,Zander,,Adin,Erin,Erin,41B10,6/28/2021,3,6/28/2021,5b,5a,5b,5a,5a,5a,5a,1,1,5a,5520,4,1,B,10,1.018,0.0254,-0.381,-0.0508,-0.127,-0.6604,-0.7366,0.0508
5521,202,10,7,54,7/13/2021,,39,SG47,60-B,0.75,6/14/2021,LucasT,EricH,HCS,HCS-95,7,1160,5005,3845,GP,6/25/2021,JL,11,110,25,d40g,2,6/25/2021,LR,6,7/1/2021,AW/LR,5.0950,2.0780,2.0400,2.2170,1.8450,1.8090,1.9910,342.5,AW,3154,AW,9.21,20210701,2653,W,1.0495,99.44,0.0000,0.9800,5.5786,6.6,0.149,100.45,99.5502,98.3508,99.4003,N,N,,,Mason,20210702,193.158,122.318,1.579,Mina,20210706,20210702,Mason,,Erin,Erin,Erin,39A10,7/2/2021,1,7/6/2021,5a,5a,5a,5a,5a,5a,5a,1,1,5a,5521,3,9,A,10,1.037,0.0254,-0.1778,-0.2794,0.0254,-0.0254,-0.1524,0.0508
5522,203,10,8,,,Potential - corner broken retouch,,SG47,60-B,0.75,6/14/2021,LucasT,Fyodor,HCS,HCS-126,6,1155,4995,3840,SA,9/3/2021,ET,11,110,25,d40g,2,9/3/2021,SA,10,9/13/2021,AW,5.0800,2.0820,2.0490,2.2120,1.8440,1.8060,1.9900,341.4,AW,3124,AW,9.15,20210913,2607,W,1.2743,97.71,0.2302,1.1891,5.7537,7.2,0.154,98.8006,92.9535,99.5502,99.5502,N,Y,,,LucasT/Erin,20210914.3,117.768,82.3317,1.430,Nicholas,20210914.1,20210914,Nicholas,,Mina,Nicholas,EricH/Erin,,9/14/2021,1,9/14/2021,8,5a,5a,5b,5c,8,5a,1,1,8,5522,,,,,1.036,-0.3556,-0.0762,-0.0508,-0.1016,-0.0508,-0.2286,0.0254
5523,204,10,7,67,10/12/2021,,,SG47,60-B,1.00,6/14/2021,EricH,Fyodor,HCS,HCS-131,7,1160,4860,3700,SA,9/28/2021,SA,12,110,25,d40g,3,9/28/2021,SA,7,10/5/2021,AW/LR,5.0900,2.0570,2.0450,2.2150,1.8180,1.8000,1.9880,339.5,AW,3112,AW,9.17,20211005,2650,W,1.2743,99.33,0.0377,1.5849,4.6793,6.3,0.149,100,98.9505,97.7511,100.6,N,N,,,Mason,20211005.2,129.341,88.5293,1.461,EricH,20211006,20211005,Mason,,Erin,EricH,EricH,,10/5/2021,0,10/6/2021,5b,5a,5b,5a,5a,5a,5a,1,1,5a,5523,,,,,0.998,-0.1016,-0.7112,-0.1524,-0.0254,-0.7112,-0.381,-0.0254
5524,205,10,7,70,11/2/2021,,,SG47,60-B,0.60,6/14/2021,EricH,Fyodor,HCS,HCS-136,6,1165,4945,3780,SA,10/25/2021,ET,12,110,25,d40g,2,10/25/2021,ET,3,10/28/2021,AW/LR,5.0930,2.0810,2.0540,2.2020,1.8340,1.8190,1.9930,341.9,AW,3084,AW,9.02,20211028,2659,W,0.7871,99.66,0.0000,0.6393,4.2873,4.9,0.121,100.6,99.1004,99.4003,99.5502,N,N,,,Erin,20211028.4,147.242,85.7747,1.717,Erin,20211028,20211028,Erin,,Erin,EricH,EricH,,10/28/2021,0,10/28/2021,5a,5a,5a,5a,5a,5a,5a,1,1,5a,5524,,,,,1.02,-0.0254,-0.1016,0.0762,-0.3556,-0.3048,0.1016,0.1016
5525,206,10,7,65,9/29/2021,,,SG47,50-B,2.50,6/15/2021,Fyodor,Zander,HCS,HCS-129,9,1135,4935,3800,WW,9/16/2021,SA,12,110,25,d40g,2,9/16/2021,SA,5,9/21/2021,AW/LR,5.0970,2.0760,2.0560,2.2140,1.8410,1.8100,1.9870,342.6,AW,3096,AW,9.04,20210921,2659,W,2.0990,99.66,0.0000,0.6769,3.6480,4.3,0.115,101.049,98.5007,99.4003,99.7001,N,N,,,Erin,20210922.4,133.702,72.8385,1.836,EricH,20210924.1,20210922,Erin,,Erin,LucasT,LucasT,,9/22/2021,1,9/24/2021,5a,5a,5a,5a,5a,5a,5a,1,1,5a,5525,,,,,1.025,0.0762,-0.2286,0.127,-0.0508,-0.127,-0.127,-0.0508
5526,207,10,7,71,11/9/2021,,,SG47,43-A,1.00,6/15/2021,Sparsh,Fyodor,HCS,HCS-137,8,1145,4905,3760,WW,11/1/2021,ET,12,110,25,d40g,2.5,11/1/2021,ET,3,11/4/2021,AW/LR,5.0810,2.0760,2.0390,2.2120,1.8310,1.7980,1.9910,339.9,AW,3048,AW,8.97,20211104,2633,W,0.4123,98.69,0.2279,24.1170,75.5792,99.9,0.087,99.5502,97.6012,99.4003,98.2009,N,N,,,Erin,20211104.3,156.035,94.2298,1.656,Erin,20211104.1,20211104,Erin,,Erin,Mina,LucasT,,11/4/2021,0,11/4/2021,5a,5a,5a,5a,5a,5a,5a,1,1,5a,5526,,,,,1.014,-0.3302,-0.2286,-0.3048,-0.1016,-0.381,-0.4318,0.0508
5527,208,10,7,61,9/1/2021,,,SG47,43-A,0.80,6/15/2021,EricH,Nandini,HCS,HCS-103,8,1135,4835,3700,SA,8/18/2021,JL,12,110,25,d40g,3,8/18/2021,SA,6,8/24/2021,AW/LR,5.0960,2.0780,2.0450,2.2120,1.8280,1.7900,1.9840,340.3,AW,2994,AW,8.80,20210824,2659,W,1.1994,99.66,0.0376,0.4513,2.3693,2.9,0.107,99.5502,99.5502,100.15,99.4003,N,N,,,LucasT,20210826.1,167.989,90.609,1.854,Mina,20210825.1,20210826,Erin,,Erin,Erin,EricH,,8/26/2021,2,8/25/2021,5b,5b,5b,5a,5a,5a,5a,1,1,5a,5527,,,,,0.998,0.0508,-0.1778,-0.1524,-0.1016,-0.4572,-0.635,-0.127
5528,209,10,7,68,10/19/2021,,,SG47,43-A,0.80,6/15/2021,Sparsh,Fyodor,HCS,HCS-133,9,1140,4940,3800,WW,10/7/2021,ET,12,110,25,d40g,4,10/7/2021,SA,6,10/13/2021,AW/LR,5.0820,2.0700,2.0530,2.2120,1.8290,1.8160,1.9820,340.3,AW,3078,AW,9.04,20211013,2659,W,0.2999,99.66,0.0376,0.3009,2.7078,3.0,0.127,99.7001,99.8501,99.5502,99.5502,N,N,,,Nicholas,20211014,182.648,109.744,1.664,Erin,20211014.2,20211014,Nicholas,,Mina,Erin,Erin,,10/14/2021,1,10/14/2021,5a,5a,5a,5a,5a,5a,5a,1,1,5a,5528,,,,,1.025,-0.3048,-0.381,0.0508,-0.1016,-0.4318,0.0254,-0.1778
5529,210,10,7,65,9/29/2021,,,SG47,50-B,2.25,6/15/2021,Fyodor,Nandini,HCS,HCS-128,7,1160,4850,3690,SA,9/14/2021,ET,12,110,25,d40g,2,9/14/2021,ET,7,9/21/2021,AW/LR,5.0790,2.0650,2.0260,2.2150,1.8460,1.8160,1.9930,340.5,AW,3052,AW,8.96,20210921,2656,W,2.5112,99.55,0.0753,99.9247,0.0000,100.0,0.093,99.4003,99.7001,99.4003,99.7001,N,N,,,Erin,20210922.4,116.972,90.7124,1.289,EricH,20210922,20210922,EricH,,Erin,LucasT,Erin,,9/22/2021,1,9/22/2021,5b,5a,5b,5a,5a,5a,5a,1,1,5a,5529,,,,,0.995,-0.381,-0.508,-0.635,-0.0254,0,0.0254,0.1016
5530,211,10,7,63,9/15/2021,,,SG47,50-B,0.90,6/15/2021,Shanay,Nandini,HCS,HCS-126,6,1160,4845,3685,SA,8/31/2021,SA,11,110,25,d40g,2.5,8/31/2021,ET,7,9/7/2021,AW/LR,5.0930,2.0850,2.0480,2.2100,1.8400,1.8000,1.9910,341.9,AW,3130,AW,9.16,20210907,2656,W,1.5367,99.55,0.1506,1.0166,3.3133,4.5,0.130,99.1004,99.4003,99.8501,99.8501,N,N,,,LucasT,20210908.2,127.487,93.636,1.362,EricH,20210908,20210908.1,LucasT,,Erin,EricH,Mina,,9/8/2021,1,9/8/2021,5a,5a,5a,5a,5a,5a,5a,1,1,5a,5530,,,,,0.994,-0.0254,0,-0.0762,-0.1524,-0.1524,-0.381,0.0508
5531,212,10,7,61,9/1/2021,,,SG47,50-B,1.90,6/15/2021,Nur,Nandini,HCS,HCS-103,9,1130,4925,3795,SA,8/17/2021,JL,12,110,25,d40g,6,8/17/2021,SA,6,8/23/2021,AW/LR,5.0940,2.0790,2.0490,2.2090,1.8390,1.8110,1.9850,341.6,AW,3090,AW,9.05,20210823,2664,W,0.6372,99.85,0.0000,0.1502,0.1502,0.3,0.093,100,99.5502,100,99.8501,N,N,,,LucasT,20210825.1,148.168,101.053,1.466,Mason,20210824.1,20210825,LucasT,,Caroline,Mina,Mina,,8/25/2021,2,8/24/2021,5a,5a,5a,5a,5a,5a,5a,1,1,5a,5531,,,,,1.024,0,-0.1524,-0.0508,-0.1778,-0.1778,-0.1016,-0.1016
5532,213,10,7,60,8/25/2021,,46,SG47,50-B,0.80,6/15/2021,Sparsh,Nandini,HCS,HCS-103,6,1160,4925,3765,JL,8/12/2021,JL,12,110,25,d40g,2,8/12/2021,LR,6,8/18/2021,AW/LR,5.0930,2.0590,2.0450,2.2080,1.8100,1.8000,1.9950,339.4,AW,3102,AW,9.14,20210818,2591,W,0.6746,97.11,0.1158,0.8491,3.0104,4.0,0.136,99.4003,95.6522,96.2519,97.1514,N,N,,,Nicholas,20210818.4,151.595,73.0129,2.076,Nicholas,20210818,20210818,Nicholas,,Caroline,Mason,Mason,46D10,8/18/2021,0,8/18/2021,5b,5a,5b,5b,5b,5a,5a,1,1,5b,5532,4,6,D,10,1.016,-0.0254,-0.6604,-0.1524,-0.2032,-0.9144,-0.381,0.1524
5533,214,10,7,53,7/7/2021,,41,SG47,50-B,0.90,6/15/2021,Shanay,Zander,HCS,HCS-93,8,1135,4780,3645,VM,6/17/2021,GP,11,110,25,d40g,1.5,6/17/2021,SA,8,6/25/2021,AW/LR,5.0940,2.0970,2.0530,2.2180,1.8240,1.8040,1.9940,343.1,AW,3218,AW,9.38,20210625,2659,W,0.1500,99.66,0.0376,0.2256,2.2565,2.5,0.112,99.7001,99.7001,99.7001,99.5502,N,N,,,Zander,20210628.1,161.039,111.111,1.449,Zander,20210628,20210628,Zander,,Adin,Erin,Erin,41A10,6/28/2021,3,6/28/2021,5b,5a,5b,5a,5a,5a,5a,1,1,5a,5533,4,1,A,10,0.983,0,0.3048,0.0508,0.0508,-0.5588,-0.2794,0.127
5534,163,9,7,67,10/12/2021,,,SG47,32-B,0.65,6/15/2021,Sparsh,Nandini,HCS,HCS-131,9,1145,4850,3705,SA,9/29/2021,ET,12,110,25,d40g,1.5,9/29/2021,ET,8,10/7/2021,AW/LR,5.1210,2.0860,2.0600,2.2200,1.8320,1.8100,1.9920,345.4,AW,3094,AW,8.96,20211007,2660,W,0.3373,99.70,0.0000,0.3759,4.6993,5.1,0.120,100.3,99.4003,99.4003,99.7001,N,N,,,LucasT,20211008.1,186.59,109.7,1.701,EricH,20211008.1,20211007,Erin,,Erin,EricH,EricH,,10/8/2021,1,10/8/2021,5a,5a,5a,5a,5a,5a,5a,1,1,5a,5534,,,,,0.995,0.0762,0.0254,0.1016,-0.127,-0.2286,-0.127,0.0762
5535,164,9,7,70,11/2/2021,,,SG47,32-B,2.00,6/15/2021,Nur,Nandini,HCS,HCS-136,8,1180,4950,3770,WW,10/26/2021,SA,12,110,25,d40g,2,10/26/2021,SA,3,10/29/2021,AW/LR,5.1190,2.0890,2.0450,2.2140,1.8360,1.8040,1.9920,344.1,AW,3104,AW,9.02,20211029,2657,W,1.9115,99.59,0.0753,0.3764,3.8013,4.3,0.128,100.3,99.2504,99.2504,99.5502,N,N,,,Mina,20211029.1,107.551,82.5744,1.302,LucasT,20211101,20211029,Mina,,Mina,Mina,Mina,,10/29/2021,0,11/1/2021,5a,5a,5a,5a,5a,5a,5a,1,1,5a,5535,,,,,1.012,0.0254,0.1016,-0.2794,-0.2794,-0.127,-0.2794,0.0762
5536,165,9,7,76,1/5/2022,,,SG47,32-B,0.60,6/15/2021,Sparsh,Fyodor,HCS,HCS-144,7,1165,4990,3825,SA,12/10/2021,ET,15,110,25,d40g,5,12/11/2021,ET,4,12/15/2021,AW/LR,5.1170,2.0660,2.0550,2.2030,1.8320,1.8170,1.9920,342.8,AW,3062,AW,8.93,20211215,2652,W,1.4993,99.40,0.0377,1.7723,4.3364,6.1,0.151,99.5502,99.5502,99.5502,98.9505,N,N,,,LucasT,20211216.3,222.297,118.767,1.872,Mason,20211216,20211216.2,Nicholas,,Erin,Erin,Erin,,12/16/2021,1,12/16/2021,5b,5a,5b,5a,5a,5a,5a,1,1,5a,5536,,,,,1.027,-0.0254,-0.4826,-0.0254,-0.5588,-0.2286,0.0508,0.0762
5537,166,9,7,70,11/2/2021,,,SG47,32-B,2.00,6/16/2021,Fyodor,Zander,HCS,HCS-136,9,1150,4880,3730,WW,10/26/2021,SA,12,110,25,d40g,2,10/26/2021,SA,3,10/29/2021,AW/LR,5.1200,2.0960,2.0510,2.2180,1.8560,1.8170,1.9860,346.0,AW,3074,AW,8.88,20211029,2650,W,1.9115,99.33,0.1132,0.6792,2.9434,3.7,0.128,99.2504,99.2504,99.1004,99.7001,N,N,,,Mina,20211029.1,102.912,82.5744,1.246,LucasT,20211101,20211029,Mina,,Mina,Mina,Mina,,10/29/2021,0,11/1/2021,5a,5a,5a,5a,5a,5a,5a,1,1,5a,5537,,,,,1.001,0.0508,0.2794,-0.127,-0.1778,0.381,0.0508,-0.0762
5538,167,9,7,67,10/12/2021,,,SG47,32-B,2.25,6/16/2021,Fyodor,Nandini,HCS,HCS-132,6,1180,4815,3635,SA,9/30/2021,SA,12,110,25,d40g,4,9/30/2021,SA,7,10/7/2021,AW/LR,5.1200,2.0860,2.0640,2.2190,1.8470,1.8080,1.9890,345.7,AW,3120,AW,9.02,20211007,2655,W,0.5247,99.51,0.0753,1.3559,5.8380,7.3,0.155,99.8501,99.5502,99.4003,99.2504,N,N,,,LucasT,20211008.1,130.456,82.5159,1.581,Nicholas,20211007.2,20211007,Erin,,Erin,EricH,EricH,,10/8/2021,1,10/7/2021,5a,5a,5a,5a,5a,5a,5a,1,1,5a,5538,,,,,0.976,0.0508,0.0254,0.2032,-0.1524,0.1524,-0.1778,0
5539,168,9,7,74,12/8/2021,,,SG47,32-B,0.80,6/16/2021,EricH,Nandini,HCS,HCS-142,6,1185,4950,3765,SA,11/29/2021,ET,13,110,25,d40g,3,11/29/2021,ET,3,12/2/2021,AW/LR,5.1200,2.0870,2.0530,2.2310,1.8280,1.8150,1.9900,345.9,AW,3078,AW,8.90,20211202,2642,W,1.7991,99.03,0.3028,2.3467,3.8229,6.5,0.172,100.15,99.2504,99.2504,97.4513,N,N,,,Nicholas,20211202.1,194.562,123.531,1.575,Nicholas,20211202.2,20211202,Nicholas,,Erin,Nicholas,Nicholas,,12/2/2021,0,12/2/2021,5a,5a,5a,5a,5a,5a,5a,1,1,5a,5539,,,,,1.011,0.0508,0.0508,-0.0762,0.1524,-0.3302,0,0.0254
5540,169,9,7,74,12/8/2021, 32-B/60-C,,SG47,32-B,2.00,6/16/2021,Fyodor,Nandini,HCS,HCS-142,9,1145,4915,3770,ET,11/23/2021,ET,13,110,25,d40g,2,11/23/2021,ET,13,12/6/2021,AW/LR,5.1080,2.0740,2.0540,2.2120,1.8190,1.8000,1.9910,341.9,AW,3080,AW,9.01,20211206,2640,W,1.0120,98.95,0.0379,0.5682,4.0530,4.7,0.135,97.901,99.8501,98.8006,99.2504,N,N,,,Mina,20211206,160.305,139.105,1.152,Mina,20211206.1,20211206,Mina,,Caroline,Mina,Mina,,12/6/2021,0,12/6/2021,5b,5a,5b,5a,5a,5a,5a,1,1,5a,5540,,,,,1.012,-0.254,-0.2794,-0.0508,-0.3302,-0.5588,-0.381,0.0508
5541,170,9,7,69,10/27/2021,,,SG47,32-B,0.90,6/16/2021,EricH,Fyodor,HCS,HCS-135,8,1180,4995,3815,WW,10/18/2021,SA,12,110,25,d40g,2,10/18/2021,ET,3,10/21/2021,LR,5.1170,2.0860,2.0480,2.2160,1.8270,1.8080,1.9900,343.7,LR,3102,LR,9.02,20211021,2651,W,0.4498,99.36,0.1132,0.4527,2.1501,2.7,0.146,100.75,98.051,99.5502,99.1004,N,N,,,Erin,20211021.2,147.064,76.7402,1.916,Erin,20211021.2,20211021,Erin,,Erin,Erin,Erin,,10/21/2021,0,10/21/2021,5a,5a,5a,5a,5a,5a,5a,1,1,5a,5541,,,,,1.024,-0.0254,0.0254,-0.2032,-0.2286,-0.3556,-0.1778,0.0254
5542,171,9,7,67,10/12/2021,,,SG47,32-B,0.90,6/16/2021,Sparsh,Fyodor,HCS,HCS-131,7,1160,4855,3695,SA,9/28/2021,SA,12,110,25,d40g,2.5,9/28/2021,SA,7,10/5/2021,AW/LR,5.1140,2.0690,2.0560,2.2190,1.8210,1.8200,1.9940,343.9,AW,3100,AW,9.01,20211005,2648,W,0.3748,99.25,0.0000,0.4909,3.2100,3.7,0.124,100.3,98.8006,98.8006,99.1004,N,N,,,Mason,20211005.2,167.593,88.5293,1.893,EricH,20211006,20211005,Mason,,Erin,EricH,EricH,,10/5/2021,0,10/6/2021,5a,5a,5a,5a,5a,5a,5a,1,1,5a,5542,,,,,0.992,-0.1016,-0.4064,0,-0.1524,-0.508,0.127,0.127
5543,172,9,7,66,10/6/2021,44-A/32-B/60-C,,SG47,44-A,1.20,6/16/2021,Nandini,Fyodor,HCS,HCS-129,7,1160,4865,3705,SA,9/20/2021,ET,12,110,25,d40g,2,9/20/2021,ET,10,9/30/2021,AW/LR,5.1220,2.0600,2.0570,2.2210,1.8240,1.8170,1.9960,344.4,AW,3076,AW,8.93,20210930,2653,W,0.5248,99.44,0.0377,0.4146,2.2993,2.8,0.110,99.7001,99.5502,99.7001,98.8006,N,N,,,LucasT,20211001.1,186.519,106.881,1.745,Erin,20210930,20211001,LucasT,,Erin,Erin,Erin,,10/1/2021,1,9/30/2021,5b,5a,5b,5a,5a,5a,5a,1,1,5a,5543,,,,,0.995,0.1016,-0.635,0.0254,-0.1016,-0.4318,0.0508,0.1778
5544,173,9,7,68,10/19/2021,,,SG47,60-C,0.80,6/16/2021,EricH,Fyodor,HCS,HCS-133,6,1175,5025,3850,EC,10/7/2021,ET,12,110,25,d40g,2.5,10/7/2021,SA,6,10/13/2021,AW/LR,5.1150,2.0790,2.0500,2.2250,1.8300,1.8170,1.9930,344.9,AW,3104,AW,9.00,20211013,2653,W,1.4618,99.44,0.2639,1.4700,2.4124,4.1,0.141,99.8501,99.4003,99.2504,99.2504,N,N,,,Mina,20211013.2,134.288,96.2652,1.395,Vrishin,20211013.1,20211013,Mina,,Mina,Mina,Mina,,10/13/2021,0,10/13/2021,5a,5a,5a,5a,5a,5a,5a,1,1,5a,5544,,,,,1.034,-0.0762,-0.1524,-0.1524,0,-0.2794,0.0508,0.1016
5545,174,9,7,57,8/4/2021,,45,SG47,60-C,0.70,6/16/2021,Sparsh,??,HCS,HCS-98,6,1140,4760,3620,SA,7/16/2021,CC,11,110,25,d40g,2,7/16/2021,SA,7,7/23/2021,AW/LR,5.1170,2.0800,2.0540,2.2350,1.8260,1.8020,1.9880,344.9,AW,3182,AW,9.22,20210723,2652,W,1.7991,99.40,0.0754,0.9427,5.4676,6.5,0.150,99.8501,98.8006,99.2504,99.7001,N,N,,,Mason,20210723.1,107.238,69.6187,1.540,EricH,20210727.2,20210723,Mason,,Adin,Adin,Adin,45C9,7/23/2021,0,7/27/2021,5a,5a,5a,5a,5a,5a,5a,1,1,5a,5545,4,5,C,9,0.972,-0.0254,-0.127,-0.0508,0.254,-0.381,-0.3302,-0.0254
5546,175,9,7,73,11/30/2021,,,SG47,60-C,0.40,6/16/2021,EricH,Fyodor,HCS,HCS-139,7,1155,4990,3835,SA,11/10/2021,ET,12,110,25,d40g,2.5,11/10/2021,ET,7,11/17/2021,AW/LR,5.1170,2.0700,2.0540,2.2210,1.8150,1.8140,1.9890,343.4,AW,3126,AW,9.10,20211117,2655,W,1.0494,99.51,0.1883,1.9962,3.8418,6.0,0.158,99.8501,99.5502,99.2504,99.4003,N,N,,,LucasT,20211118.1,150.386,85.7739,1.753,Vrishin,20211117.2,20211118,LucasT,,Caroline,LucasT,LucasT,,11/18/2021,1,11/17/2021,5b,5a,5b,5a,5a,5a,5a,1,1,5a,5546,,,,,1.03,-0.0254,-0.381,-0.0508,-0.1016,-0.6604,-0.0254,0
5547,176,9,7,73,11/30/2021,,,SG47,60-C,??,6/16/2021,Sparsh/Nandini,Fyodor,HCS,HCS-141,7,1155,4915,3760,SA,11/18/2021,ET,13,110,25,d40g,6,11/18/2021,ET,6,11/24/2021,AW/LR,5.1170,2.0670,2.0360,2.2210,1.8190,1.8060,1.9900,342.3,AW,3112,AW,9.09,20211124,2652,W,1.7241,99.40,0.0377,0.5656,4.4118,5.0,0.129,99.5502,99.5502,99.1004,99.4003,N,N,,,Erin,20211124,171.626,111.012,1.546,Mason,20211124.1,20211124,Nicholas,,Erin,Nicholas,Erin,,11/24/2021,0,11/24/2021,5b,5a,5b,5a,5a,5a,5a,1,1,5a,5547,,,,,1.009,-0.0254,-0.4572,-0.508,-0.1016,-0.5588,-0.2286,0.0254
5548,177,9,7,76,1/5/2022,,,SG47,60-C,1.20,6/16/2021,Nandini,Sparsh,HCS,HCS-143,6,1170,5025,3855,SA,12/8/2021,SA,15,110,25,d40g,2,12/10/2021,ET,4,12/14/2021,AW/LR,5.1170,2.1000,2.0640,2.2230,1.8390,1.8170,1.9870,346.4,AW,3222,AW,9.30,20211214,2616,W,1.6867,98.05,0.1147,1.6437,4.4343,6.2,0.154,98.5007,98.2009,98.6507,96.8516,N,N,,,LucasT,20211215,227.761,124.882,1.824,Mason,20211215,20211215,LucasT,,Erin,LucasT,LucasT,,12/15/2021,1,12/15/2021,5a,5a,5a,5a,5a,5a,5a,1,1,5a,5548,,,,,1.035,-0.0254,0.381,0.2032,-0.0508,-0.0508,0.0508,-0.0508
5549,178,9,7,61,9/1/2021,,,SG47,60-C,2.25,6/16/2021,Fyodor,Zander,HCS,HCS-103,8,1175,4930,3755,SA,8/18/2021,JL,12,110,25,d40g,3,8/18/2021,SA,6,8/24/2021,AW/LR,5.1180,2.0750,2.0470,2.2170,1.8250,1.7950,1.9930,342.9,AW,3108,AW,9.06,20210824,2658,W,1.4993,99.63,0.0000,0.8277,3.2355,4.1,0.128,100,99.2504,99.8501,99.4003,N,N,,,LucasT,20210826.1,139.925,90.609,1.544,Mina,20210825.1,20210826,Erin,,Erin,Erin,EricH,,8/26/2021,2,8/25/2021,5a,5a,5a,5a,5a,5a,5a,1,1,5a,5549,,,,,1.008,0,-0.254,-0.2286,-0.2032,-0.4064,-0.508,0.1016
5550,179,9,7,62,9/8/2021,,,SG47,60-C,0.80,6/17/2021,EricH,??,HCS,HCS-126,6,1165,4855,3690,SA,8/31/2021,SA,11,110,25,d40g,2,8/31/2021,ET,7,9/7/2021,AW/LR,5.1170,2.0810,2.0570,2.2190,1.8340,1.8000,1.9900,344.1,AW,3152,AW,9.16,20210907,2610,W,4.4603,97.83,0.4981,4.5594,11.2261,16.3,0.204,99.8501,95.0525,97.7511,98.6507,N,N,,,Nicholas,20210907.3,137.771,87.3105,1.578,Mason,20210907.2,20210907,Mason,,Erin,Mason,Mason,,9/7/2021,0,9/7/2021,5b,5a,5a,5b,5b,5a,5a,1,1,5b,5550,,,,,0.991,-0.0254,-0.1016,0.0254,-0.1524,-0.1778,-0.381,0.0254
5551,180,9,7,72,11/16/2021,,,SG47,60-C,1.00,6/17/2021,LucasT,Fyodor,HCS,HCS-139,6,1175,5020,3845,SA,11/9/2021,ET,12,110,25,d40g,2.5,11/9/2021,SA,3,11/12/2021,AW/LR,5.1160,2.0750,2.0590,2.2300,1.8350,1.8140,1.9910,345.6,AW,3134,AW,9.07,20211112,2655,W,1.0869,99.51,0.0377,0.6403,3.1638,3.8,0.126,99.7001,99.7001,99.7001,98.9505,N,N,,,Mina,20211112.6,207.356,74.9765,2.766,Erin,20211112,20211112,Mina,,Caroline,LucasT,LucasT,,11/12/2021,0,11/12/2021,5a,5a,5a,5a,5a,5a,5a,1,1,5a,5551,,,,,1.032,-0.0508,-0.254,0.0762,0.127,-0.1524,-0.0254,0.0508
