Repository: masonrh2/sphenix_cosmics

File: files/blocks_13-64.csv (part 49 of 56)
 DBN,Don't edit Block occurance,BL,Status,BNL shipment,Shipping date,Comment,Sector,Fiber type,Fiber batch,Filling time (h),FF date,Filled by,Checked by,W powder,W bucket number,Mold number,Empty mold (g),Filled mold (g),W filling mass (g),fibers loaded by,W filling date,W filled by,Epoxy batch,Resin mass (g),Hardener mass (g),potting notes,Epoxy filling time (min),Epoxy filling date,Epoxy preparer,Delta Mach-Pot,Machining date,Machined by,L (in),BT (in),BB (in),BH (in),ST (in),SB (in),SH (in),Volume (mL),Measured by,Mass (g),Measured by,Density(g/mL),Tested on,# Fibers N,Good end,ABS N-W (%),# Fibers / # Holes (%),10-15(%),15-50(%),50-75(%),r75 (%),R,T1(BL) Fiber %,T2(BR) Fiber %,T3(TL) Fiber %,T4(TR) Fiber %, missing row?,13 connected holes?,FOM_N,FOM_I,Tested by,Tested on,Scintillation (mV),Calibration (mV),Ratio (Calibrated Twice),Tested by,Tested on,Natural Pictures,Tested by,Retouch,Density Result Checked?,Light Checked?,Natural Pictures checked?,Sector ID (SSBBR),LT M/D/YYYY,Days Mach-LT,Scint M/D/YYYY,Block Grade,De,Di,LT,LTQ,Vi,Sci,Pic,X,LT-all,DBN,S-left,S-right,column,row,relative W weight,Δ(L) [mm],Δ(BT) [mm],Δ(BB) [mm],Δ(BH) [mm],Δ(ST) [mm],Δ(SB) [mm],Δ(SH) [mm]
5552,181,9,0,,,,,SG47,60-C,0.70,6/17/2021,EricH,LucasT,HCS,,,,,0,,,,,,,d40g,,,,0,,,,,,,,,,0.0,,,,#DIV/0!,,,,,,,,,,,,,,,,,,,,,,,,,,,,,,,,,#NUM!,#NUM!,#NUM!,not finished testing,#DIV/0!,#N/A,#N/A,#N/A,#N/A,#N/A,FALSE,FALSE,#N/A,5552,,,,,0,#N/A,#N/A,#N/A,#N/A,#N/A,#N/A,#N/A
5553,182,9,7,64,9/22/2021,,,SG47,60-C,0.75,6/17/2021,LucasT,Zander,HCS,HCS-127,7,1155,5055,3900,WW,9/8/2021,ET,12,110,25,d40g,7,9/8/2021,SA,7,9/15/2021,AW/LR,5.1160,2.0710,2.0480,2.2250,1.8310,1.8200,1.9880,344.3,AW,3226,AW,9.37,20210915,2633,W,2.9985,98.69,0.0760,1.1014,3.9499,5.1,0.144,97.901,97.6012,99.7001,99.5502,N,N,,,Erin,20210915.4,140.516,81.6127,1.722,Erin,20210916,20210915,Erin,,Erin,Mina,Mina,,9/15/2021,0,9/16/2021,5a,5a,5a,5a,5a,5a,5a,1,1,5a,5553,,,,,1.047,-0.0508,-0.3556,-0.2032,0,-0.254,0.127,-0.0254
5554,183,9,7,76,1/5/2022,,,SG47,60-C,2.00,6/17/2021,Fyodor,Nandini,HCS,HCS-143,9,1145,4965,3820,SA,12/6/2021,ET,14,110,25,d40g,2.5,12/6/2021,ET,7,12/13/2021,AW/LR,5.1200,2.0660,2.0590,2.2200,1.8320,1.8050,1.9920,344.1,AW,3086,AW,8.97,20211213,2655,W,1.4617,99.51,0.0377,0.2260,2.1469,2.4,0.119,101.199,98.2009,98.9505,99.7001,N,N,,,LucasT,20211214.1,208.315,140.711,1.480,Mina,20211213.1,20211214,LucasT,,Erin,LucasT,LucasT,,12/14/2021,1,12/13/2021,5a,5a,5a,5a,5a,5a,5a,1,1,5a,5554,,,,,1.026,0.0508,-0.4826,0.0762,-0.127,-0.2286,-0.254,0.0762
5555,184,9,7,62,9/8/2021,,,SG47,60-C,0.70,6/17/2021,EricH,Zander,HCS,HCS-125,8,1170,4860,3690,SA,8/24/2021,SA,12,110,25,d40g,2,8/24/2021,ET,6,8/30/2021,AW/LR,5.1190,2.0750,2.0470,2.2220,1.8290,1.7950,1.9900,343.4,AW,3150,AW,9.17,20210830,2654,W,1.6867,99.48,0.1130,1.4318,5.5011,7.0,0.139,99.5502,98.9505,99.8501,99.5502,N,N,,,LucasT,20210831.1,178.967,100.363,1.783,EricH,20210901,20210901.1,LucasT,,Caroline,Caroline,Erin,,8/31/2021,1,9/1/2021,5a,5a,5a,5a,5a,5a,5a,1,1,5a,5555,,,,,0.991,0.0254,-0.254,-0.2286,-0.0762,-0.3048,-0.508,0.0254
5556,185,9,7,73,11/30/2021,,,SG47,60-C,0.80,6/17/2021,LucasT,Zander,HCS,HCS-140,9,1150,4950,3800,SA,11/12/2021,ET,12,110,25,d40g,2,11/12/2021,ET,5,11/17/2021,AW/LR,5.1170,2.0880,2.0570,2.2250,1.8400,1.8190,1.9900,346.0,AW,3134,AW,9.06,20211117,2619,W,1.0120,98.16,0.2291,2.1000,4.4292,6.8,0.164,97.901,97.6012,98.8006,98.3508,N,N,,,LucasT,20211118.1,152.815,82.4372,1.854,Vrishin,20211117.1,20211117,Erin,,Caroline,LucasT,Erin,,11/18/2021,1,11/17/2021,5a,5a,5a,5a,5a,5a,5a,1,1,5a,5556,,,,,1.02,-0.0254,0.0762,0.0254,0,-0.0254,0.1016,0.0254
5557,186,9,7,75,12/15/2021,,,SG47,60-C,0.80,6/17/2021,EricH,Nandini,HCS,HCS-142,7,1150,4995,3845,SA,11/30/2021,ET,13,110,25,d40g,3.5,11/30/2021,ET,8,12/8/2021,AW/LR,5.1150,2.0660,2.0430,2.2160,1.8050,1.8140,1.9920,341.9,AW,3134,AW,9.17,20211208,2649,W,1.2369,99.29,0.1888,2.1518,5.0208,7.4,0.171,99.5502,98.9505,99.5502,99.1004,N,N,,,LucasT,20211209,234.903,133.023,1.766,Mina,20211208.2,20211209.1,LucasT,,Caroline,LucasT,LucasT,,12/9/2021,1,12/8/2021,5b,5a,5b,5a,5a,5a,5a,1,1,5a,5557,,,,,1.032,-0.0762,-0.4826,-0.3302,-0.2286,-0.9144,-0.0254,0.0762
5558,187,9,7,58,8/11/2021,,45,SG47,60-C,0.75,6/17/2021,LucasT,Sparsh,HCS,HCS-101,6,1170,5045,3875,GP,7/28/2021,JL,11,110,25,d40g,2,7/28/2021,SA,6,8/3/2021,AW/LR,5.1170,2.1000,2.0580,2.2250,1.8600,1.8200,1.9980,348.1,AW,3238,AW,9.30,20210803,2651,W,0.4498,99.36,0.0754,1.3203,4.5643,6.0,0.146,101.199,97.6012,99.4003,99.2504,N,N,,,LucasT,20210804.1,133.296,93.4416,1.427,Mina,20210804,20210805,LucasT,,Erin,Erin,Adin,45B9,8/4/2021,1,8/4/2021,5a,5a,5a,5a,5a,5a,5a,1,1,5a,5558,4,5,B,9,1.04,-0.0254,0.381,0.0508,0,0.4826,0.127,0.2286
5559,188,9,7,72,11/16/2021,,,SG47,60-C,2.00,6/17/2021,Fyodor,Sparsh,HCS,HCS-139,8,1175,4985,3810,SA,11/8/2021,SA,12,110,25,d40g,2,11/8/2021,ET,3,11/11/2021,AW/LR,5.1190,2.0790,2.0460,2.2300,1.8290,1.8000,1.9940,344.7,AW,3168,AW,9.19,20211111,2656,W,1.1994,99.55,0.0377,99.9623,0.0000,100.0,0.109,101.349,98.3508,100,98.5007,N,N,,,Erin,20211111.1,161.634,65.8083,2.456,Nicholas,20211111,20211111,Erin,,Erin,Erin,Erin,,11/11/2021,0,11/11/2021,5a,5a,5a,5a,5a,5a,5a,1,1,5a,5559,,,,,1.023,0.0254,-0.1524,-0.254,0.127,-0.3048,-0.381,0.127
5560,189,9,7,65,9/29/2021,,,SG47,60-C,0.80,6/17/2021,EricH,Fyodor,HCS,HCS-129,9,1145,4915,3770,WW,9/16/2021,SA,12,110,25,d40g,7,9/16/2021,SA,5,9/21/2021,AW/LR,5.1010,2.0870,2.0550,2.2210,1.8370,1.8140,1.9890,344.1,AW,3116,AW,9.06,20210921,2657,W,5.4723,99.59,0.0376,0.9409,2.6722,3.7,0.121,101.199,98.6507,99.5502,98.9505,N,N,,,Erin,20210922.4,104.13,90.7124,1.148,EricH,20210922,20210922,EricH,,Erin,LucasT,Erin,,9/22/2021,1,9/22/2021,5a,5a,5a,5a,5a,5a,5a,1,1,5a,5560,,,,,1.012,-0.4318,0.0508,-0.0254,-0.1016,-0.1016,-0.0254,0
5561,190,9,7,75,12/15/2021,,,SG47,60-C,0.50,6/17/2021,Sparsh,Nandini,HCS,HCS-143,8,1175,5010,3835,SA,12/3/2021,SA,14,110,25,d40g,2,12/3/2021,ET,6,12/9/2021,AW/LR,5.1170,2.0790,2.0480,2.2190,1.8350,1.8190,1.9870,344.2,AW,3136,AW,9.11,20211209,2640,W,2.4363,98.95,0.0758,1.4015,3.4091,4.9,0.152,98.3508,98.6507,99.4003,99.4003,N,N,,,LucasT,20211214.1,205.798,133.511,1.541,Erin,20211214,20211210,Mina,,Erin,LucasT,LucasT,,12/14/2021,5,12/14/2021,5a,5a,5a,5a,5a,5a,5a,1,1,5a,5561,,,,,1.03,-0.0254,-0.1524,-0.2032,-0.1524,-0.1524,0.1016,-0.0508
5562,191,9,7,67,10/12/2021,,,SG47,60-C,0.60,6/17/2021,Sparsh,Fyodor,HCS,HCS-131,8,1175,4900,3725,SA,9/27/2021,SA,12,110,25,d40g,3,9/27/2021,SA,8,10/5/2021,AW/LR,5.1140,2.0830,2.0470,2.2160,1.8350,1.8040,1.9920,343.7,AW,3132,AW,9.11,20211005,2656,W,0.2249,99.55,0.0000,0.7154,3.9910,4.7,0.137,100,99.7001,98.3508,100.15,N,N,,,Mason,20211005.2,123.056,88.5293,1.390,EricH,20211006,20211005,Mason,,Erin,EricH,EricH,,10/5/2021,0,10/6/2021,5a,5a,5a,5a,5a,5a,5a,1,1,5a,5562,,,,,1,-0.1016,-0.0508,-0.2286,-0.2286,-0.1524,-0.2794,0.0762
5563,192,9,7,71,11/9/2021,,,SG47,60-C,1.00,6/17/2021,Nandini,Fyodor,HCS,HCS-137,6,1180,4970,3790,SA,10/28/2021,SA,12,110,25,d40g,2.5,10/28/2021,SA,5,11/2/2021,AW/LR,5.1190,2.0870,2.0550,2.2200,1.8410,1.8110,1.9920,345.5,AW,3152,AW,9.12,20211102,2654,W,1.7991,99.48,0.0754,0.5275,2.5245,3.1,0.126,99.8501,99.2504,98.8006,100,N,N,,,LucasT,20211103.1,100.109,90.6283,1.105,Vrishin,20211103.2,20211103,LucasT,,Erin,EricH,EricH,,11/3/2021,1,11/3/2021,5a,5a,5a,5a,5a,5a,5a,1,1,5a,5563,,,,,1.017,0.0254,0.0508,-0.0254,-0.127,0,-0.1016,0.0762
5564,193,9,7,55,7/21/2021,,44,SG47,60-C,1.50,6/17/2021,EricH,Nandini,HCS,HCS-97,7,1155,4700,3545,SA,7/14/2021,GP,11,110,25,d40g,3,7/14/2021,SA,5,7/19/2021,AW/LR,5.1090,2.0690,2.0510,2.2290,1.8270,1.8270,1.9900,344.5,AW,3090,AW,8.97,20210719,2656,W,1.2369,99.55,0.0753,99.9247,0.0000,100.0,0.098,99.4003,99.7001,99.5502,99.5502,N,N,,,Erin,20210719.1,140.615,96.1812,1.462,Erin,20210719.1,20210719,Erin,,Adin,Adin,Adin,44C9,7/19/2021,0,7/19/2021,5a,5a,5a,5a,5a,5a,5a,1,1,5a,5564,4,4,C,9,0.952,-0.2286,-0.4064,-0.127,0.1016,-0.3556,0.3048,0.0254
5565,194,9,7,55,7/21/2021,60-B/60-C,43,SG47,60-C,2.00,6/17/2021,Fyodor,Sparsh,HCS,HCS-95,8,1175,4870,3695,SA,6/30/2021,JL,11,110,25,d40g,1.5,6/30/2021,ET,9,7/9/2021,AW/LR,5.1170,2.0850,2.0470,2.2230,1.8280,1.8070,1.9910,344.3,AW,3094,AW,8.99,20210709,2640,W,1.1244,98.95,0.3409,99.5833,0.0000,99.9,0.117,99.8501,99.8501,98.051,98.051,N,N,,,Erin,20210714.2,124.752,71.9532,1.734,Erin,20210715.1,20210713,Erin,,Erin,Mina,Mina,43B9,7/14/2021,5,7/15/2021,5a,5a,5a,5a,5a,5a,5a,1,1,5a,5565,4,3,B,9,0.992,-0.0254,0,-0.2286,-0.0508,-0.3302,-0.2032,0.0508
5566,195,9,7,72,11/16/2021,,,SG47,60-C,0.90,6/17/2021,LucasT,Nandini,HCS,HCS-138,6,1165,5075,3910,WW,11/3/2021,SA,12,110,25,d40g,3,11/3/2021,ET,5,11/8/2021,AW/LR,5.1250,2.0830,2.0520,2.2160,1.8600,1.8050,1.9940,345.9,AW,3172,AW,9.17,20211108,2645,W,0.5247,99.14,0.0378,1.1342,3.5161,4.7,0.140,100.6,98.2009,99.4003,98.3508,N,N,,,Mason,20211109.1,128.299,110.765,1.158,Erin,20211109,20211109,Mason,,Mason,Erin,Erin,,11/9/2021,1,11/9/2021,5a,5a,5a,5a,5a,5a,5a,1,1,5a,5566,,,,,1.05,0.1778,-0.0508,-0.1016,-0.2286,0.4826,-0.254,0.127
5567,196,9,7,72,11/16/2021,49-B/32-B/32-C,,SG47,49-B,1.25,6/18/2021,Nur,Nandini,HCS,HCS-138,7,1155,4960,3805,WW,11/4/2021,SA,12,110,25,d40g,2.5,11/4/2021,SA,6,11/10/2021,AW/LR,5.1190,2.0910,2.0600,2.2220,1.8300,1.7960,1.9860,344.5,AW,3142,AW,9.12,20211110,2639,W,1.3868,98.91,0.1137,0.6442,3.4483,4.2,0.137,99.2504,98.9505,99.5502,97.901,N,N,,,Mina,20211110,110.149,66.9641,1.645,Vrishin,20211110.1,20211111,LucasT,,Erin,Mina,Erin,,11/10/2021,0,11/10/2021,5a,5a,5a,5a,5a,5a,5a,1,1,5a,5567,,,,,1.021,0.0254,0.1524,0.1016,-0.0762,-0.2794,-0.4826,-0.0762
5568,197,9,7,70,11/2/2021,32-B/32-C/60-B,,SG47,32-B,1.75,6/18/2021,Nur,Fyodor,HCS,HCS-135,6,1185,4985,3800,SA,10/20/2021,SA,12,110,25,d40g,1.5,10/20/2021,ET,5,10/25/2021,AW/LR,5.1180,2.0860,2.0630,2.2180,1.8390,1.8050,1.9820,344.4,AW,3122,AW,9.06,20211025,2642,W,0.5622,99.03,0.0757,1.2869,4.6556,6.0,0.163,99.5502,98.051,99.4003,99.1004,N,N,,,LucasT,20211026.1,143.994,87.5984,1.644,Mina,20211025.1,20211026,LucasT,,Mina,Mason,Mason,,10/26/2021,1,10/25/2021,5a,5a,5a,5a,5a,5a,5a,1,1,5a,5568,,,,,1.02,0,0.0254,0.1778,-0.1778,-0.0508,-0.254,-0.1778
5569,198,9,7,70,11/2/2021,,,SG47,60-C,0.50,6/18/2021,LucasT,Nandini,HCS,HCS-136,6,1195,5000,3805,EC,10/25/2021,ET,12,110,25,d40g,3,10/25/2021,ET,3,10/28/2021,AW/LR,5.1180,2.0880,2.0570,2.2200,1.8400,1.8070,1.9920,345.3,AW,3152,AW,9.13,20211028,2652,W,0.7496,99.40,0.0000,0.4902,5.0528,5.5,0.151,99.8501,99.2504,98.8006,99.7001,N,N,,,Nicholas,20211028.2,140.883,95.345,1.478,Nicholas,20211028.1,20211028.2,Nicholas,,Erin,Erin,Erin,,10/28/2021,0,10/28/2021,5a,5a,5a,5a,5a,5a,5a,1,1,5a,5569,,,,,1.021,0,0.0762,0.0254,-0.127,-0.0254,-0.2032,0.0762
5570,199,9,7,57,8/4/2021,,45,SG47,50-B,1.20,6/18/2021,Nandini,EricH,HCS,HCS-98,8,1165,4815,3650,SA,7/20/2021,CC,11,110,25,d40g,2.5,7/20/2021,SA,3,7/23/2021,AW/LR,5.1190,2.0770,2.0490,2.2250,1.8360,1.8040,1.9900,344.5,AW,3154,AW,9.16,20210723,2653,W,1.0495,99.44,0.2262,1.5831,6.2194,8.0,0.178,100.3,98.3508,99.2504,99.8501,N,N,,,Mason,20210723.1,135.284,69.6187,1.943,EricH,20210727.2,20210723,Mason,,Adin,Adin,Adin,45A9,7/23/2021,0,7/27/2021,5a,5a,5a,5a,5a,5a,5a,1,1,5a,5570,4,5,A,9,0.98,0.0254,-0.2032,-0.1778,0,-0.127,-0.2794,0.0254
5571,200,9,7,70,11/2/2021,,,SG47,60-C,0.66,6/21/2021,LucasT,Nandini,HCS,HCS-136,8,1175,5015,3840,SA,10/21/2021,ET,12,110,25,d40g,2,10/21/2021,SA,6,10/27/2021,AW/LR,5.1160,2.0820,2.0470,2.2220,1.8290,1.8100,1.9860,343.8,AW,3118,AW,9.07,20211027,2649,W,1.7242,99.29,0.0378,0.7928,3.2843,4.1,0.140,98.6507,99.7001,99.5502,99.2504,N,N,,,Mina,20211027.1,105.565,80.7857,1.307,Vrishin,20211027.1,20211028,LucasT,,Erin,LucasT,Erin,,10/27/2021,0,10/27/2021,5a,5a,5a,5a,5a,5a,5a,1,1,5a,5571,,,,,1.031,-0.0508,-0.0762,-0.2286,-0.0762,-0.3048,-0.127,-0.0762
5572,201,9,7,69,10/27/2021,,,SG47,50-B,0.70,6/21/2021,EricH,Nandini,HCS,HCS-134,7,1155,4875,3720,WW,10/15/2021,SA,12,110,25,d40g,1.5,10/15/2021,ET,6,10/21/2021,LR,5.1170,2.0780,2.0550,2.2200,1.8230,1.8070,1.9850,343.5,LR,3090,LR,9.00,20211021,2654,W,1.2744,99.48,0.0000,0.6782,2.7506,3.4,0.112,99.4003,99.2504,99.4003,99.8501,N,N,,,Erin,20211021.2,144.446,76.7402,1.882,Erin,20211021.2,20211021,Erin,,Erin,Erin,Erin,,10/21/2021,0,10/21/2021,5a,5a,5a,5a,5a,5a,5a,1,1,5a,5572,,,,,0.999,-0.0254,-0.1778,-0.0254,-0.127,-0.4572,-0.2032,-0.1016
5573,202,9,7,61,9/1/2021,,,SG47,60-B,0.83,6/21/2021,LucasT,Nandini,HCS,HCS-103,9,1150,4955,3805,JL,8/16/2021,LR,12,110,25,d40g,1.5,8/16/2021,LR,4,8/20/2021,AW/LR,5.1180,2.0770,2.0330,2.2280,1.8580,1.8190,1.9900,345.5,AW,3132,AW,9.07,20210820,2656,W,3.1109,99.55,0.0000,1.5437,4.5181,6.1,0.134,99.1004,102.099,98.5007,98.5007,N,N,,,LucasT,20210825.1,167.052,101.053,1.653,Mason,20210824.1,20210825,LucasT,,Caroline,Mina,Mina,,8/25/2021,5,8/24/2021,5b,5a,5b,5a,5a,5a,5a,1,1,5a,5573,,,,,1.021,0,-0.2032,-0.5842,0.0762,0.4318,0.1016,0.0254
5574,203,9,7,63,9/15/2021,,,SG47,50-B,0.80,6/21/2021,EricH,Nandini,HCS,HCS-126,7,1155,4870,3715,SA,9/2/2021,SA,11,110,25,d40g,2.5,9/2/2021,ET,7,9/9/2021,AW/LR,5.1200,2.0730,2.0510,2.2270,1.8380,1.8140,1.9940,345.4,AW,3132,AW,9.07,20210909,2654,W,1.3119,99.48,0.0377,0.7913,2.7506,3.6,0.116,100,99.5502,99.4003,98.9505,N,N,,,Erin,20210909.5,166.986,82.7699,2.017,Erin,20210909,20210909,Erin,,Erin,EricH,EricH,,9/9/2021,0,9/9/2021,5a,5a,5a,5a,5a,5a,5a,1,1,5a,5574,,,,,0.997,0.0508,-0.3048,-0.127,0.0508,-0.0762,-0.0254,0.127
5575,204,9,7,70,11/2/2021,,,SG47,50-B,1.00,6/21/2021,EricH,Nandini,HCS,HCS-135,9,1140,4920,3780,SA,10/20/2021,SA,12,110,25,d40g,2,10/20/2021,ET,5,10/25/2021,AW/LR,5.1170,2.0750,2.0560,2.2170,1.8280,1.8080,1.9890,343.7,AW,3108,AW,9.04,20211025,2644,W,0.2623,99.10,0.0756,0.5673,3.7443,4.4,0.138,99.8501,97.6012,99.8501,99.1004,N,N,,,LucasT,20211026.1,145.574,95.9691,1.517,Erin,20211026,20211026,LucasT,,Mina,Mason,Mason,,10/26/2021,1,10/26/2021,5a,5a,5a,5a,5a,5a,5a,1,1,5a,5575,,,,,1.015,-0.0254,-0.254,0,-0.2032,-0.3302,-0.1778,0
5576,205,9,7,61,9/1/2021,50-B/60-C,46,SG47,50-B,1.00,6/21/2021,Nandini,Fyodor,HCS,HCS-104,7,1150,4810,3660,JL,8/23/2021,ET,12,110,25,d40g,2,8/23/2021,ET,3,8/26/2021,AW/LR,5.1160,2.0700,2.0510,2.2260,1.8300,1.8120,1.9930,344.5,AW,3020,AW,8.77,20210826,2630,W,1.2369,98.58,0.1521,1.6730,6.6160,8.4,0.179,98.9505,96.7016,99.1004,99.5502,N,N,,,LucasT,20210827,134.606,87.9229,1.531,Mina,20210827.2,20210827.1,Erin,,Erin,Caroline,Caroline,46B9,8/27/2021,1,8/27/2021,5b,5b,5a,5a,5a,5a,5a,1,1,5a,5576,4,6,B,9,0.983,-0.0508,-0.381,-0.127,0.0254,-0.2794,-0.0762,0.1016
5577,206,9,7,74,12/8/2021,,,SG47,50-B,1.00,6/21/2021,EricH,Fyodor,HCS,HCS-141,8,1170,4975,3805,SA,11/19/2021,ET,13,110,25,d40g,1.5,11/19/2021,ET,14,12/3/2021,AW/LR,5.0870,2.0770,2.0450,2.2170,1.8350,1.8020,1.9850,341.0,AW,3074,AW,9.02,20211203,2604,W,2.9235,97.60,2.6498,97.1966,0.0000,99.8,0.149,97.7511,97.3013,98.051,97.3013,N,N,,,Erin,20211203,129.613,96.6942,1.340,LucasT,20211203.1,20211203,Erin,,Mina,LucasT,LucasT,,12/3/2021,0,12/3/2021,5b,5a,5b,5b,5a,5a,5a,1,1,5b,5577,,,,,1.021,-0.7874,-0.2032,-0.2794,-0.2032,-0.1524,-0.3302,-0.1016
5578,207,9,7,65,9/29/2021,,,SG47,50-B,1.00,6/21/2021,Nandini,Fyodor,HCS,HCS-128,6,1185,4860,3675,SA,9/13/2021,SA,12,110,25,d40g,3,9/13/2021,ET,8,9/21/2021,AW/LR,5.1260,2.0880,2.0610,2.2180,1.8420,1.8000,1.9940,345.8,AW,3150,AW,9.11,20210921,2624,W,0.5622,98.35,0.1143,1.0671,3.7348,4.9,0.135,98.8006,96.2519,99.1004,99.2504,N,N,,,LucasT,20210923,165.503,101.738,1.627,Erin,20210923.1,20210922,Erin,,Erin,Mason,LucasT,,9/23/2021,2,9/23/2021,5a,5a,5a,5a,5a,5a,5a,1,1,5a,5578,,,,,0.987,0.2032,0.0762,0.127,-0.1778,0.0254,-0.381,0.127
5579,208,9,7,69,10/27/2021,DAMAGED IN MACHINING,,SG47,50-B,1.50,6/21/2021,EricH,Fyodor,HCS,HCS-132,7,1155,4875,3720,WW,10/4/2021,SA,12,110,25,d40g,2,10/4/2021,ET,9,10/13/2021,AW/LR,5.1160,2.0650,2.0510,2.2140,1.8270,1.8110,1.9800,342.0,AW,3046,AW,8.91,20211013,2619,W,0.4123,98.16,0.0000,0.6491,2.6346,3.3,0.119,99.5502,98.8006,98.5007,95.8021,N,N,,,Mina,20211013.2,155.662,96.2652,1.617,Vrishin,20211013.1,20211013,Mina,,Mina,Mina,Mina,,10/13/2021,0,10/13/2021,5b,5a,5a,5a,5b,5a,5a,1,1,5b,5579,,,,,0.999,-0.0508,-0.508,-0.127,-0.2794,-0.3556,-0.1016,-0.2286
5580,209,9,7,54,7/13/2021,,39,SG47,60-B,2.00,6/22/2021,Fyodor,EricH,HCS,HCS-95,6,1185,4890,3705,GP,6/28/2021,JL,11,110,25,d40g,1.5,6/28/2021,LR,3,7/1/2021,AW/LR,5.1050,2.0780,2.0470,2.2170,1.8440,1.8140,1.9900,343.6,AW,3172,AW,9.23,20210701,2648,W,0.8996,99.25,0.0378,0.9063,4.9094,5.9,0.139,99.2504,99.5502,98.9505,99.2504,N,N,,,Mina,20210707,216.985,130.173,1.667,Erin,20210702.2,20210706,Mina,,Erin,Erin,Erin,39A9,7/7/2021,6,7/2/2021,5a,5a,5a,5a,5a,5a,5a,1,1,5a,5580,3,9,A,9,0.995,-0.3302,-0.1778,-0.2286,-0.2032,0.0762,-0.0254,0.0254
5581,210,9,7,55,7/21/2021,,44,SG47,50-B,1.00,6/22/2021,EricH,Fyodor,HCS,HCS-97,9,1135,4870,3735,CC,7/8/2021,GP,11,110,25,d40g,2,7/9/2021,SA,6,7/15/2021,AW/LR,5.1190,2.0740,2.0460,2.2150,1.8390,1.8200,1.9910,344.2,AW,3222,AW,9.36,20210715,2633,W,1.2369,98.69,0.1139,2.1269,6.5325,8.8,0.171,98.8006,98.8006,97.0015,100.15,N,N,,,Mason,20210716,114.46,79.1772,1.446,Erin,20210716,20210716,Erin,,Erin,Erin,Adin,44D9,7/16/2021,1,7/16/2021,5a,5a,5a,5a,5a,5a,5a,1,1,5a,5581,4,4,D,9,1.003,0.0254,-0.2794,-0.254,-0.254,-0.0508,0.127,0.0508
5582,211,9,7,72,11/16/2021,It is not pretty but the holes on the detector end will be patched by Sean,,SG47,50-B,0.60,6/22/2021,Sparsh,Nandini,HCS,HCS-139,9,1145,5040,3895,WW,11/5/2021,ET,12,110,25,d40g,2.5,11/5/2021,ET,5,11/10/2021,AW/LR,5.1190,2.0890,2.0580,2.2340,1.8460,1.8160,1.9910,347.3,AW,3166,AW,9.12,20211110,2628,W,0.6746,98.50,0.0000,0.9893,4.2618,5.3,0.135,100.3,97.6012,98.051,98.051,N,N,,,EricH,20211112.3,135.128,60.3239,2.240,Nicholas,20211111.2,20211112,Mina,,Erin,Erin,LucasT,,11/12/2021,2,11/11/2021,5a,5a,5a,5a,5a,5a,5a,1,1,5a,5582,,,,,1.046,0.0254,0.1016,0.0508,0.2286,0.127,0.0254,0.0508
5583,212,9,7,57,8/4/2021,,47,SG47,50-B,0.80,6/22/2021,EricH,Fyodor,HCS,HCS-98,6,1175,4840,3665,SA,7/15/2021,SA,11,110,25,d40g,1.5,7/15/2021,SA,8,7/23/2021,AW/LR,5.1190,2.0780,2.0630,2.2300,1.8450,1.8030,1.9890,345.9,AW,3206,AW,9.27,20210723,2658,W,0.7496,99.63,0.1505,0.5643,7.2987,8.0,0.152,99.8501,99.8501,98.8006,100,N,N,,,Mason,20210723.1,100.095,66.6423,1.502,EricH,20210728,20210723,Mason,,Adin,Adin,Adin,47A9,7/23/2021,0,7/28/2021,5a,5a,5a,5a,5a,5a,5a,1,1,5a,5583,4,7,A,9,0.984,0.0254,-0.1778,0.1778,0.127,0.1016,-0.3048,0
5584,213,9,7,60,8/25/2021,,46,SG47,50-B,0.70,6/22/2021,Sparsh,Fyodor,HCS,HCS-103,6,1185,4955,3770,JL,8/12/2021,JL,12,110,25,d40g,3,8/12/2021,LR,6,8/18/2021,AW/LR,5.1120,2.0920,2.0470,2.2260,1.8500,1.8160,1.9920,346.0,AW,3144,AW,9.09,20210818,2646,W,2.3238,99.18,0.1890,2.1920,5.8579,8.2,0.173,99.1004,100.9,97.1514,99.5502,N,N,,,Mason,20210818.3,170.578,71.1737,2.397,Nicholas,20210818.1,20210818,Mason,,Caroline,Mina,Mina,46C9,8/18/2021,0,8/18/2021,5a,5a,5a,5a,5a,5a,5a,1,1,5a,5584,4,6,C,9,1.012,-0.1524,0.1778,-0.2286,0.0254,0.2286,0.0254,0.0762
5585,214,9,7,62,9/8/2021,,,SG47,60-B,1.50,6/22/2021,Nur,Fyodor,HCS,HCS-125,9,1140,4835,3695,SA,8/30/2021,ET,11,110,25,d40g,3,8/30/2021,ET,3,9/2/2021,AW/LR,5.1180,2.0800,2.0540,2.2220,1.8300,1.7970,1.9930,344.2,AW,3080,AW,8.95,20210902,2653,W,4.3853,99.44,0.2639,2.2993,7.1994,9.8,0.164,100.6,98.3508,99.8501,98.9505,N,N,,,Erin,20210902.1,143.794,78.2551,1.838,Erin,20210902,20210902,Erin,,Erin,LucasT,EricH,,9/2/2021,0,9/2/2021,5a,5a,5a,5a,5a,5a,5a,1,1,5a,5585,,,,,0.992,0,-0.127,-0.0508,-0.0762,-0.2794,-0.4572,0.1016
5586,215,9,7,59,8/19/2021,,46,SG47,60-B,1.50,6/22/2021,Nur,Fyodor,HCS,HCS-102,8,1170,4835,3665,JL,8/11/2021,JL,12,110,25,d40g,1,8/11/2021,LR,6,8/17/2021,AW/LR,5.1160,2.0770,2.0440,2.2220,1.8300,1.8060,1.9930,343.9,AW,3024,AW,8.79,20210817,2642,W,1.4243,99.03,0.0379,1.0220,5.6397,6.7,0.159,97.4513,99.4003,98.8006,100.45,N,N,,,Mason,20210818,171.105,90.5363,1.890,Mason,20210817.1,20210818,Mason,,Mason,Mina,Mina,46D9,8/18/2021,1,8/17/2021,5b,5b,5a,5a,5a,5a,5a,1,1,5a,5586,4,6,D,9,0.984,-0.0508,-0.2032,-0.3048,-0.0762,-0.2794,-0.2286,0.1016
5587,162,8,7,65,9/29/2021,,,SG47,66-A,1.50,6/22/2021,EricH,Nandini,HCS,HCS-128,6,1175,4945,3770,SA,9/13/2021,SA,12,110,25,d40g,2,9/13/2021,ET,8,9/21/2021,AW/LR,5.1640,2.0900,2.0690,2.2250,1.8400,1.8110,1.9920,349.7,AW,3204,AW,9.16,20210921,2644,W,3.5607,99.10,0.1891,2.5340,4.1225,6.8,0.158,99.7001,98.5007,98.9505,99.2504,N,N,,,LucasT,20210922.3,101.723,89.2522,1.140,Mina,20210922.1,20210922,EricH,,Erin,Erin,Erin,,9/22/2021,1,9/22/2021,5a,5a,5a,5a,5a,5a,5a,1,1,5a,5587,,,,,1.007,0.2286,0.127,0.2286,-0.2286,0.0762,-0.1016,0.0762
5588,163,8,7,72,11/16/2021,,,SG47,66-A,0.60,6/22/2021,Sparsh,Fyodor,HCS,HCS-139,8,1165,4880,3715,SA,11/8/2021,SA,12,110,25,d40g,15,11/8/2021,ET,3,11/11/2021,AW/LR,5.1570,2.0780,2.0580,2.2310,1.8310,1.8160,1.9930,348.6,AW,3180,AW,9.12,20211111,2642,W,1.6117,99.03,0.0000,1.3248,3.1416,4.5,0.130,100.3,98.3508,98.8006,98.6507,N,N,,,Erin,20211111.1,152.743,65.8083,2.321,Nicholas,20211111,20211111,Erin,,Erin,Erin,Erin,,11/11/2021,0,11/11/2021,5a,5a,5a,5a,5a,5a,5a,1,1,5a,5588,,,,,0.993,0.0508,-0.1778,-0.0508,-0.0762,-0.1524,0.0254,0.1016
5589,216,9,7,55,7/21/2021,is 9 indeed,43,SG47,60-B,1.75,6/22/2021,Fyodor,Sparsh,HCS,HCS-95,9,1135,4890,3755,CC,6/29/2021,JL,11,110,25,d40g,1.5,6/29/2021,SA,10,7/9/2021,AW/LR,5.1170,2.1000,2.0600,2.2240,1.8350,1.7980,1.9890,345.5,AW,3168,AW,9.17,20210709,2658,W,0.3373,99.63,0.0000,0.3386,3.3484,3.7,0.132,99.5502,99.7001,99.5502,99.7001,N,N,,,Mina,20210714,168.245,125.432,1.341,Mina,20210713,20210713,Mina,,Erin,Erin,Erin,43A9,7/14/2021,5,7/13/2021,5a,5a,5a,5a,5a,5a,5a,1,1,5a,5589,4,3,A,9,1.008,-0.0254,0.381,0.1016,-0.0254,-0.1524,-0.4318,0
5590,164,8,7,73,11/30/2021,,,SG47,66-A,1.00,6/22/2021,Sparsh,EricH,HCS,HCS-141,7,1165,5050,3885,WW,11/18/2021,ET,13,110,25,d40g,1.5,11/18/2021,ET,6,11/24/2021,AW/LR,5.1580,2.0620,2.0520,2.2380,1.8280,1.8080,1.9860,347.2,AW,3146,AW,9.06,20211124,2647,W,1.2369,99.21,0.1133,0.5289,2.0778,2.7,0.123,100.45,98.2009,99.1004,99.1004,N,N,,,Erin,20211124,189.053,111.012,1.703,Mason,20211124.1,20211124,Nicholas,,Erin,Nicholas,Erin,,11/24/2021,0,11/24/2021,5b,5a,5b,5a,5a,5a,5a,1,1,5a,5590,,,,,1.038,0.0762,-0.5842,-0.2032,0.1016,-0.2286,-0.1778,-0.0762
5591,165,8,7,73,11/30/2021,15-B/49-A,,SG47,15-B,2.25,6/22/2021,Fyodor,EricH,HCS,HCS-141,6,1170,5035,3865,SA,11/19/2021,ET,13,110,25,d40g,1.5,11/19/2021,ET,5,11/24/2021,AW/LR,5.1550,2.0760,2.0520,2.2240,1.8440,1.8130,1.9910,347.7,AW,3174,AW,9.13,20211124,2650,W,2.2114,99.33,0.2642,99.6604,0.0000,99.9,0.121,99.5502,99.5502,98.9505,99.2504,N,N,,,Erin,20211124,177.755,111.012,1.601,Mason,20211124.1,20211124,Nicholas,,Erin,Nicholas,Erin,,11/24/2021,0,11/24/2021,5a,5a,5a,5a,5a,5a,5a,1,1,5a,5591,,,,,1.033,0,-0.2286,-0.2032,-0.254,0.1778,-0.0508,0.0508
5592,166,8,7,75,12/15/2021,49-A/49-B,,SG47,49-A,1.50,6/23/2021,Fyodor,EricH,HCS,HCS-143,8,1170,4935,3765,SA,12/3/2021,SA,14,110,25,d40g,1.5,12/3/2021,ET,5,12/8/2021,AW/LR,5.1550,2.0780,2.0530,2.2320,1.8400,1.8100,1.9940,348.5,AW,3172,AW,9.10,20211208,2636,W,1.6117,98.80,0.7967,99.1275,0.0000,99.9,0.124,98.8006,98.8006,99.1004,98.5007,N,N,,,Erin,20211208,108.268,88.4855,1.224,EricH,20211208,20211209,LucasT,,Caroline,Erin,LucasT,,12/8/2021,0,12/8/2021,5a,5a,5a,5a,5a,5a,5a,1,1,5a,5592,,,,,1.006,0,-0.1778,-0.1778,-0.0508,0.0762,-0.127,0.127
5593,167,8,7,71,11/9/2021,,,SG47,66-A,1.01,6/23/2021,Nicholas,Nicholas,HCS,HCS-137,7,1170,5025,3855,SA,10/27/2021,SA,12,110,25,d40g,2.5,10/27/2021,ET,5,11/1/2021,AW/LR,5.1540,2.0630,2.0540,2.2250,1.8260,1.8050,1.9890,346.0,AW,3178,AW,9.19,20211101,2652,W,0.0750,99.40,0.0000,0.0754,1.7345,1.8,0.116,100.6,98.3508,99.1004,99.5502,N,N,,,Mason,20211102.1,109.646,76.7565,1.428,LucasT,20211102,20211101,Mina,,Mina,Erin,Mason,,11/2/2021,1,11/2/2021,5b,5a,5b,5a,5a,5a,5a,1,1,5a,5593,,,,,1.03,-0.0254,-0.5588,-0.1524,-0.2286,-0.2794,-0.254,0
5594,168,8,7,67,10/12/2021,44-A/49-A/49-B,,SG47,44-A,0.80,6/23/2021,EricH,Nicholas,HCS,HCS-131,8,1170,4860,3690,SA,9/27/2021,SA,12,110,25,d40g,2.5,9/27/2021,SA,8,10/5/2021,AW/LR,5.1510,2.0980,2.0590,2.2310,1.8310,1.8030,1.9920,348.5,AW,3168,AW,9.09,20211005,2655,W,1.3493,99.51,0.1130,0.9040,2.7119,3.7,0.136,101.049,98.2009,99.5502,99.2504,N,N,,,LucasT,20211006.1,147.071,90.026,1.634,Nicholas,20211005.1,20211006,LucasT,,Erin,Erin,LucasT,,10/6/2021,1,10/5/2021,5a,5a,5a,5a,5a,5a,5a,1,1,5a,5594,,,,,0.986,-0.1016,0.3302,-0.0254,-0.0762,-0.1524,-0.3048,0.0762
5595,169,8,7,72,11/16/2021,,,SG47,66-A,0.90,6/23/2021,Shanay,EricH,HCS,HCS-138,6,1170,4985,3815,WW,11/3/2021,SA,12,110,25,d40g,2,11/3/2021,ET,5,11/8/2021,AW/LR,5.1630,2.0870,2.0630,2.2320,1.8230,1.7960,1.9910,348.4,AW,3154,AW,9.05,20211108,2647,W,0.5622,99.21,0.0378,0.7178,3.8156,4.6,0.136,100.15,97.901,99.4003,99.4003,N,N,,,Mason,20211109,163.132,113.205,1.441,Mina,20211108,20211109,Mason,,Mason,Erin,Erin,,11/9/2021,1,11/8/2021,5a,5a,5a,5a,5a,5a,5a,1,1,5a,5595,,,,,1.02,0.2032,0.0508,0.0762,-0.0508,-0.3556,-0.4826,0.0508
5596,170,8,7,63,9/15/2021,,,SG47,49-B,0.70,6/23/2021,EricH,Nicholas,HCS,HCS-126,7,1165,4870,3705,SA,9/2/2021,SA,11,110,25,d40g,2.5,9/2/2021,ET,7,9/9/2021,AW/LR,5.1590,2.0750,2.0570,2.2220,1.8120,1.8110,1.9900,346.5,AW,3180,AW,9.18,20210909,2657,W,1.1244,99.59,0.0376,0.3387,3.6131,4.0,0.105,100,99.5502,99.2504,99.5502,N,N,,,Erin,20210909.5,136.613,82.7699,1.651,Erin,20210909,20210909,Erin,,Erin,EricH,EricH,,9/9/2021,0,9/9/2021,5b,5a,5b,5a,5a,5a,5a,1,1,5a,5596,,,,,0.99,0.1016,-0.254,-0.0762,-0.3048,-0.635,-0.1016,0.0254
5597,171,8,7,55,7/21/2021,,44,SG47,66-A,0.90,6/23/2021,Shanay,Fyodor,HCS,HCS-95,8,1170,4895,3725,SA,6/30/2021,JL,11,110,25,d40g,1.5,6/30/2021,ET,9,7/9/2021,AW/LR,5.1540,2.0870,2.0580,2.2290,1.8420,1.7950,1.9890,347.9,AW,3066,AW,8.81,20210709,2638,W,0.9371,98.88,0.6444,23.5406,75.8150,100.0,0.168,97.6012,98.3508,100,99.5502,N,N,,,Erin,20210714.2,113.938,71.9532,1.584,Erin,20210715.1,20210713,Mina,,Erin,Mina,Erin,44B8,7/14/2021,5,7/15/2021,5a,5a,5a,5a,5a,5a,5a,1,1,5a,5597,4,4,B,8,0.995,-0.0254,0.0508,-0.0508,-0.127,0.127,-0.508,0
5598,172,8,7,68,10/19/2021,,,SG47,49-B,1.00,6/23/2021,EricH,Nandini,HCS,HCS-132,7,1165,4930,3765,WW,10/4/2021,SA,12,110,25,d40g,2,10/4/2021,ET,8,10/12/2021,AW/LR,5.1500,2.0690,2.0460,2.2290,1.8380,1.8170,1.9900,347.0,AW,3134,AW,9.03,20211012,2638,W,0.4498,98.88,0.0379,0.4170,3.2980,3.8,0.104,99.5502,97.7511,98.5007,99.7001,N,N,,,Erin,20211012.2,141.277,90.4007,1.563,EricH,20211013,20211012,Mason,,Mina,Mason,EricH,,10/12/2021,0,10/13/2021,5a,5a,5a,5a,5a,5a,5a,1,1,5a,5598,,,,,1.006,-0.127,-0.4064,-0.3556,-0.127,0.0254,0.0508,0.0254
5599,173,8,7,69,10/27/2021,,,SG47,66-A,0.80,6/23/2021,Shanay,Nandini,HCS,HCS-134,6,1175,5040,3865,WW,10/14/2021,ET,12,110,25,d40g,2,10/14/2021,SA,5,10/19/2021,LR,5.1540,2.0850,2.0630,2.2310,1.8380,1.8040,1.9870,348.3,LR,3130,LR,8.99,20211019,2643,W,0.7497,99.06,0.0378,0.8324,4.2754,5.1,0.114,99.8501,98.8006,99.1004,98.5007,N,N,,,LucasT,20211020.3,129.602,85.1379,1.522,EricH,20211020,20211020,Mina,,Erin,Erin,Erin,,10/20/2021,1,10/20/2021,5a,5a,5a,5a,5a,5a,5a,1,1,5a,5599,,,,,1.033,-0.0254,0,0.0762,-0.0762,0.0254,-0.2794,-0.0508
5600,174,8,7,75,12/15/2021,,,SG47,66-A,1.00,6/23/2021,Nandini,Fyodor,HCS,HCS-142,7,1160,4945,3785,SA,11/30/2021,ET,13,110,25,d40g,1.5,11/30/2021,ET,8,12/8/2021,AW/LR,5.1560,2.0650,2.0560,2.2300,1.8250,1.8160,1.9900,347.2,AW,3110,AW,8.96,20211208,2648,W,1.2744,99.25,0.0755,0.6420,1.6994,2.4,0.116,100.3,98.051,99.2504,99.4003,N,N,,,Erin,20211208,150.436,88.4855,1.700,EricH,20211208,20211209,LucasT,,Caroline,Erin,LucasT,,12/8/2021,0,12/8/2021,5a,5a,5a,5a,5a,5a,5a,1,1,5a,5600,,,,,1.011,0.0254,-0.508,-0.1016,-0.1016,-0.3048,0.0254,0.0254
5601,175,8,7,68,10/19/2021,,,SG47,66-A,0.80,6/23/2021,Shanay,Fyodor,HCS,HCS-132,8,1165,4940,3775,SA,10/1/2021,SA,12,110,25,d40g,2,10/1/2021,ET,11,10/12/2021,AW/LR,5.1530,2.0800,2.0550,2.2270,1.8310,1.8150,1.9900,347.6,AW,3152,AW,9.07,20211012,2660,W,1.0119,99.70,0.1128,0.8647,2.8196,3.8,0.128,100.45,98.6507,99.8501,99.8501,N,N,,,LucasT,20211013.1,162.944,99.1525,1.643,Mason,20211012.1,20211013,LucasT,,Mina,EricH,EricH,,10/13/2021,1,10/12/2021,5a,5a,5a,5a,5a,5a,5a,1,1,5a,5601,,,,,1.009,-0.0508,-0.127,-0.127,-0.1778,-0.1524,0,0.0254
5602,176,8,7,59,8/19/2021,,46,SG47,49-B,0.70,6/23/2021,EricH,Fyodor,HCS,HCS-102,8,1170,4825,3655,JL,8/11/2021,JL,12,110,25,d40g,1.5,8/11/2021,LR,6,8/17/2021,AW/LR,5.1530,2.0700,2.0520,2.2270,1.8240,1.8160,1.9940,347.1,AW,3056,AW,8.80,20210817,2643,W,1.1620,99.06,0.2270,3.3296,6.4321,10.0,0.188,98.8006,98.2009,99.7001,99.5502,N,N,,,Mason,20210818,158.765,90.5363,1.754,Mason,20210817.1,20210818,Mason,,Mason,Mina,Mina,46A8,8/18/2021,1,8/17/2021,5a,5a,5a,5a,5a,5a,5a,1,1,5a,5602,4,6,A,8,0.977,-0.0508,-0.381,-0.2032,-0.1778,-0.3302,0.0254,0.127
5603,177,8,7,61,9/1/2021,,,SG47,66-A,0.80,6/24/2021,EricH,Fyodor,HCS,HCS-104,6,1190,5010,3820,JL,8/20/2021,LR,12,110,25,d40g,2,8/20/2021,LR,6,8/26/2021,AW/LR,5.1530,2.0790,2.0460,2.2320,1.8460,1.8050,1.9920,348.0,AW,3164,AW,9.09,20210826,2647,W,2.9610,99.21,0.1133,1.4734,5.8935,7.5,0.156,99.4003,98.6507,99.7001,99.1004,N,N,,,LucasT,20210827,131.067,87.9229,1.491,Mina,20210827.2,20210827.1,Erin,,Erin,Caroline,Caroline,,8/27/2021,1,8/27/2021,5a,5a,5a,5a,5a,5a,5a,1,1,5a,5603,,,,,1.021,-0.0508,-0.1524,-0.3556,-0.0508,0.2286,-0.254,0.0762
5604,178,8,7,71,11/9/2021,,,SG47,66-A,1.50,6/24/2021,Nur,LucasT,HCS,HCS-137,7,1170,5050,3880,SA,10/29/2021,ET,12,110,25,d40g,2.5,10/29/2021,ET,5,11/3/2021,AW/LR,5.1570,2.0540,2.0490,2.2350,1.8110,1.8110,1.9920,346.2,AW,3178,AW,9.18,20211103,2618,W,1.2743,98.13,0.6112,2.6738,4.2781,7.6,0.181,98.2009,97.6012,99.2504,97.4513,N,N,,,LucasT,20211104.2,81.1292,46.6932,1.738,Vrishin,20211103.4,20211104,LucasT,,Erin,Erin,Erin,,11/4/2021,1,11/3/2021,5b,5a,5b,5a,5a,5a,5a,1,1,5a,5604,,,,,1.037,0.0508,-0.7874,-0.2794,0.0254,-0.6604,-0.1016,0.0762
5605,179,8,7,61,9/1/2021,,,SG47,66-A,1.10,6/24/2021,EricH,LucasT,HCS,HCS-103,9,1150,4820,3670,JL,8/16/2021,LR,12,110,25,d40g,1.5,8/16/2021,LR,4,8/20/2021,AW/LR,5.1550,2.1000,2.0540,2.2300,1.8450,1.8010,1.9910,349.0,AW,3190,AW,9.14,20210820,2596,N,0.1499,97.30,0.5008,99.4607,0.0000,100.0,0.141,96.4018,96.2519,99.2504,97.3013,N,N,,,LucasT,20210825.1,176.306,101.053,1.745,Mason,20210824.1,20210825,LucasT,,Caroline,Mina,Mina,,8/25/2021,5,8/24/2021,5b,5a,5a,5b,5a,5a,5a,1,1,5b,5605,,,,,0.981,0,0.381,-0.1524,-0.1016,0.2032,-0.3556,0.0508
5606,180,8,7,58,8/11/2021,,46,SG47,66-A,0.80,6/24/2021,Shanay,Fyodor,HCS,HCS-100,7,1165,4875,3710,SA,7/29/2021,JL,11,110,25,d40g,1.5,7/29/2021,SA,6,8/4/2021,AW/LR,5.1550,2.0700,2.0520,2.2330,1.8310,1.8120,1.9880,347.4,AW,3124,AW,8.99,20210804,2656,W,2.4737,99.55,0.0377,1.3931,4.1416,5.6,0.139,98.8006,100,99.5502,99.8501,N,N,,,LucasT,20210805.1,197.476,116.885,1.689,Erin,20210804.1,20210806,Erin,,Adin,Adin,Adin,46B8,8/5/2021,1,8/4/2021,5a,5a,5a,5a,5a,5a,5a,1,1,5a,5606,4,6,B,8,0.991,0,-0.381,-0.2032,-0.0254,-0.1524,-0.0762,-0.0254
5607,181,8,7,73,11/30/2021,,,SG47,66-A,0.90,6/24/2021,Shanay,LucasT,HCS,HCS-141,6,1175,5140,3965,WW,11/16/2021,ET,12,100,25,d40g,2,11/16/2021,SA,8,11/24/2021,AW/LR,5.1560,2.0740,2.0500,2.2310,1.8270,1.8180,1.9880,347.5,AW,3206,AW,9.23,20211124,2660,W,2.3613,99.70,0.0752,1.0902,2.2556,3.4,0.122,99.8501,99.7001,99.5502,99.7001,N,N,,,LucasT,20211129.1,180.448,113.051,1.596,Mason,20211124,20211124,Nicholas,,Erin,LucasT,Erin,,11/29/2021,5,11/24/2021,5a,5a,5a,5a,5a,5a,5a,1,1,5a,5607,,,,,1.06,0.0254,-0.2794,-0.254,-0.0762,-0.254,0.0762,-0.0254
5608,182,8,7,67,10/12/2021,,,SG47,66-A,0.90,6/24/2021,EricH,LucasT,HCS,HCS-131,7,1170,4845,3675,SA,9/28/2021,SA,12,110,25,d40g,2,9/28/2021,SA,7,10/5/2021,AW/LR,5.1500,2.0700,2.0550,2.2320,1.8240,1.8040,1.9920,346.8,AW,3152,AW,9.09,20211005,2656,W,1.0869,99.55,0.0377,0.3389,3.7274,4.1,0.123,100.9,98.9505,98.9505,99.4003,N,N,,,LucasT,20211006.1,505.329,90.026,5.613,Nicholas,20211005.1,20211006,LucasT,,Erin,Erin,LucasT,,10/6/2021,1,10/5/2021,5a,5a,5a,5a,5a,5a,5a,1,1,5a,5608,,,,,0.982,-0.127,-0.381,-0.127,-0.0508,-0.3302,-0.2794,0.0762
5609,183,8,7,69,10/27/2021,,,SG47,66-A,1.00,6/24/2021,EricH,LucasT,HCS,HCS-134,7,1170,4870,3700,SA,10/15/2021,SA,12,110,25,d40g,1.5,10/15/2021,ET,6,10/21/2021,LR,5.1570,2.0720,2.0530,2.2340,1.8180,1.8150,1.9830,347.0,LR,3112,LR,8.97,20211021,2636,W,0.6372,98.80,0.1138,0.5690,2.9211,3.6,0.118,100.6,97.901,97.901,98.8006,N,N,,,Erin,20211021.2,142.536,76.7402,1.857,Erin,20211021.2,20211021,Erin,,Erin,Erin,Erin,,10/21/2021,0,10/21/2021,5a,5a,5a,5a,5a,5a,5a,1,1,5a,5609,,,,,0.989,0.0508,-0.3302,-0.1778,0,-0.4826,0,-0.1524
5610,184,8,7,72,11/16/2021,,,SG47,66-A,1.00,6/24/2021,Shanay,Nandini,HCS,HCS-137,8,1170,4975,3805,WW,11/1/2021,ET,12,110,25,d40g,2,11/1/2021,ET,7,11/8/2021,AW/LR,5.1530,2.0750,2.0550,2.2270,1.8210,1.8120,1.9940,347.2,AW,3148,AW,9.07,20211108,2646,W,0.7871,99.18,0.0378,0.3023,3.4014,3.7,0.123,99.7001,98.5007,98.5007,100,N,N,,,Mason,20211109,155.887,113.205,1.377,Mina,20211108,20211109,Mason,,Mason,Erin,Erin,,11/9/2021,1,11/8/2021,5a,5a,5a,5a,5a,5a,5a,1,1,5a,5610,,,,,1.017,-0.0508,-0.254,-0.127,-0.1778,-0.4064,-0.0762,0.127
5611,185,8,7,67,10/12/2021,,,SG47,66-A,1.60,6/25/2021,Nur,Nandini,HCS,HCS-131,6,1180,4990,3810,SA,9/30/2021,SA,12,110,25,d40g,1.5,9/30/2021,SA,6,10/6/2021,AW/LR,5.1550,2.0850,2.0660,2.2300,1.8270,1.8120,1.9890,348.4,AW,3200,AW,9.18,20211006,2638,W,0.6747,98.88,0.1516,1.0235,3.1842,4.4,0.137,98.8006,97.901,99.4003,99.4003,N,N,,,LucasT,20211007.1,162.841,77.9635,2.089,Nicholas,20211007.1,20211007,LucasT,,Erin,Erin,Erin,,10/7/2021,1,10/7/2021,5a,5a,5a,5a,5a,5a,5a,1,1,5a,5611,,,,,1.018,0,0,0.1524,-0.1016,-0.254,-0.0762,0
5612,186,8,7,65,9/29/2021,,,SG47,66-A,1.50,6/25/2021,Nur,Fyodor,HCS,HCS-129,6,1180,4945,3765,SA,9/21/2021,SA,12,110,25,d40g,2.5,9/21/2021,SA,3,9/24/2021,AW/LR,5.1590,2.0790,2.0600,2.2300,1.8380,1.8130,1.9870,348.5,AW,3182,AW,9.13,20210924,2662,W,1.2744,99.78,0.0376,0.6011,2.8550,3.5,0.108,100,99.8501,99.4003,99.8501,N,N,,,Erin,20210924.2,133.14,76.0449,1.751,Mina,20210927,20210924,Mina,,Erin,Mina,Mina,,9/24/2021,0,9/27/2021,5a,5a,5a,5a,5a,5a,5a,1,1,5a,5612,,,,,1.006,0.1016,-0.1524,0,-0.1016,0.0254,-0.0508,-0.0508
5613,187,8,7,55,7/21/2021,,44,SG47,66-A,1.00,6/25/2021,Nandini,LucasT,HCS,HCS-95,9,1140,4865,3725,CC,6/29/2021,JL,11,110,25,d40g,1.5,6/29/2021,SA,10,7/9/2021,AW/LR,5.1580,2.0820,2.0600,2.2300,1.8290,1.8050,1.9830,347.5,AW,3200,AW,9.21,20210709,2649,W,1.8366,99.29,0.0755,2.4538,12.1933,14.7,0.149,98.5007,99.5502,98.6507,100.45,N,N,,,Erin,20210713,216.635,120.653,1.796,Mina,20210712,20210713,Erin,,Erin,Mina,Mina,44C8,7/13/2021,4,7/12/2021,5a,5a,5a,5a,5a,5a,5a,1,1,5a,5613,4,4,C,8,0.995,0.0762,-0.0762,0,-0.1016,-0.2032,-0.254,-0.1524
5614,188,8,7,66,10/6/2021,,,SG47,66-A,1.20,6/25/2021,Shanay,Nandini,HCS,HCS-130,6,1170,4965,3795,SA,9/24/2021,SA,12,110,25,d40g,3,9/24/2021,ET,6,9/30/2021,AW/LR,5.1570,2.0810,2.0570,2.2320,1.8370,1.8050,1.9880,348.2,AW,3194,AW,9.17,20210930,2641,W,0.8246,98.99,0.0757,0.9087,4.1272,5.1,0.148,99.7001,98.2009,98.5007,99.5502,N,N,,,Nicholas,20210930.4,172.92,91.6949,1.886,EricH,20211001,20210930,Erin,,Erin,Erin,Erin,,9/30/2021,0,10/1/2021,5a,5a,5a,5a,5a,5a,5a,1,1,5a,5614,,,,,1.014,0.0508,-0.1016,-0.0762,-0.0508,0,-0.254,-0.0254
5615,189,8,7,61,9/1/2021,,,SG47,60-C,1.00,6/28/2021,EricH,LucasT,HCS,HCS-103,8,1165,4870,3705,SA,8/17/2021,JL,12,110,25,d40g,10,8/18/2021,SA,6,8/24/2021,AW/LR,5.1570,2.0770,2.0640,2.2340,1.8210,1.8010,1.9840,347.3,AW,3012,AW,8.67,20210824,2658,W,1.4243,99.63,0.0000,0.5267,2.4078,2.9,0.111,100.45,98.9505,99.5502,99.5502,N,N,,,Erin,20210825.2,169.488,76.5824,2.213,EricH,20210827,20210825.1,Erin,,Erin,Caroline,EricH,,8/25/2021,1,8/27/2021,5c,5c,5a,5a,5a,5a,5a,1,1,5a,5615,,,,,0.99,0.0508,-0.2032,0.1016,0,-0.4064,-0.3556,-0.127
5616,190,8,7,59,8/19/2021,,46,SG47,60-C,0.80,6/28/2021,EricH,LucasT,HCS,HCS-101,8,1165,4915,3750,SA,8/3/2021,JL,11,110,25,d40g,1.5,8/3/2021,SA,6,8/9/2021,AW/LR,5.1540,2.0680,2.0510,2.2300,1.8230,1.8130,1.9890,346.7,AW,3212,AW,9.26,20210809,2654,W,0.7497,99.48,0.1130,1.8463,5.9533,7.9,0.171,98.6507,99.7001,100,99.5502,N,N,,,Mason,20210809.2,196.142,102.071,1.922,Erin,20210809.1,20210809,Mason,,Mason,Erin,Erin,46C8,8/9/2021,0,8/9/2021,5a,5a,5a,5a,5a,5a,5a,1,1,5a,5616,4,6,C,8,1.002,-0.0254,-0.4318,-0.2286,-0.1016,-0.3556,-0.0508,0
5617,191,8,7,62,9/8/2021,,,SG47,60-C,0.80,6/28/2021,LucasT,Nandini,HCS,HCS-125,9,1145,4850,3705,JL,8/25/2021,SA,12,110,25,d40g,1.5,8/25/2021,ET,5,8/30/2021,AW/LR,5.1560,2.0820,2.0660,2.2250,1.8290,1.8000,1.9870,347.3,AW,3184,AW,9.17,20210830,2652,W,1.1994,99.40,0.1131,99.5852,0.0377,99.7,0.120,99.2504,99.5502,99.5502,99.2504,N,N,,,LucasT,20210831.1,176.107,100.363,1.755,EricH,20210901,20210901.1,LucasT,,Caroline,Caroline,Erin,,8/31/2021,1,9/1/2021,5a,5a,5a,5a,5a,5a,5a,1,1,5a,5617,,,,,0.99,0.0254,-0.0762,0.1524,-0.2286,-0.2032,-0.381,-0.0508
5618,192,8,7,76,1/5/2022,,,SG47,60-C,0.50,11/17/2021,EricH/ Will,Zander,HCS,HCS-144,7,1170,5050,3880,SA,12/10/2021,ET,15,110,25,d40g,2,12/11/2021,ET,4,12/15/2021,AW/LR,5.1500,2.0730,2.0610,2.2260,1.8260,1.8120,1.9930,347.2,AW,3136,AW,9.03,20211215,2629,W,1.1619,98.54,0.0761,0.8368,2.9669,3.9,0.125,97.7511,97.0015,99.5502,99.8501,N,N,,,LucasT,20211216.3,235.505,118.767,1.983,Mason,20211216,20211216.2,Nicholas,,Erin,Erin,Erin,,12/16/2021,1,12/16/2021,5a,5a,5a,5a,5a,5a,5a,1,1,5a,5618,,,,,1.037,-0.127,-0.3048,0.0254,-0.2032,-0.2794,-0.0762,0.1016
5619,193,8,7,74,12/8/2021,,,SG47,66-A,1.00,6/28/2021,Nandini,Fyodor,HCS,HCS-142,9,1145,5010,3865,ET,11/23/2021,ET,13,110,25,d40g,2,11/23/2021,ET,8,12/1/2021,AW/LR,5.1560,2.0950,2.0620,2.2280,1.8470,1.8050,1.9940,349.5,AW,3182,AW,9.10,20211201,2643,W,1.5742,99.06,0.0000,0.6054,5.2213,5.8,0.150,99.1004,99.1004,99.2504,98.8006,N,N,,,Nicholas,20211202,204.08,107.292,1.902,LucasT,20211202,20211202,LucasT,,Mina,Nicholas,LucasT,,12/2/2021,1,12/2/2021,5a,5a,5a,5a,5a,5a,5a,1,1,5a,5619,,,,,1.033,0.0254,0.254,0.0508,-0.1524,0.254,-0.254,0.127
5620,194,8,7,64,9/22/2021,,,SG47,60-C,1.00,6/28/2021,Nandini,LucasT,HCS,HCS-127,7,1160,5085,3925,SA,9/8/2021,ET,12,110,25,d40g,2.5,9/8/2021,SA,6,9/14/2021,AW/LR,5.1540,2.0660,2.0440,2.2180,1.8290,1.7940,1.9950,345.2,AW,3178,AW,9.21,20210914,2642,W,1.4618,99.03,0.0757,1.0598,2.5738,3.7,0.131,100.3,98.2009,99.7001,97.901,N,N,,,LucasT,20210915.3,156.63,90.9497,1.722,EricH,20210915,20210915.1,LucasT,,Erin,Erin,Erin,,9/15/2021,1,9/15/2021,5b,5a,5b,5a,5a,5a,5a,1,1,5a,5620,,,,,1.049,-0.0254,-0.4826,-0.4064,-0.4064,-0.2032,-0.5334,0.1524
5621,195,8,7,68,10/19/2021,,,SG47,60-C,0.75,6/28/2021,EricH,LucasT,HCS,HCS-133,6,1170,5025,3855,EC,10/7/2021,ET,12,110,25,d40g,2,10/7/2021,SA,5,10/12/2021,AW/LR,5.1510,2.0590,2.0500,2.2320,1.8280,1.8000,1.9930,346.2,AW,3126,AW,9.03,20211012,2658,W,0.7122,99.63,0.0376,1.0158,2.7088,3.8,0.121,99.5502,99.8501,99.4003,99.7001,N,N,,,LucasT,20211013.1,179.096,99.1525,1.806,Mason,20211012.1,20211013,LucasT,,Mina,EricH,EricH,,10/13/2021,1,10/12/2021,5b,5a,5b,5a,5a,5a,5a,1,1,5a,5621,,,,,1.03,-0.1016,-0.6604,-0.254,-0.0508,-0.2286,-0.381,0.1016
5622,196,8,7,65,9/29/2021,,,SG47,60-C,1.20,6/28/2021,EricH,Fyodor,HCS,HCS-129,7,1170,4810,3640,SA,9/20/2021,ET,12,110,25,d40g,1.5,9/20/2021,ET,4,9/24/2021,AW/LR,5.1580,2.0720,2.0570,2.2290,1.8230,1.8080,1.9880,347.1,AW,3080,AW,8.87,20210924,2658,W,0.4123,99.63,0.0752,0.4515,3.2355,3.8,0.128,100,99.7001,99.5502,99.2504,N,N,,,Mina,20210924.4,100.89,72.7286,1.387,Vrishin,20210924.3,20210924,Erin,,Erin,Mina,Erin,,9/24/2021,0,9/24/2021,5a,5a,5a,5a,5a,5a,5a,1,1,5a,5622,,,,,0.973,0.0762,-0.3302,-0.0762,-0.127,-0.3556,-0.1778,-0.0254
5623,197,8,7,62,9/8/2021,,,SG47,60-C,0.70,6/28/2021,Nandini,Fyodor,HCS,HCS-104,6,1170,4840,3670,SA,8/26/2021,ET,11,110,25,d40g,1.5,8/26/2021,SA,7,9/2/2021,AW/LR,5.1570,2.0820,2.0600,2.2380,1.8320,1.7970,1.9920,348.6,AW,3058,AW,8.77,20210902,2646,W,3.2234,99.18,0.1512,2.1920,7.7098,10.1,0.178,98.6507,99.1004,99.5502,99.4003,N,N,,,Erin,20210902.1,134.854,78.2551,1.723,Erin,20210902,20210902,Erin,,Erin,LucasT,EricH,,9/2/2021,0,9/2/2021,5b,5b,5a,5a,5a,5a,5a,1,1,5a,5623,,,,,0.981,0.0508,-0.0762,0,0.1016,-0.127,-0.4572,0.0762
5624,198,8,7,61,9/1/2021,dark fibers (top row),,SG47,60-C,0.60,6/28/2021,LucasT,Fyodor,HCS,HCS-102,9,1150,4885,3735,SA,8/9/2021,JL,11,110,25,d40g,2,8/9/2021,LR,4,8/13/2021,AW/LR,5.1550,2.0750,2.0470,2.2240,1.8380,1.8170,1.9870,347.0,AW,3164,AW,9.12,20210813,2636,W,1.2369,98.80,0.0759,1.4036,4.4385,5.9,0.145,99.7001,99.2504,98.051,98.2009,N,N,,,Mason,20210816,197.62,97.6792,2.023,Erin,20210816.1,20210816,Mason,,Mason,Mina,Erin,,8/16/2021,3,8/16/2021,5a,5a,5a,5a,5a,5a,5a,1,1,5a,5624,,,,,0.998,0,-0.254,-0.3302,-0.254,0.0254,0.0508,-0.0508
5625,199,8,7,58,8/11/2021,,47,SG47,66-A,1.75,6/29/2021,Fyodor,Nandini,HCS,HCS-101,9,1150,4885,3735,CC,7/30/2021,JL,11,110,25,d40g,2,7/30/2021,SA,6,8/5/2021,AW/LR,5.1560,2.0770,2.0580,2.2380,1.8340,1.8030,1.9890,348.3,AW,3162,AW,9.08,20210805,2658,W,0.0750,99.63,0.0752,1.7683,5.9067,7.8,0.155,99.4003,99.8501,99.7001,99.5502,N,N,,,Erin,20210806,152.045,118.805,1.280,Erin,20210805.1,20210806,Erin,,Adin,Adin,Adin,47A8,8/6/2021,1,8/5/2021,5a,5a,5a,5a,5a,5a,5a,1,1,5a,5625,4,7,A,8,0.998,0.0254,-0.2032,-0.0508,0.1016,-0.0762,-0.3048,0
