Repository: masonrh2/sphenix_cosmics

File: files/blocks_13-64.csv (part 50 of 56)
 DBN,Don't edit Block occurance,BL,Status,BNL shipment,Shipping date,Comment,Sector,Fiber type,Fiber batch,Filling time (h),FF date,Filled by,Checked by,W powder,W bucket number,Mold number,Empty mold (g),Filled mold (g),W filling mass (g),fibers loaded by,W filling date,W filled by,Epoxy batch,Resin mass (g),Hardener mass (g),potting notes,Epoxy filling time (min),Epoxy filling date,Epoxy preparer,Delta Mach-Pot,Machining date,Machined by,L (in),BT (in),BB (in),BH (in),ST (in),SB (in),SH (in),Volume (mL),Measured by,Mass (g),Measured by,Density(g/mL),Tested on,# Fibers N,Good end,ABS N-W (%),# Fibers / # Holes (%),10-15(%),15-50(%),50-75(%),r75 (%),R,T1(BL) Fiber %,T2(BR) Fiber %,T3(TL) Fiber %,T4(TR) Fiber %, missing row?,13 connected holes?,FOM_N,FOM_I,Tested by,Tested on,Scintillation (mV),Calibration (mV),Ratio (Calibrated Twice),Tested by,Tested on,Natural Pictures,Tested by,Retouch,Density Result Checked?,Light Checked?,Natural Pictures checked?,Sector ID (SSBBR),LT M/D/YYYY,Days Mach-LT,Scint M/D/YYYY,Block Grade,De,Di,LT,LTQ,Vi,Sci,Pic,X,LT-all,DBN,S-left,S-right,column,row,relative W weight,Δ(L) [mm],Δ(BT) [mm],Δ(BB) [mm],Δ(BH) [mm],Δ(ST) [mm],Δ(SB) [mm],Δ(SH) [mm]
5626,200,8,7,62,9/8/2021,,,SG47,60-C,1.00,6/29/2021,EricH,Fyodor,HCS,HCS-125,9,1145,4860,3715,SA,8/30/2021,ET,11,110,25,d40g,2,8/30/2021,ET,3,9/2/2021,AW/LR,5.1560,2.0840,2.0630,2.2220,1.8200,1.8000,1.9930,347.1,AW,3076,AW,8.86,20210902,2645,W,0.7871,99.14,0.0378,0.7940,2.9112,3.7,0.127,100.6,98.6507,99.4003,97.901,N,N,,,LucasT,20210903.1,122.195,85.4862,1.429,EricH,20210903,20210903.1,LucasT,,Erin,Erin,Erin,,9/3/2021,1,9/3/2021,5a,5a,5a,5a,5a,5a,5a,1,1,5a,5626,,,,,0.993,0.0254,-0.0254,0.0762,-0.3048,-0.4318,-0.381,0.1016
5627,201,8,7,72,11/16/2021,,,SG47,66-A,2.25,6/29/2021,Fyodor,Nandini,HCS,HCS-139,9,1145,5055,3910,SA,11/5/2021,ET,12,110,25,d40g,2.5,11/5/2021,ET,5,11/10/2021,AW/LR,5.1560,2.0830,2.0590,2.2380,1.8330,1.8000,1.9880,348.4,AW,3192,AW,9.16,20211110,2657,W,0.1874,99.59,0.0000,0.1882,1.4302,1.6,0.098,100.6,98.8006,98.9505,100,N,N,,,EricH,20211112.2,57.7709,61.5463,0.939,Nicholas,20211111.1,20211112,EricH,,Erin,Erin,Erin,,11/12/2021,2,11/11/2021,5a,5a,5a,5a,5a,5a,5a,1,1,5a,5627,,,,,1.045,0.0254,-0.0508,-0.0254,0.1016,-0.1016,-0.381,-0.0254
5628,202,8,7,76,1/5/2022,,,SG47,60-C,0.85,6/29/2021,EricH,Fyodor,HCS,HCS-143,6,1175,5105,3930,SA,12/8/2021,SA,15,110,25,d40g,2,12/10/2021,ET,4,12/14/2021,AW/LR,5.1530,2.0890,2.0540,2.2320,1.8450,1.8100,1.9880,348.7,AW,3242,AW,9.30,20211214,2617,W,1.0120,98.09,0.1911,1.9870,5.6553,7.8,0.167,97.0015,97.0015,99.4003,98.9505,N,N,,,LucasT,20211215.1,187.247,109.793,1.705,Erin,20211215.1,20211215,Erin,,Erin,LucasT,Erin,,12/15/2021,1,12/15/2021,5a,5a,5a,5a,5a,5a,5a,1,1,5a,5628,,,,,1.05,-0.0508,0.1016,-0.1524,-0.0508,0.2032,-0.127,-0.0254
5629,203,8,7,65,9/29/2021,,,SG47,60-C,0.75,6/29/2021,EricH,Fyodor,HCS,HCS-129,9,1145,4955,3810,SA,9/16/2021,SA,12,110,25,d40g,4,9/16/2021,SA,8,9/24/2021,AW/LR,5.1580,2.0810,2.0600,2.2170,1.8350,1.8120,1.9890,347.3,AW,3180,AW,9.16,20210924,2660,W,1.1244,99.70,0.0000,0.1504,1.9549,2.1,0.100,100.45,99.2504,99.5502,99.5502,N,N,,,Erin,20210924.2,95.1856,72.7286,1.309,Vrishin,20210924.3,20210924,Mina,,Erin,Mina,Mina,,9/24/2021,0,9/24/2021,5a,5a,5a,5a,5a,5a,5a,1,1,5a,5629,,,,,1.018,0.0762,-0.1016,0,-0.4318,-0.0508,-0.0762,0
5630,204,8,7,59,8/19/2021,,,SG47,66-A,1.50,6/29/2021,Nur,Nandini,HCS,HCS-102,7,1165,5010,3845,SA,8/5/2021,JL,11,110,25,d40g,2.5,8/5/2021,LR,6,8/11/2021,AW/LR,5.1550,2.0640,2.0510,2.2270,1.8230,1.8180,1.9920,346.8,AW,3202,AW,9.23,20210811,2640,W,0.7121,98.95,0.0379,0.9848,78.9015,79.9,0.098,98.2009,98.8006,99.4003,99.4003,N,N,,,Erin,20210811.1,141.748,91.8043,1.544,Mina,20210811.1,20210812,Mason,,Erin,Mason,Erin,,8/11/2021,0,8/11/2021,5b,5a,5b,5a,5a,5a,5a,1,1,5a,5630,,,,,1.028,0,-0.5334,-0.2286,-0.1778,-0.3556,0.0762,0.0762
5631,205,8,7,56,7/27/2021,,45,SG47,60-C,0.70,6/29/2021,EricH,Sparsh,HCS,HCS-98,6,1140,4780,3640,SA,7/16/2021,CC,11,110,25,d40g,2,7/16/2021,SA,7,7/23/2021,AW/LR,5.1510,2.0830,2.0530,2.2310,1.8260,1.8120,1.9900,347.6,AW,3254,AW,9.36,20210723,2658,W,0.3373,99.63,0.0000,2.2573,6.5839,8.8,0.169,99.5502,99.4003,99.7001,99.8501,N,N,,,Mason,20210723.1,108.55,68.2648,1.590,Mina,20210726.1,20210723,Mason,,Adin,Adin,Adin,45A8,7/23/2021,0,7/26/2021,5a,5a,5a,5a,5a,5a,5a,1,1,5a,5631,4,5,A,8,0.973,-0.1016,-0.0508,-0.1778,-0.0762,-0.2794,-0.0762,0.0254
5632,206,8,7,66,10/6/2021,,,SG47,66-A,1.50,6/29/2021,Fyodor,Zander,HCS,HCS-130,9,1145,4935,3790,SA,9/22/2021,SA,12,110,25,d40g,2,9/22/2021,ET,8,9/30/2021,AW/LR,5.1550,2.0700,2.0570,2.2290,1.8290,1.7970,1.9920,346.9,AW,3164,AW,9.12,20210930,2652,W,0.2624,99.40,0.1131,0.7919,2.5641,3.5,0.124,101.199,99.4003,99.2504,97.7511,N,N,,,Nicholas,20210930.5,116.131,91.6949,1.266,EricH,20211001,20210930,Erin,,Erin,Erin,Erin,,9/30/2021,0,10/1/2021,5a,5a,5a,5a,5a,5a,5a,1,1,5a,5632,,,,,1.013,0,-0.381,-0.0762,-0.127,-0.2032,-0.4572,0.0762
5633,207,8,7,72,11/16/2021,,,SG47,66-A,1.00,6/29/2021,Sparsh,Nandini,HCS,HCS-138,7,1165,4925,3760,SA,11/4/2021,SA,12,110,25,d40g,2,11/4/2021,SA,5,11/9/2021,AW/LR,5.1580,2.0720,2.0530,2.2290,1.8260,1.8180,1.9950,348.0,AW,3142,AW,9.03,20211109,2648,W,0.0375,99.25,0.1133,0.4154,2.6813,3.2,0.117,99.5502,98.9505,99.4003,99.1004,N,N,,,EricH,20211112.2,105.133,61.5463,1.708,Nicholas,20211111.1,20211112,EricH,,Erin,Erin,Erin,,11/12/2021,3,11/11/2021,5a,5a,5a,5a,5a,5a,5a,1,1,5a,5633,,,,,1.005,0.0762,-0.3302,-0.1778,-0.127,-0.2794,0.0762,0.1524
5634,208,8,7,60,8/25/2021,,,SG47,66-A,1.50,6/29/2021,Nur,Fyodor,HCS,HCS-103,6,1175,5010,3835,JL,8/12/2021,JL,12,110,25,d40g,9,8/12/2021,LR,6,8/18/2021,AW/LR,5.1510,2.0760,2.0530,2.2360,1.8300,1.8120,1.9870,347.6,AW,3178,AW,9.14,20210818,2657,W,2.0240,99.59,0.1505,1.2796,1.3926,2.8,0.130,99.5502,99.5502,98.6507,100.6,N,N,,,Nicholas,20210818.4,151.508,73.0129,2.075,Nicholas,20210818,20210818,Nicholas,,Caroline,Mason,Mason,,8/18/2021,0,8/18/2021,5a,5a,5a,5a,5a,5a,5a,1,1,5a,5634,,,,,1.025,-0.1016,-0.2286,-0.1778,0.0508,-0.1778,-0.0762,-0.0508
5635,209,8,7,55,7/21/2021,,44,SG47,60-C,1.10,6/29/2021,EricH,Fyodor,HCS,HCS-96,9,1140,5075,3935,CC,7/2/2021,JL,11,110,25,d40g,2,7/2/2021,ET,7,7/9/2021,AW/LR,5.1520,2.0870,2.0630,2.2320,1.8350,1.8030,1.9860,348.1,AW,3300,AW,9.48,20210709,2657,W,1.5367,99.59,0.1129,1.9947,25.2540,27.4,0.136,100.9,98.2009,99.5502,99.7001,N,N,,,Erin,20210714.2,112.04,71.9532,1.557,Erin,20210715.1,20210713,Erin,,Erin,Mina,Mina,44D8,7/14/2021,5,7/15/2021,5a,5a,5a,5a,5a,5a,5a,1,1,5a,5635,4,4,D,8,1.052,-0.0762,0.0508,0.0762,-0.0508,-0.0508,-0.3048,-0.0762
5636,210,8,7,56,7/27/2021,,46,SG47,66-A,1.00,6/29/2021,Nandini,Fyodor,HCS,HCS-98,6,1170,4845,3675,SA,7/15/2021,SA,11,110,25,d40g,2,7/15/2021,SA,8,7/23/2021,AW/LR,5.1530,2.0870,2.0600,2.2380,1.8470,1.8080,1.9900,349.5,AW,3246,AW,9.29,20210723,2649,W,2.6612,99.29,0.1133,1.2458,7.3613,8.7,0.168,99.2504,99.7001,98.9505,99.2504,N,N,,,Mason,20210723.1,101.891,68.2648,1.493,Mina,20210726.1,20210723,Mason,,Adin,Adin,Adin,46D8,7/23/2021,0,7/26/2021,5a,5a,5a,5a,5a,5a,5a,1,1,5a,5636,4,6,D,8,0.982,-0.0508,0.0508,0,0.1016,0.254,-0.1778,0.0254
5637,211,8,7,69,10/27/2021,,,SG47,66-A,1.00,6/29/2021,Sparsh,Nandini,HCS,HCS-135,8,1165,4850,3685,SA,10/18/2021,SA,12,110,25,d40g,2,10/18/2021,ET,3,10/21/2021,LR,5.1540,2.0760,2.0570,2.2360,1.8220,1.8090,1.9880,347.6,LR,3162,LR,9.10,20211021,2636,W,1.0870,98.80,0.0379,0.6070,1.7451,2.4,0.109,98.3508,97.901,99.5502,99.4003,N,N,,,Erin,20211021.2,137.142,76.7402,1.787,Erin,20211021.2,20211021,Erin,,Erin,Erin,Erin,,10/21/2021,0,10/21/2021,5a,5a,5a,5a,5a,5a,5a,1,1,5a,5637,,,,,0.985,-0.0254,-0.2286,-0.0762,0.0508,-0.381,-0.1524,-0.0254
5638,212,8,7,65,9/29/2021,,,SG47,66-A,2.25,6/30/2021,Fyodor,Zander,HCS,HCS-128,8,1170,4845,3675,SA,9/15/2021,SA,12,110,25,d40g,2,9/15/2021,ET,6,9/21/2021,AW/LR,5.1600,2.0840,2.0600,2.2200,1.8210,1.8130,1.9920,347.6,AW,3158,AW,9.09,20210921,2585,W,0.8246,96.89,0.1161,1.1219,4.2940,5.5,0.140,94.3028,96.7016,98.3508,98.2009,N,N,,,LucasT,20210923,127.428,90.2944,1.411,Vrishin,20210924.2,20210922,Erin,,Erin,Mason,LucasT,,9/23/2021,2,9/24/2021,5c,5a,5a,5c,5b,5a,5a,1,1,5b,5638,,,,,0.982,0.127,-0.0254,0,-0.3556,-0.4064,-0.0508,0.0762
5639,213,8,7,58,8/11/2021,,,SG47,66-A,1.25,6/30/2021,EricH,Zander,HCS,HCS-101,6,1175,5055,3880,CC,7/28/2021,JL,11,110,25,d40g,2,7/28/2021,SA,6,8/3/2021,AW/LR,5.1550,2.0820,2.0580,2.2320,1.8300,1.8150,1.9900,348.4,AW,3228,AW,9.27,20210803,2647,W,1.6867,99.21,0.1133,6.2713,81.7907,88.2,0.151,98.3508,99.2504,99.4003,99.8501,N,N,,,LucasT,20210804.1,141.58,93.4416,1.515,Mina,20210804,20210805,LucasT,,Erin,Erin,Adin,,8/4/2021,1,8/4/2021,5a,5a,5a,5a,5a,5a,5a,1,1,5a,5639,,,,,1.037,0,-0.0762,-0.0508,-0.0508,-0.1778,0,0.0254
5640,161,7,7,72,11/16/2021,,,SG47,48-B,0.75,10/20/2021,Fyodor/ Will,Nandini/Fyodor,HCS,HCS-137,8,1165,4995,3830,SA,11/1/2021,ET,12,110,25,d40g,2,11/1/2021,ET,7,11/8/2021,AW/LR,5.2120,2.0930,2.0610,2.2340,1.8340,1.8160,1.9840,352.8,AW,3198,AW,9.06,20211108,2642,W,0.0750,99.03,0.0379,0.4542,3.4822,4.0,0.129,100.15,98.3508,98.2009,99.4003,N,N,,,Mason,20211109.1,147.985,110.765,1.336,Erin,20211109,20211109,Mason,,Mason,Erin,Erin,,11/9/2021,1,11/9/2021,5a,5a,5a,5a,5a,5a,5a,1,1,5a,5640,,,,,1.015,0.1778,0.2032,-0.1016,-0.2286,0.0508,0.0254,-0.1524
5641,214,8,8,74,12/8/2021,bad 2022 group 2,,SG47,66-A,0.75,6/30/2021,Nicholas,Zander,HCS,HCS-142,8,1170,4990,3820,SA,11/24/2021,ET,13,110,25,d40g,2,11/24/2021,ET,9,12/3/2021,AW/LR,5.1470,2.0510,2.0360,2.2280,1.8000,1.8090,1.9900,343.5,AW,3112,AW,9.06,20211203,2596,W,1.0494,97.30,0.1926,0.8475,2.3498,3.4,0.128,98.3508,97.1514,97.7511,95.952,N,N,,,Mina,20211203.1,153.023,89.9464,1.701,EricH,20211203,20211203,Mina,,Mina,Mina,Mina,,12/3/2021,0,12/3/2021,8,5a,5b,5b,5b,5a,5a,1,1,5b,5641,,,,,1.021,-0.2032,-0.8636,-0.6096,-0.1524,-0.9398,-0.1524,0.0254
5642,162,7,7,76,1/5/2022,,,SG47,48-B,0.67,6/30/2021,Nicholas,Zander,HCS,HCS-145,8,1165,4955,3790,ET,12/16/2021,ET,12,110,25,d40g,1.5,12/16/2021,ET,4,12/20/2021,AW/LR,5.2060,2.0840,2.0550,2.2470,1.8360,1.8050,1.9880,352.8,AW,3218,AW,9.12,20211220,2645,W,0.5997,99.14,0.1890,1.0208,3.1002,4.3,0.147,98.6507,98.3508,98.5007,101.049,N,N,,,Mason,20211220.1,168.338,113.031,1.489,Mina,20211220.2,20211220,Mason,,Mason,Mason,Mason,,12/20/2021,0,12/20/2021,5a,5a,5a,5a,5a,5a,5a,1,1,5a,5642,,,,,1.005,0.0254,-0.0254,-0.254,0.1016,0.1016,-0.254,-0.0508
5643,163,7,7,75,12/15/2021,,,SG47,48-B,1.25,6/30/2021,EricH,Nandini,HCS,HCS-142,6,1175,5070,3895,SA,11/29/2021,ET,13,110,25,d40g,2,11/29/2021,ET,7,12/6/2021,AW/LR,5.2060,2.0790,2.0610,2.2370,1.8300,1.8070,1.9890,351.9,AW,3200,AW,9.09,20211206,2640,W,1.7991,98.95,0.1894,1.3636,3.3712,4.9,0.148,98.3508,98.8006,99.4003,99.2504,N,N,,,Mina,20211206,164.426,139.105,1.182,Mina,20211206.1,20211206,Mina,,Caroline,Mina,Mina,,12/6/2021,0,12/6/2021,5a,5a,5a,5a,5a,5a,5a,1,1,5a,5643,,,,,1.033,0.0254,-0.1524,-0.1016,-0.1524,-0.0508,-0.2032,-0.0254
5644,164,7,7,75,12/15/2021,,,SG47,48-B,2.00,6/30/2021,Fyodor,Nandini,HCS,HCS-142,7,1205,5270,4065,SA,11/30/2021,ET,13,110,25,d40g,2.5,11/30/2021,ET,8,12/8/2021,AW/LR,5.2070,2.0710,2.0520,2.2430,1.8170,1.8000,1.9890,350.8,AW,3210,AW,9.15,20211208,2660,W,1.2743,99.70,0.1880,99.6241,0.1880,100.0,0.098,100.9,101.049,99.7001,97.1514,N,N,,,Erin,20211208,150.934,88.4855,1.706,EricH,20211208,20211209,LucasT,,Caroline,Erin,LucasT,,12/8/2021,0,12/8/2021,5a,5a,5a,5a,5a,5a,5a,1,1,5a,5644,,,,,1.078,0.0508,-0.3556,-0.3302,0,-0.381,-0.381,-0.0254
5645,165,7,7,76,1/5/2022,,,SG47,48-B,0.90,6/30/2021,Shanay,Nandini,HCS,HCS-145,9,1150,4910,3760,SA,12/15/2021,ET,15,110,25,d40g,2,12/15/2021,ET,3,12/18/2021,AW/LR,5.1710,2.0880,2.0650,2.2530,1.8380,1.8180,1.9970,352.9,AW,3204,AW,9.08,20211218,2642,W,0.6747,99.03,0.1893,2.4981,6.3588,9.0,0.170,98.9505,100.45,99.2504,97.4513,N,N,,,Erin,20211218,137.831,110.208,1.251,Mason,20211220,20211218,Nicholas,,Mason,Erin,Erin,,12/18/2021,0,12/20/2021,5b,5a,5b,5a,5a,5a,5a,1,1,5a,5645,,,,,0.997,-0.8636,0.0762,0,0.254,0.1524,0.0762,0.1778
5646,166,7,7,73,11/30/2021,,,SG47,48-B,1.00,6/30/2021,EricH,Nandini,HCS,HCS-140,9,1150,5160,4010,SA,11/12/2021,ET,12,110,25,d40g,2,11/12/2021,ET,5,11/17/2021,AW/LR,5.2040,2.1000,2.0700,2.2380,1.8400,1.8100,1.9920,354.0,AW,3210,AW,9.07,20211117,2647,W,1.2744,99.21,0.1133,2.0401,3.8156,6.0,0.157,99.2504,99.7001,99.5502,98.3508,N,N,,,LucasT,20211118.1,150.011,85.7739,1.749,Vrishin,20211117.2,20211118,LucasT,,Caroline,LucasT,LucasT,,11/18/2021,1,11/17/2021,5a,5a,5a,5a,5a,5a,5a,1,1,5a,5646,,,,,1.063,-0.0254,0.381,0.127,-0.127,0.2032,-0.127,0.0508
5647,167,7,7,73,11/30/2021,48-B/68-B,,SG47,48-B,0.90,6/30/2021,Nicholas,Fyodor,HCS,HCS-141,6,1170,5045,3875,SA,11/19/2021,ET,13,110,25,d40g,1.5,11/19/2021,ET,5,11/24/2021,AW/LR,5.2070,2.0850,2.0570,2.2420,1.8360,1.8060,1.9870,352.5,AW,3204,AW,9.09,20211124,2611,W,0.4123,97.86,0.1532,99.8468,0.0000,100.0,0.107,97.4513,95.952,99.2504,98.8006,N,N,,,Erin,20211124,180.665,111.012,1.627,Mason,20211124.1,20211124,Nicholas,,Erin,Nicholas,Erin,,11/24/2021,0,11/24/2021,5b,5a,5a,5b,5b,5a,5a,1,1,5b,5647,,,,,1.027,0.0508,0,-0.2032,-0.0254,0.1016,-0.2286,-0.0762
5648,168,7,8,,,failed 2021-12-15; 1/3 of block is dim; patchup; got overheated?; PR Sep 23,,SG47,48-B,0.90,6/30/2021,Shanay,Sparsh,HCS,HCS-128,7,1195,5045,3850,SA,9/14/2021,ET,12,110,25,d40g,2,9/14/2021,ET,91,12/14/2021,AW/LR,5.1620,2.0870,2.0260,2.2400,1.8170,1.8000,1.9840,346.7,AW,3144,AW,9.07,20211214,2583,W,10.3448,96.81,0.3097,10.6465,14.2470,25.2,0.296,97.7511,94.003,98.051,97.4513,N,N,,,LucasT,20211215.1,#NUM!,,,,,,,,Erin,LucasT,,,12/15/2021,1,#NUM!,8,5a,5b,5c,5b,5a,#N/A,FALSE,FALSE,5b,5648,,,,,1.021,-1.0922,0.0508,-0.9906,-0.0762,-0.381,-0.381,-0.1524
5649,169,7,7,71,11/9/2021,48-B/68-B,,SG47,48-B,2.25,6/30/2021,Fyodor,Nandini,HCS,HCS-137,6,1175,5030,3855,WW,10/28/2021,SA,12,110,25,d40g,2,10/28/2021,SA,5,11/2/2021,AW/LR,5.2090,2.0670,2.0660,2.2310,1.8000,1.8050,1.9900,349.9,AW,3180,AW,9.09,20211102,2656,W,1.7991,99.55,0.0000,0.2636,2.0331,2.3,0.113,99.7001,99.5502,99.4003,99.5502,N,N,,,LucasT,20211103.1,113.001,90.6283,1.247,Vrishin,20211103.2,20211103,LucasT,,Erin,EricH,EricH,,11/3/2021,1,11/3/2021,5b,5a,5b,5a,5a,5a,5a,1,1,5a,5649,,,,,1.022,0.1016,-0.4572,0.0254,-0.3048,-0.8128,-0.254,0
5650,170,7,8,73,11/30/2021,48-B/68-B bad 2022 group 3 PATCH JOB,,SG47,48-B,1.00,6/30/2021,Sparsh,Nandini,HCS,HCS-139,8,1165,4940,3775,WW,11/8/2021,SA,12,110,25,d40g,1.5,11/8/2021,ET,14,11/22/2021,AW/LR,5.1960,2.0760,2.0580,2.2180,1.8450,1.7990,1.9790,348.8,AW,3160,AW,9.06,20211122,2632,W,1.7991,98.65,0.1520,2.0897,8.2827,10.5,0.175,99.4003,98.5007,98.2009,98.5007,N,N,,,Erin,20211123.2,143.667,131.895,1.089,Erin,20211123,20211123,Erin,,Mason,Erin,Erin,,11/23/2021,1,11/23/2021,8,5a,5b,5a,5a,5a,5a,1,1,5a,5650,,,,,1.001,-0.2286,-0.2286,-0.1778,-0.635,0.3302,-0.4064,-0.2794
5651,171,7,7,74,12/8/2021,,,SG47,68-B,1.20,6/30/2021,EricH,Fyodor,HCS,HCS-142,9,1150,5025,3875,ET,11/23/2021,ET,13,110,25,d40g,2.5,11/23/2021,ET,8,12/1/2021,AW/LR,5.1510,2.0910,2.0600,2.2370,1.8500,1.8080,1.9920,349.8,AW,3176,AW,9.08,20211201,2656,W,0.8995,99.55,0.0000,0.8283,3.3509,4.2,0.134,99.7001,99.4003,97.901,101.199,N,N,,,Nicholas,20211202,196.576,107.292,1.832,LucasT,20211202,20211202,LucasT,,Mina,Nicholas,LucasT,,12/2/2021,1,12/2/2021,5b,5a,5b,5a,5a,5a,5a,1,1,5a,5651,,,,,1.027,-1.3716,0.1524,-0.127,-0.1524,0.4572,-0.1778,0.0508
5652,172,7,7,73,11/30/2021,,,SG47,68-B,0.80,6/30/2021,Shanay,Nandini,HCS,HCS-141,7,1210,5050,3840,SA,11/17/2021,SA,13,110,25,d40g,3,11/17/2021,ET,7,11/24/2021,AW/LR,5.2090,2.0690,2.0580,2.2400,1.8180,1.8120,1.9890,351.4,AW,3212,AW,9.14,20211124,2637,W,2.0990,98.84,0.0758,2.1616,27.1900,29.4,0.150,99.2504,97.4513,99.4003,99.2504,N,N,,,Erin,20211124,197.195,111.012,1.776,Mason,20211124.1,20211124,Nicholas,,Erin,Nicholas,Erin,,11/24/2021,0,11/24/2021,5a,5a,5a,5a,5a,5a,5a,1,1,5a,5652,,,,,1.018,0.1016,-0.4064,-0.1778,-0.0762,-0.3556,-0.0762,-0.0254
5653,173,7,7,76,1/5/2022,,,SG47,68-B,1.20,6/30/2021,Sparsh,Nandini,HCS,HCS-144,7,1210,5190,3980,SA,12/10/2021,ET,15,110,25,d40g,2.5,12/11/2021,ET,5,12/16/2021,AW/LR,5.1960,2.0600,2.0490,2.2380,1.8140,1.8110,1.9990,350.1,AW,3188,AW,9.11,20211216,2612,W,0.9745,97.90,0.1531,1.1103,2.8714,4.1,0.151,97.1514,96.8516,98.5007,99.1004,N,N,,,Nicholas,20211216.4,204.573,110.756,1.847,Mason,20211216.3,20211216.3,Nicholas,,Erin,Nicholas,Erin,,12/16/2021,0,12/16/2021,5b,5a,5b,5b,5a,5a,5a,1,1,5b,5653,,,,,1.055,-0.2286,-0.635,-0.4064,-0.127,-0.4572,-0.1016,0.2286
5654,174,7,7,68,10/19/2021,wide end had some dingly corner fibers which were cut off 68-B/48-B,,SG47,68-B,2.00,7/1/2021,Fyodor/Nandini,Nandini/Fyodor,HCS,HCS-133,8,1170,4915,3745,SA,10/12/2021,ET,12,110,25,d40g,1.5,10/12/2021,SA,3,10/15/2021,AW/LR,5.2020,2.0770,2.0520,2.2390,1.8340,1.8070,1.9910,351.6,AW,3176,AW,9.03,20211015,2655,W,1.1619,99.51,0.1883,0.9416,2.3352,3.5,0.127,100.6,98.6507,98.9505,99.8501,N,N,,,LucasT,20211018.3,113.522,75.0195,1.513,Saad,20211015.1,20211015,Erin,,Caroline,Caroline,Caroline,,10/18/2021,3,10/15/2021,5a,5a,5a,5a,5a,5a,5a,1,1,5a,5654,,,,,0.993,-0.0762,-0.2032,-0.3302,-0.1016,0.0508,-0.2032,0.0254
5655,175,7,7,76,1/5/2022,,,SG47,68-B,0.80,7/1/2021,Nicholas,Fyodor,HCS,HCS-143,6,1175,5065,3890,SA,12/8/2021,SA,14,110,25,d40g,1.5,12/10/2021,ET,4,12/14/2021,AW/LR,5.2050,2.0740,2.0570,2.2360,1.8250,1.8160,1.9930,351.8,AW,3204,AW,9.11,20211214,2645,W,1.6866,99.14,0.1890,1.1342,2.6843,4.0,0.141,99.1004,98.051,99.7001,99.7001,N,N,,,LucasT,20211215,206.197,124.882,1.651,Mason,20211215,20211215,LucasT,,Erin,LucasT,LucasT,,12/15/2021,1,12/15/2021,5a,5a,5a,5a,5a,5a,5a,1,1,5a,5655,,,,,1.031,0,-0.2794,-0.2032,-0.1778,-0.1778,0.0254,0.0762
5656,176,7,7,68,10/19/2021,,,SG47,68-B,0.75,7/1/2021,LucasT,Fyodor,HCS,HCS-133,6,1175,4985,3810,EC,10/7/2021,ET,12,110,25,d40g,1.5,10/7/2021,SA,5,10/12/2021,AW/LR,5.1780,2.0720,2.0420,2.2420,1.8330,1.8170,1.9850,349.4,AW,3150,AW,9.02,20211012,2620,W,1.1994,98.20,0.0763,0.6107,2.4809,3.2,0.118,99.4003,96.5517,98.6507,98.2009,N,N,,,Erin,20211012.2,176.369,90.4007,1.951,EricH,20211013,20211012,Mason,,Mina,Mason,EricH,,10/12/2021,0,10/13/2021,5b,5a,5b,5a,5a,5a,5a,1,1,5a,5656,,,,,1.01,-0.6858,-0.3302,-0.5842,-0.0254,0.0254,0.0508,-0.127
5657,177,7,7,73,11/30/2021,,,SG47,48-B,0.80,7/1/2021,EricH,Fyodor,HCS,HCS-140,6,1180,5155,3975,SA,11/16/2021,ET,12,100,25,d40g,2,11/16/2021,SA,3,11/19/2021,AW/LR,5.2050,2.0850,2.0640,2.2440,1.8360,1.8120,1.9890,353.3,AW,3220,AW,9.11,20211119,2649,W,1.0870,99.29,0.1133,1.2835,1.6988,3.1,0.121,98.8006,98.9505,99.5502,99.8501,N,N,,,Erin,20211119,185.329,103.297,1.794,Mina,20211119,20211119,Erin,,Erin,Mina,Mina,,11/19/2021,0,11/19/2021,5a,5a,5a,5a,5a,5a,5a,1,1,5a,5657,,,,,1.054,0,0,-0.0254,0.0254,0.1016,-0.0762,-0.0254
5658,178,7,7,76,1/5/2022,48-B/68-B,,SG47,48-B,0.75,7/1/2021,LucasT,Fyodor,HCS,HCS-144,8,1165,4930,3765,SA,12/13/2021,ET,15,110,25,d40g,3,12/13/2021,ET,3,12/16/2021,AW/LR,5.2000,2.0880,2.0590,2.2420,1.8510,1.8090,1.9870,353.1,AW,3188,AW,9.03,20211216,2633,W,1.3119,98.69,0.2279,1.2533,2.5446,4.0,0.142,99.4003,97.901,98.8006,98.6507,N,N,,,Nicholas,20211216.4,179.128,110.756,1.617,Mason,20211216.3,20211216.3,Nicholas,,Erin,Nicholas,Erin,,12/16/2021,0,12/16/2021,5a,5a,5a,5a,5a,5a,5a,1,1,5a,5658,,,,,0.998,-0.127,0.0762,-0.1524,-0.0254,0.4826,-0.1524,-0.0762
5659,179,7,8,,,DIED IN MACHINING ,,SG47,48-B,0.75,7/1/2021,EricH,Nandini,HCS,HCS-96,9,1145,4985,3840,CC,7/2/2021,JL,11,110,25,d40g,2,7/2/2021,ET,11,7/13/2021,,,,,,,,,0.0,,,,#DIV/0!,,,,,,,,,,,,,,,,,,,,,,,,,,,,,,,,,#NUM!,#NUM!,#NUM!,8,#DIV/0!,8,#N/A,#N/A,#N/A,#N/A,FALSE,FALSE,#N/A,5659,,,,,1.018,-132.207,-52.959,-52.451,-56.9722,-46.5328,-46.101,-50.546
5660,180,7,7,68,10/19/2021,,,SG47,48-B,2.00,7/1/2021,Fyodor,EricH,HCS,HCS-132,9,1150,4940,3790,EC,10/6/2021,ET,12,110,25,d40g,3,10/6/2021,ET,6,10/12/2021,AW/LR,5.1580,2.1000,2.0590,2.2420,1.8460,1.7950,1.9900,350.2,AW,3224,AW,9.21,20211012,2660,W,0.6371,99.70,0.0376,1.0902,3.7594,4.9,0.141,100.6,99.4003,99.7001,99.1004,N,N,,,LucasT,20211013.1,148.389,99.1525,1.497,Mason,20211012.1,20211013,LucasT,,Mina,EricH,EricH,,10/13/2021,1,10/12/2021,5b,5a,5b,5a,5a,5a,5a,1,1,5a,5660,,,,,1.005,-1.1938,0.381,-0.1524,-0.0254,0.3556,-0.508,0
5661,181,7,7,72,11/16/2021,,,SG47,68-B,1.50,7/1/2021,Nur,Fyodor,HCS,HCS-138,9,1150,4960,3810,SA,11/5/2021,ET,12,110,25,d40g,2,11/5/2021,ET,5,11/10/2021,AW/LR,5.2060,2.0920,2.0640,2.2470,1.8400,1.8060,1.9920,354.1,AW,3218,AW,9.09,20211110,2655,W,0.1499,99.51,0.0000,0.3766,3.1638,3.5,0.112,99.5502,99.7001,98.9505,99.8501,N,N,,,EricH,20211112.2,72.8829,61.5463,1.184,Nicholas,20211111.1,20211112,EricH,,Erin,Erin,Erin,,11/12/2021,2,11/11/2021,5a,5a,5a,5a,5a,5a,5a,1,1,5a,5661,,,,,1.01,0.0254,0.1778,-0.0254,0.1016,0.2032,-0.2286,0.0508
5662,182,7,7,66,10/6/2021,,,SG47,68-B,1.00,7/1/2021,Nandini,Fyodor,HCS,HCS-130,6,1170,4960,3790,SA,9/24/2021,SA,12,110,25,d40g,3,9/24/2021,ET,5,9/29/2021,AW/LR,5.2060,2.0770,2.0630,2.2410,1.8330,1.8190,1.9890,352.9,AW,3242,AW,9.19,20210929,2646,W,1.2744,99.18,0.1512,0.9070,2.5699,3.6,0.131,98.8006,98.9505,99.2504,99.7001,N,N,,,Mina,20210929.5,123.833,87.8297,1.410,Vrishin,20210929.2,20210929,Erin,,Mina,Mina,Erin,,9/29/2021,0,9/29/2021,5a,5a,5a,5a,5a,5a,5a,1,1,5a,5662,,,,,1.005,0.0254,-0.2032,-0.0508,-0.0508,0.0254,0.1016,-0.0254
5663,183,7,7,73,11/30/2021,,,SG47,48-B,1.00,7/1/2021,EricH,Fyodor,HCS,HCS-140,8,1165,5010,3845,WW,11/16/2021,ET,12,100,25,d40g,1.5,11/16/2021,SA,3,11/19/2021,AW/LR,5.2040,2.0810,2.0500,2.2410,1.8440,1.8170,1.9870,352.5,AW,3202,AW,9.08,20211119,2644,W,2.3988,99.10,0.4917,58.3207,41.1498,100.0,0.143,99.1004,97.901,99.5502,99.8501,N,N,,,Nicholas,20211123,185.805,108.161,1.718,Mina,20211119.1,20211119,Erin,,Erin,Mason,Mina,,11/23/2021,4,11/19/2021,5a,5a,5a,5a,5a,5a,5a,1,1,5a,5663,,,,,1.019,-0.0254,-0.1016,-0.381,-0.0508,0.3048,0.0508,-0.0762
5664,184,7,7,68,10/19/2021,,,SG47,68-B,1.00,7/1/2021,Nandini,Fyodor,HCS,HCS-132,7,1205,4980,3775,SA,10/4/2021,SA,12,110,25,d40g,2,10/4/2021,ET,8,10/12/2021,AW/LR,5.2000,2.0670,2.0480,2.2350,1.8080,1.8050,1.9900,349.2,AW,3200,AW,9.16,20211012,2646,W,2.2489,99.18,0.3023,99.6977,0.0000,100.0,0.102,101.049,98.051,98.5007,99.1004,N,N,,,Erin,20211012.2,179.494,90.4007,1.986,EricH,20211013,20211012,Mason,,Mina,Mason,EricH,,10/12/2021,0,10/13/2021,5b,5a,5b,5a,5a,5a,5a,1,1,5a,5664,,,,,1.001,-0.127,-0.4572,-0.4318,-0.2032,-0.6096,-0.254,0
5665,185,7,7,68,10/19/2021,,,SG47,48-B,0.75,7/1/2021,EricH,Fyodor,HCS,HCS-132,8,1165,4880,3715,SA,10/1/2021,SA,12,110,25,d40g,2,10/1/2021,ET,11,10/12/2021,AW/LR,5.2020,2.0880,2.0600,2.2390,1.8280,1.8160,1.9870,352.3,AW,3184,AW,9.04,20211012,2655,W,1.3118,99.51,0.1507,1.0170,3.8795,5.0,0.126,100.3,98.5007,99.7001,99.5502,N,N,,,Erin,20211012.2,157.833,90.4007,1.746,EricH,20211013,20211012,Mason,,Mina,Mason,EricH,,10/12/2021,0,10/13/2021,5a,5a,5a,5a,5a,5a,5a,1,1,5a,5665,,,,,0.985,-0.0762,0.0762,-0.127,-0.1016,-0.1016,0.0254,-0.0762
5666,186,7,7,69,10/27/2021,,,SG47,68-B,0.50,7/1/2021,LucasT,EricH,HCS,HCS-134,7,1210,5040,3830,WW,10/15/2021,SA,12,110,25,d40g,2,10/15/2021,ET,6,10/21/2021,LR,5.1750,2.0680,2.0600,2.2350,1.8190,1.7900,1.9840,347.5,LR,3172,LR,9.13,20211021,2644,W,0.7121,99.10,0.1513,79.2360,20.6127,100.0,0.109,99.2504,98.8006,99.2504,99.1004,N,N,,,Erin,20211021.2,140.737,76.7402,1.834,Erin,20211021.2,20211021,Erin,,Erin,Erin,Erin,,10/21/2021,0,10/21/2021,5b,5a,5b,5a,5a,5a,5a,1,1,5a,5666,,,,,1.015,-0.762,-0.4318,-0.127,-0.2032,-0.3302,-0.635,-0.1524
5667,187,7,7,69,10/27/2021,,,SG47,48-B,2.00,7/1/2021,Fyodor,Nandini,HCS,HCS-134,9,1155,4945,3790,SA,10/13/2021,SA,12,110,25,d40g,2,10/13/2021,ET,6,10/19/2021,LR,5.1730,2.1000,2.0640,2.2330,1.8310,1.7940,1.9890,349.9,LR,3194,LR,9.13,20211019,2647,W,0.6372,99.21,0.0756,1.1334,3.7023,4.9,0.133,98.8006,99.1004,99.1004,99.8501,N,N,,,LucasT,20211020.3,118.813,85.1379,1.396,EricH,20211020,20211020,Mina,,Erin,Erin,Erin,,10/20/2021,1,10/20/2021,5b,5a,5b,5a,5a,5a,5a,1,1,5a,5667,,,,,1.005,-0.8128,0.381,-0.0254,-0.254,-0.0254,-0.5334,-0.0254
5668,188,7,7,66,10/6/2021,,,SG47,68-B,0.75,7/1/2021,LucasT,Fyodor,HCS,HCS-130,9,1145,4915,3770,SA,9/22/2021,SA,12,110,25,d40g,2.5,9/22/2021,ET,7,9/29/2021,AW/LR,5.1970,2.0850,2.0540,2.2310,1.8380,1.8100,1.9950,351.6,AW,3214,AW,9.14,20210929,2655,W,0.2248,99.51,0.0377,0.3766,3.0509,3.5,0.121,100.15,98.9505,99.5502,99.4003,N,N,,,Mina,20210929.3,117.364,87.8297,1.336,Vrishin,20210929.2,20210929,Erin,,Mina,Erin,Erin,,9/29/2021,0,9/29/2021,5a,5a,5a,5a,5a,5a,5a,1,1,5a,5668,,,,,0.999,-0.2032,0,-0.2794,-0.3048,0.1524,-0.127,0.127
5669,189,7,7,72,11/16/2021,,,SG47,68-B,0.90,7/2/2021,Shanay,Fyodor,HCS,HCS-138,6,1175,5060,3885,WW,11/3/2021,SA,12,110,25,d40g,2,11/3/2021,ET,5,11/8/2021,AW/LR,5.2120,2.0840,2.0570,2.2360,1.8180,1.8100,1.9900,351.9,AW,3192,AW,9.07,20211108,2613,W,0.5247,97.94,0.0765,0.6889,4.2863,5.1,0.148,96.4018,96.7016,99.2504,99.4003,N,N,,,Mason,20211109,122.359,113.205,1.081,Mina,20211108,20211109,Mason,,Mason,Erin,Erin,,11/9/2021,1,11/8/2021,5b,5a,5a,5b,5a,5a,5a,1,1,5b,5669,,,,,1.03,0.1778,-0.0254,-0.2032,-0.1778,-0.3556,-0.127,0
5670,190,7,7,69,10/27/2021,,,SG47,68-B,0.75,7/2/2021,Shanay,Fyodor,HCS,HCS-134,6,1180,5005,3825,SA,10/14/2021,ET,12,110,25,d40g,2,10/14/2021,SA,5,10/19/2021,LR,5.2050,2.0880,2.0720,2.2370,1.8240,1.8010,1.9900,352.3,LR,3176,LR,9.01,20211019,2658,W,0.9745,99.63,0.0376,1.3168,2.4078,3.8,0.121,99.8501,98.9505,99.8501,99.8501,N,N,,,LucasT,20211020.3,111.23,85.1379,1.306,EricH,20211020,20211020,Mina,,Erin,Erin,Erin,,10/20/2021,1,10/20/2021,5a,5a,5a,5a,5a,5a,5a,1,1,5a,5670,,,,,1.014,0,0.0762,0.1778,-0.1524,-0.2032,-0.3556,0
5671,191,7,7,67,10/12/2021,,,SG47,68-B,1.00,7/2/2021,Shanay,Nandini,HCS,HCS-131,7,1205,5100,3895,SA,9/28/2021,SA,12,110,25,d40g,2.5,9/28/2021,SA,7,10/5/2021,AW/LR,5.2020,2.0690,2.0600,2.2450,1.8120,1.8030,1.9910,351.0,AW,3228,AW,9.20,20211005,2649,W,0.7497,99.29,0.0378,0.6040,4.9075,5.5,0.158,99.7001,100,99.5502,97.901,N,N,,,LucasT,20211006.1,139.002,78.8962,1.762,Nicholas,20211007,20211006,LucasT,,Erin,Erin,LucasT,,10/6/2021,1,10/7/2021,5a,5a,5a,5a,5a,5a,5a,1,1,5a,5671,,,,,1.033,-0.0762,-0.4064,-0.127,0.0508,-0.508,-0.3048,0.0254
5672,192,7,7,75,12/15/2021,,,SG47,68-B,1.25,7/2/2021,Nur,Fyodor,HCS,HCS-143,8,1165,4955,3790,SA,12/3/2021,SA,14,110,25,d40g,2.5,12/3/2021,ET,5,12/8/2021,AW/LR,5.2080,2.0840,2.0660,2.2410,1.8450,1.8030,1.9890,353.3,AW,3222,AW,9.12,20211208,2651,W,1.9865,99.36,0.1886,1.4334,3.2818,4.9,0.130,99.5502,99.7001,98.6507,99.5502,N,N,,,Erin,20211208,144.591,88.4855,1.634,EricH,20211208,20211209,LucasT,,Caroline,Erin,LucasT,,12/8/2021,0,12/8/2021,5a,5a,5a,5a,5a,5a,5a,1,1,5a,5672,,,,,1.005,0.0762,-0.0254,0.0254,-0.0508,0.3302,-0.3048,-0.0254
5673,193,7,7,73,11/30/2021,,,SG47,68-B,1.25,7/2/2021,Nur,Fyodor,HCS,HCS-141,8,1160,4955,3795,SA,11/19/2021,ET,13,110,25,d40g,3,11/19/2021,ET,5,11/24/2021,AW/LR,5.2090,2.0810,2.0520,2.2270,1.8480,1.8020,1.9860,351.2,AW,3186,AW,9.07,20211124,2627,W,2.8486,98.46,0.1523,1.7891,3.1595,5.1,0.157,98.2009,98.8006,98.051,98.8006,N,N,,,LucasT,20211129.1,172.572,113.051,1.526,Mason,20211124,20211124,Nicholas,,Erin,LucasT,Erin,,11/29/2021,5,11/24/2021,5a,5a,5a,5a,5a,5a,5a,1,1,5a,5673,,,,,1.006,0.1016,-0.1016,-0.3302,-0.4064,0.4064,-0.3302,-0.1016
5674,194,7,7,67,10/12/2021,,,SG47,68-B,1.75,7/6/2021,Fyodor,Nandini,HCS,HCS-131,9,1150,5010,3860,SA,9/29/2021,ET,12,110,25,d40g,2,9/29/2021,ET,7,10/6/2021,AW/LR,5.2080,2.0860,2.0640,2.2440,1.8350,1.8030,1.9940,353.5,AW,3216,AW,9.10,20211006,2658,W,0.2999,99.63,0.0376,0.4138,2.4455,2.9,0.113,99.8501,99.8501,99.1004,99.7001,N,N,,,LucasT,20211007.1,109.964,80.7633,1.362,Mina,20211006.1,20211007,LucasT,,Erin,Erin,Erin,,10/7/2021,1,10/6/2021,5a,5a,5a,5a,5a,5a,5a,1,1,5a,5674,,,,,1.023,0.0762,0.0254,-0.0254,0.0254,0.0762,-0.3048,0.1016
5675,195,7,8,,,DIED IN MACHINING 10/6/21,,SG47,68-B,1.75,7/6/2021,Fyodor,Sparsh,HCS,HCS-131,6,1175,5085,3910,SA,9/30/2021,SA,12,110,25,d40g,1.5,9/30/2021,SA,6,10/6/2021,AW/LR,,,,,,,,0.0,,,,#DIV/0!,,,,,,,,,,,,,,,,,,,,,,,,,,,,,,,,,#NUM!,#NUM!,#NUM!,8,#DIV/0!,8,#N/A,#N/A,#N/A,#N/A,FALSE,FALSE,#N/A,5675,,,,,1.037,-132.207,-52.959,-52.451,-56.9722,-46.5328,-46.101,-50.546
5676,196,7,7,69,10/27/2021,,,SG47,68-B,1.75,7/6/2021,Fyodor,Nandini,HCS,HCS-135,8,1165,5000,3835,SA,10/18/2021,SA,12,110,25,d40g,2,10/18/2021,ET,3,10/21/2021,LR,5.2050,2.0780,2.0420,2.2320,1.8320,1.8070,1.9790,349.7,LR,3192,LR,9.13,20211021,2645,W,1.5367,99.14,0.1134,1.0208,2.1928,3.3,0.132,99.5502,98.051,99.5502,99.4003,N,N,,,Nicholas,20211021.3,77.878,53.5706,1.454,Nicholas,20211021.1,20211021,Nicholas,,Erin,Erin,Erin,,10/21/2021,0,10/21/2021,5b,5a,5b,5a,5a,5a,5a,1,1,5a,5676,,,,,1.017,0,-0.1778,-0.5842,-0.2794,0,-0.2032,-0.2794
5677,197,7,7,72,11/16/2021,,,SG47,68-B,1.00,7/6/2021,Sparsh,Fyodor,HCS,HCS-139,6,1175,5130,3955,SA,11/9/2021,ET,12,110,25,d40g,1.5,11/9/2021,SA,3,11/12/2021,AW/LR,5.2070,2.0820,2.0690,2.2460,1.8220,1.8110,1.9900,353.2,AW,3218,AW,9.11,20211112,2664,W,0.7122,99.85,0.0375,0.4129,3.1532,3.6,0.121,99.8501,99.8501,99.8501,99.8501,N,N,,,Mina,20211112.6,168.349,74.9765,2.245,Erin,20211112,20211112,Mina,,Caroline,LucasT,LucasT,,11/12/2021,0,11/12/2021,5a,5a,5a,5a,5a,5a,5a,1,1,5a,5677,,,,,1.049,0.0508,-0.0762,0.1016,0.0762,-0.254,-0.1016,0
5678,198,7,7,75,12/15/2021,,,SG47,68-B,1.50,7/7/2021,Fyodor,Nandini,HCS,HCS-143,9,1150,4995,3845,SA,12/6/2021,ET,14,110,25,d40g,2,12/6/2021,ET,7,12/13/2021,AW/LR,5.2060,2.0880,2.0620,2.2410,1.8370,1.8070,1.9950,353.5,AW,3186,AW,9.01,20211213,2658,W,0.8996,99.63,0.1129,1.6178,5.0038,6.7,0.159,100.45,99.5502,98.5007,100,N,N,,,LucasT,20211214.3,171.892,130.595,1.316,Erin,20211214.1,20211214.1,LucasT,,Erin,LucasT,LucasT,,12/14/2021,1,12/14/2021,5a,5a,5a,5a,5a,5a,5a,1,1,5a,5678,,,,,1.019,0.0254,0.0762,-0.0762,-0.0508,0.127,-0.2032,0.127
5679,199,7,7,71,11/9/2021,,,SG47,68-B,1.30,7/7/2021,EricH,Nandini,HCS,HCS-135,9,1150,4980,3830,SA,10/19/2021,ET,12,110,25,d40g,2,10/19/2021,SA,14,11/2/2021,AW/LR,5.1930,2.0920,2.0630,2.2380,1.8320,1.8030,1.9910,351.9,AW,3218,AW,9.15,20211102,2659,W,0.3374,99.66,0.0752,0.2256,1.6924,2.0,0.110,100,99.5502,99.5502,99.5502,N,N,,,LucasT,20211103.3,162.367,104.134,1.559,EricH,20211103.1,20211103,Mina,,Erin,Erin,Mina,,11/3/2021,1,11/3/2021,5a,5a,5a,5a,5a,5a,5a,1,1,5a,5679,,,,,1.015,-0.3048,0.1778,-0.0508,-0.127,0,-0.3048,0.0254
5680,200,7,7,61,9/1/2021,,,SG47,68-B,0.90,7/7/2021,Shanay,LucasT,HCS,HCS-104,6,1170,5180,4010,JL,8/20/2021,LR,12,110,25,d40g,2,8/20/2021,LR,6,8/26/2021,AW/LR,5.2020,2.0830,2.0610,2.2430,1.8260,1.8130,1.9890,352.4,AW,3244,AW,9.21,20210826,2620,W,0.3748,98.20,0.1527,1.4504,5.1908,6.8,0.181,97.3013,97.0015,99.7001,98.8006,N,N,,,LucasT,20210827,146.869,87.9229,1.670,Mina,20210827.2,20210827.1,Erin,,Erin,Caroline,Caroline,,8/27/2021,1,8/27/2021,5a,5a,5a,5a,5a,5a,5a,1,1,5a,5680,,,,,1.063,-0.0762,-0.0508,-0.1016,0,-0.1524,-0.0508,-0.0254
5681,201,7,7,68,10/19/2021,,,SG47,68-B,1.00,7/7/2021,EricH,LucasT,HCS,HCS-133,8,1170,4820,3650,SA,10/8/2021,SA,12,110,25,d40g,2,10/8/2021,ET,7,10/15/2021,AW/LR,5.1980,2.0930,2.0620,2.2230,1.8370,1.8140,1.9860,351.2,AW,3142,AW,8.95,20211015,2661,W,1.0869,99.74,0.0000,0.7140,3.6828,4.4,0.121,99.8501,99.7001,99.7001,99.7001,N,N,,,LucasT,20211018.3,127.075,75.0195,1.694,Saad,20211015.1,20211015,Erin,,Caroline,Caroline,Caroline,,10/18/2021,3,10/15/2021,5a,5a,5a,5a,5a,5a,5a,1,1,5a,5681,,,,,0.968,-0.1778,0.2032,-0.0762,-0.508,0.127,-0.0254,-0.1016
5682,202,7,7,67,10/12/2021,,,SG47,68-B,0.90,7/7/2021,Nandini,Sparsh,HCS,HCS-131,8,1170,4940,3770,SA,9/27/2021,SA,12,110,25,d40g,2.5,9/27/2021,SA,8,10/5/2021,AW/LR,5.2020,2.0910,2.0660,2.2240,1.8270,1.8030,1.9840,350.6,AW,3204,AW,9.14,20211005,2658,W,1.1245,99.63,0.0376,0.9029,4.8157,5.8,0.150,100.6,98.6507,99.5502,99.7001,N,N,,,LucasT,20211006.1,137.378,77.9635,1.762,Nicholas,20211007.1,20211006,LucasT,,Erin,Erin,LucasT,,10/6/2021,1,10/7/2021,5a,5a,5a,5a,5a,5a,5a,1,1,5a,5682,,,,,0.999,-0.0762,0.1524,0.0254,-0.4826,-0.127,-0.3048,-0.1524
5683,203,7,7,66,10/6/2021,,,SG47,68-B,0.85,7/7/2021,EricH,Sparsh,HCS,HCS-130,7,1210,4985,3775,SA,9/24/2021,SA,12,110,25,d40g,2,9/24/2021,ET,5,9/29/2021,AW/LR,5.1970,2.0660,2.0590,2.2320,1.8200,1.8060,1.9990,350.4,AW,3192,AW,9.11,20210929,2650,W,0.5622,99.33,0.0755,0.3774,4.1887,4.6,0.129,100.3,98.3508,99.7001,98.9505,N,N,,,Mina,20210929.5,151.693,87.8297,1.727,Vrishin,20210929.2,20210929,Erin,,Mina,Mina,Erin,,9/29/2021,0,9/29/2021,5a,5a,5a,5a,5a,5a,5a,1,1,5a,5683,,,,,1.001,-0.2032,-0.4826,-0.1524,-0.2794,-0.3048,-0.2286,0.2286
5684,204,7,7,64,9/22/2021,,,SG47,68-B,1.00,7/7/2021,Sparsh,LucasT,HCS,HCS-128,6,1175,4980,3805,SA,9/13/2021,SA,12,110,25,d40g,2,9/13/2021,ET,7,9/20/2021,AW/LR,5.1920,2.0760,2.0720,2.2440,1.8260,1.8040,1.9910,351.8,AW,3236,AW,9.20,20210920,2635,W,1.1619,98.76,0.1139,0.9108,4.0607,5.1,0.144,98.6507,97.1514,99.7001,99.5502,N,N,,,LucasT,20210921.3,126.7,102.625,1.235,Mason,20210921.1,20210921,Mason,,Erin,Erin,Erin,,9/21/2021,1,9/21/2021,5a,5a,5a,5a,5a,5a,5a,1,1,5a,5684,,,,,1.009,-0.3302,-0.2286,0.1778,0.0254,-0.1524,-0.2794,0.0254
5685,205,7,7,65,9/29/2021,,,SG47,68-C,1.10,7/7/2021,EricH,LucasT,HCS,HCS-129,9,1145,4975,3830,SA,9/16/2021,SA,12,110,25,d40g,2,9/16/2021,SA,8,9/24/2021,AW/LR,5.1910,2.0990,2.0610,2.2350,1.8420,1.7860,1.9920,351.5,AW,3226,AW,9.18,20210924,2661,W,0.7871,99.74,0.0000,0.4134,3.2319,3.6,0.124,100,99.5502,99.2504,100.15,N,N,,,Mina,20210924.4,80.0208,72.7286,1.100,Vrishin,20210924.3,20210924,Erin,,Erin,Mina,Erin,,9/24/2021,0,9/24/2021,5b,5a,5b,5a,5a,5a,5a,1,1,5a,5685,,,,,1.015,-0.3556,0.3556,-0.1016,-0.2032,0.254,-0.7366,0.0508
5686,206,7,7,68,10/19/2021,,,SG47,68-B,0.90,7/7/2021,Sparsh,LucasT,HCS,HCS-133,7,1210,5105,3895,SA,10/11/2021,ET,12,110,25,d40g,2.5,10/11/2021,ET,4,10/15/2021,AW/LR,5.2020,2.0650,2.0510,2.2360,1.8100,1.8020,1.9880,349.2,AW,3158,AW,9.04,20211015,2646,W,0.5622,99.18,0.0756,0.4913,2.0408,2.6,0.116,99.2504,99.1004,98.5007,99.8501,N,N,,,LucasT,20211018.3,147.05,75.0195,1.960,Saad,20211015.1,20211015,Erin,,Caroline,Caroline,Caroline,,10/18/2021,3,10/15/2021,5b,5a,5b,5a,5a,5a,5a,1,1,5a,5686,,,,,1.033,-0.0762,-0.508,-0.3556,-0.1778,-0.5588,-0.3302,-0.0508
5687,207,7,7,60,8/25/2021,,,SG47,68-B,1.75,7/8/2021,Fyodor,LucasT,HCS,HCS-103,9,1155,5015,3860,JL,8/16/2021,LR,12,110,25,d40g,1.5,8/16/2021,LR,4,8/20/2021,AW/LR,5.2050,2.1000,2.0590,2.2460,1.8500,1.8140,1.9890,354.7,AW,3228,AW,9.10,20210820,2659,W,1.0870,99.66,0.0000,0.3385,4.2873,4.6,0.118,99.5502,100.9,98.6507,99.5502,N,N,,,Erin,20210824,164.149,89.3811,1.837,Mason,20210824.2,20210824,Erin,,Caroline,Mason,Mason,,8/24/2021,4,8/24/2021,5a,5a,5a,5a,5a,5a,5a,1,1,5a,5687,,,,,1.023,0,0.381,-0.1524,0.0762,0.4572,-0.0254,-0.0254
5688,208,7,7,71,11/9/2021,,,SG47,66-A,0.60,7/8/2021,EricH,Fyodor,HCS,HCS-137,7,1205,5110,3905,SA,10/29/2021,ET,12,110,25,d40g,4.5,10/29/2021,ET,5,11/3/2021,AW/LR,5.2060,2.0620,2.0490,2.2380,1.8150,1.8020,1.9910,349.9,AW,3204,AW,9.16,20211103,2590,W,0.8621,97.08,0.1931,3.8224,6.4093,10.4,0.194,98.6507,98.051,95.3523,96.2519,N,N,,,LucasT,20211104.2,93.8811,46.6932,2.011,Vrishin,20211103.4,20211104,LucasT,,Erin,Erin,Erin,,11/4/2021,1,11/3/2021,5b,5a,5b,5b,5b,5a,5a,1,1,5b,5688,,,,,1.035,0.0254,-0.5842,-0.4064,-0.127,-0.4318,-0.3302,0.0254
5689,209,7,7,56,7/27/2021,,44,SG47,68-B,1.75,7/8/2021,Fyodor,Nandini,HCS,HCS-98,8,1160,4715,3555,SA,7/20/2021,CC,11,110,25,d40g,6,7/20/2021,SA,3,7/23/2021,AW/LR,5.2010,2.0800,2.0680,2.2450,1.8300,1.8050,1.9890,352.5,AW,3162,AW,8.97,20210723,2654,W,1.4993,99.48,0.0754,1.4695,5.6519,7.2,0.167,99.5502,99.2504,98.5007,100.6,N,N,,,Mason,20210723.1,98.128,68.2648,1.437,Mina,20210726.1,20210723,Mason,,Adin,Adin,Adin,44C7,7/23/2021,0,7/26/2021,5a,5a,5a,5a,5a,5a,5a,1,1,5a,5689,4,4,C,7,0.942,-0.1016,-0.127,0.0762,0.0508,-0.0508,-0.254,-0.0254
5690,210,7,7,65,9/29/2021,,,SG47,68-B,1.00,7/8/2021,Nur,Fyodor,HCS,HCS-129,6,1180,4985,3805,SA,9/21/2021,SA,12,110,25,d40g,1.5,9/21/2021,SA,3,9/24/2021,AW/LR,5.1860,2.0810,2.0620,2.2340,1.8250,1.8140,1.9900,350.6,AW,3162,AW,9.02,20210924,2649,W,0.7497,99.29,0.0378,2.2273,5.3228,7.6,0.155,98.051,99.7001,99.7001,99.7001,N,N,,,Erin,20210924.2,114.123,72.7286,1.569,Vrishin,20210924.3,20210924,Mina,,Erin,Mina,Mina,,9/24/2021,0,9/24/2021,5a,5a,5a,5a,5a,5a,5a,1,1,5a,5690,,,,,1.009,-0.4826,-0.1016,-0.0762,-0.2286,-0.1778,-0.0254,0
5691,211,7,7,66,10/6/2021,,,SG47,68-B,0.90,7/8/2021,Shanay,Fyodor,HCS,HCS-129,7,1200,5070,3870,WW,9/20/2021,ET,12,110,25,d40g,2,9/20/2021,ET,9,9/29/2021,AW/LR,5.2030,2.0800,2.0550,2.2460,1.8360,1.8200,1.9870,352.9,AW,3180,AW,9.01,20210929,2633,W,1.0120,98.69,0.1899,1.1014,2.0509,3.3,0.131,97.901,98.9505,98.6507,99.2504,N,N,,,Mina,20210929.2,124.881,87.8297,1.422,Vrishin,20210929.2,20210929,Erin,,Mina,Erin,Erin,,9/29/2021,0,9/29/2021,5a,5a,5a,5a,5a,5a,5a,1,1,5a,5691,,,,,1.026,-0.0508,-0.127,-0.254,0.0762,0.1016,0.127,-0.0762
5692,212,7,7,72,11/16/2021,,,SG47,68-B,1.75,7/8/2021,Fyodor,Nandini,HCS,HCS-138,7,1210,5105,3895,WW,11/4/2021,SA,12,110,25,d40g,2.5,11/4/2021,SA,5,11/9/2021,AW/LR,5.2070,2.0650,2.0640,2.2430,1.8130,1.8060,1.9850,350.9,AW,3208,AW,9.14,20211109,2642,W,1.6117,99.03,0.0379,0.3785,2.8388,3.3,0.123,99.2504,98.3508,99.2504,99.2504,N,N,,,Mina,20211110,99.3114,66.9641,1.483,Vrishin,20211110.1,20211111,LucasT,,Erin,Mina,Erin,,11/10/2021,1,11/10/2021,5a,5a,5a,5a,5a,5a,5a,1,1,5a,5692,,,,,1.033,0.0508,-0.508,-0.0254,0,-0.4826,-0.2286,-0.127
5693,213,7,7,57,8/4/2021,68-B/48-B,46,SG47,68-B,1.50,7/8/2021,Nur,LucasT,HCS,HCS-99,7,1205,4950,3745,CC,7/22/2021,CC,11,110,25,d40g,2,7/22/2021,SA,6,7/28/2021,AW/LR,5.2030,2.0680,2.0580,2.2470,1.8290,1.7990,1.9890,351.5,AW,3256,AW,9.26,20210728,2663,W,2.0990,99.81,0.0000,0.2253,2.7788,3.0,0.105,100,99.5502,100,99.7001,N,N,,,Nicholas,20210729,236.324,91.49,2.583,Nicholas,20210729,20210729,Mason,,Mason,Mason,Adin,46D7,7/29/2021,1,7/29/2021,5a,5a,5a,5a,5a,5a,5a,1,1,5a,5693,4,6,D,7,0.993,-0.0508,-0.4318,-0.1778,0.1016,-0.0762,-0.4064,-0.0254
5694,214,7,7,58,8/11/2021,,,SG47,66-A,0.80,7/8/2021,EricH,Fyodor,HCS,HCS-101,6,1175,5125,3950,CC,7/28/2021,JL,11,110,25,d40g,4,7/28/2021,SA,6,8/3/2021,AW/LR,5.2050,2.0820,2.0550,2.2350,1.8290,1.8070,1.9890,351.4,AW,3286,AW,9.35,20210803,2621,W,1.0120,98.24,0.0763,0.1526,1.1065,1.3,0.114,100.6,99.1004,97.0015,96.2519,N,N,,,LucasT,20210805,177.64,86.5107,2.053,Erin,20210805,20210804,Adin,,Erin,Adin,Erin,,8/5/2021,2,8/5/2021,5a,5a,5a,5a,5a,5a,5a,1,1,5a,5694,,,,,1.047,0,-0.0762,-0.254,-0.2032,-0.0762,-0.2032,-0.0254
5695,215,7,7,64,9/22/2021,,,SG47,66-A,0.80,7/8/2021,LucasT,Fyodor,HCS,HCS-103,9,1180,5050,3870,JL,8/12/2021,JL,12,110,25,d40g,11.5,8/12/2021,LR,32,9/13/2021,AW,5.1910,2.0500,2.0520,2.2390,1.7950,1.8000,1.9840,347.1,AW,3172,AW,9.14,20210913,2602,W,0.8995,97.53,0.0384,1.1145,3.8432,5.0,0.138,97.4513,96.1019,98.6507,97.901,N,N,,,LucasT,20210914.3,106.536,82.3317,1.294,Nicholas,20210914.1,20210914,Nicholas,,Mina,Nicholas,Erin,,9/14/2021,1,9/14/2021,5b,5a,5b,5b,5a,5a,5a,1,1,5b,5695,,,,,1.026,-0.3556,-0.889,-0.3302,-0.1016,-0.9398,-0.381,-0.1524
5696,216,7,7,64,9/22/2021,,,SG47,68-B,0.90,7/8/2021,Shanay,Fyodor,HCS,HCS-128,8,1170,4855,3685,SA,9/15/2021,SA,12,110,25,d40g,2,9/15/2021,ET,5,9/20/2021,AW/LR,5.2030,2.0800,2.0550,2.2240,1.8280,1.8100,1.9810,349.7,AW,3184,AW,9.10,20210920,2640,W,1.0869,98.95,0.2652,0.8712,2.8409,4.0,0.136,98.3508,98.3508,99.5502,99.5502,N,N,,,LucasT,20210921.3,128.858,102.625,1.256,Mason,20210921.1,20210921,Mason,,Erin,Erin,Erin,,9/21/2021,1,9/21/2021,5a,5a,5a,5a,5a,5a,5a,1,1,5a,5696,,,,,0.977,-0.0508,-0.127,-0.254,-0.4826,-0.1016,-0.127,-0.2286
5697,161,6,7,69,10/27/2021,30-A / 45-B,,SG47,30-A,0.80,7/8/2021,EricH,Fyodor,HCS,HCS-132,8,1200,5015,3815,SA,10/1/2021,SA,12,110,25,d40g,2,10/1/2021,ET,21,10/22/2021,LR,5.2580,2.0800,2.0640,2.2350,1.8400,1.8050,1.9830,355.3,LR,3230,LR,9.09,20211022,2642,W,1.2744,99.03,0.1136,1.4005,2.0439,3.6,0.142,99.8501,97.4513,99.5502,99.2504,N,N,,,Mina,20211022.1,175.471,100.449,1.747,Mina,20211022,20211022,Mina,,Mina,Mina,Mina,,10/22/2021,0,10/22/2021,5a,5a,5a,5a,5a,5a,5a,1,1,5a,5697,,,,,0.993,-0.3048,-0.127,-0.1778,-0.4572,0.3048,-0.254,-0.1778
5698,162,6,7,73,11/30/2021,,,SG47,68-C,0.80,7/8/2021,Shanay,Fyodor,HCS,HCS-140,8,1195,5160,3965,SA,11/16/2021,ET,12,100,25,d40g,2,11/16/2021,SA,3,11/19/2021,AW/LR,5.2680,2.0850,2.0570,2.2380,1.8410,1.8190,1.9810,356.6,AW,3262,AW,9.15,20211119,2627,W,1.0120,98.46,0.0761,0.9517,2.0175,3.0,0.118,99.4003,98.2009,99.1004,97.1514,N,N,,,Erin,20211119,187.069,103.297,1.811,Mina,20211119,20211119,Erin,,Erin,Mina,Mina,,11/19/2021,0,11/19/2021,5a,5a,5a,5a,5a,5a,5a,1,1,5a,5698,,,,,1.032,-0.0508,0,-0.3556,-0.381,0.3302,0.1016,-0.2286
5699,163,6,7,74,12/8/2021,68-C/45-B,,SG47,68-C,0.75,7/8/2021,LucasT,Fyodor,HCS,HCS-142,9,1170,5205,4035,ET,11/23/2021,ET,13,110,25,d40g,3,11/23/2021,ET,7,11/30/2021,AW/LR,5.2720,2.0790,2.0670,2.2500,1.8300,1.8150,1.9840,357.7,AW,3314,AW,9.26,20211130,2649,W,0.0000,99.29,0.0378,1.0948,4.3790,5.5,0.146,98.9505,100,97.7511,100.45,N,N,,,Mason,20211130.2,198.733,101.222,1.963,EricH,20211201,20211130,Erin,,Mina,Mason,Erin,,11/30/2021,0,12/1/2021,5a,5a,5a,5a,5a,5a,5a,1,1,5a,5699,,,,,1.05,0.0508,-0.1524,-0.1016,-0.0762,0.0508,0,-0.1524
