Repository: masonrh2/sphenix_cosmics

File: files/blocks_13-64.csv (part 51 of 56)
 DBN,Don't edit Block occurance,BL,Status,BNL shipment,Shipping date,Comment,Sector,Fiber type,Fiber batch,Filling time (h),FF date,Filled by,Checked by,W powder,W bucket number,Mold number,Empty mold (g),Filled mold (g),W filling mass (g),fibers loaded by,W filling date,W filled by,Epoxy batch,Resin mass (g),Hardener mass (g),potting notes,Epoxy filling time (min),Epoxy filling date,Epoxy preparer,Delta Mach-Pot,Machining date,Machined by,L (in),BT (in),BB (in),BH (in),ST (in),SB (in),SH (in),Volume (mL),Measured by,Mass (g),Measured by,Density(g/mL),Tested on,# Fibers N,Good end,ABS N-W (%),# Fibers / # Holes (%),10-15(%),15-50(%),50-75(%),r75 (%),R,T1(BL) Fiber %,T2(BR) Fiber %,T3(TL) Fiber %,T4(TR) Fiber %, missing row?,13 connected holes?,FOM_N,FOM_I,Tested by,Tested on,Scintillation (mV),Calibration (mV),Ratio (Calibrated Twice),Tested by,Tested on,Natural Pictures,Tested by,Retouch,Density Result Checked?,Light Checked?,Natural Pictures checked?,Sector ID (SSBBR),LT M/D/YYYY,Days Mach-LT,Scint M/D/YYYY,Block Grade,De,Di,LT,LTQ,Vi,Sci,Pic,X,LT-all,DBN,S-left,S-right,column,row,relative W weight,Δ(L) [mm],Δ(BT) [mm],Δ(BB) [mm],Δ(BH) [mm],Δ(ST) [mm],Δ(SB) [mm],Δ(SH) [mm]
5700,164,6,7,75,12/15/2021,68-C/Unlabeled,,SG47,68-C,0.60,7/8/2021,LucasT,Fyodor,HCS,HCS-143,9,1175,5165,3990,SA,12/6/2021,ET,14,110,25,d40g,2.5,12/6/2021,ET,7,12/13/2021,AW/LR,5.2710,2.0840,2.0770,2.2430,1.8090,1.8130,1.9830,356.7,AW,3232,AW,9.06,20211213,2661,W,0.6372,99.74,0.0376,0.6764,4.1714,4.9,0.133,99.8501,100.3,99.2504,99.5502,N,N,,,LucasT,20211214.3,215.994,130.595,1.654,Erin,20211214.1,20211214.1,LucasT,,Erin,LucasT,LucasT,,12/14/2021,1,12/14/2021,5a,5a,5a,5a,5a,5a,5a,1,1,5a,5700,,,,,1.039,0.0254,-0.0254,0.1524,-0.254,-0.4826,-0.0508,-0.1778
5701,165,6,8,72,11/16/2021,bad 2022 group 3,,SG47,68-C,1.00,7/8/2021,EricH,LucasT,HCS,HCS-138,9,1170,5120,3950,SA,11/5/2021,ET,12,110,25,d40g,2,11/5/2021,ET,5,11/10/2021,AW/LR,5.2700,2.0880,2.0680,2.2500,1.8200,1.8000,1.9780,356.5,AW,3264,AW,9.15,20211110,2658,W,0.2249,99.63,0.0752,0.3762,1.9187,2.4,0.112,99.7001,99.8501,98.6507,100.3,N,N,,,EricH,20211112.2,92.3689,61.5463,1.501,Nicholas,20211111.1,20211112,EricH,,Erin,Erin,Erin,,11/12/2021,2,11/11/2021,8,5a,5a,5a,5a,5a,5a,1,1,5a,5701,,,,,1.028,0,0.0762,-0.0762,-0.0762,-0.2032,-0.381,-0.3048
5702,166,6,7,67,10/12/2021,,,SG47,68-C,1.00,7/8/2021,Nandini,LucasT,HCS,HCS-131,7,1215,5040,3825,SA,9/28/2021,SA,12,110,25,d40g,2.5,9/28/2021,SA,7,10/5/2021,AW/LR,5.2650,2.0730,2.0580,2.2400,1.8210,1.8020,1.9890,355.1,AW,3264,AW,9.19,20211005,2656,W,1.1244,99.55,0.0377,0.7907,5.2334,6.1,0.155,100,99.4003,99.4003,99.4003,N,N,,,LucasT,20211006.1,178.799,90.026,1.986,Nicholas,20211005.1,20211006,LucasT,,Erin,Erin,LucasT,,10/6/2021,1,10/5/2021,5a,5a,5a,5a,5a,5a,5a,1,1,5a,5702,,,,,0.996,-0.127,-0.3048,-0.3302,-0.3302,-0.1778,-0.3302,-0.0254
5703,167,6,7,73,11/30/2021,PATCH JOB,,SG47,68-C,0.83,7/8/2021,LucasT,Nandini,HCS,HCS-135,8,1200,5025,3825,WW,10/18/2021,SA,12,110,25,d40g,2,10/18/2021,ET,35,11/22/2021,AW/LR,5.2620,2.0940,2.0610,2.2420,1.8450,1.8200,1.9850,357.7,AW,3244,AW,9.07,20211122,2633,W,0.9746,98.69,0.1519,1.0255,3.5321,4.7,0.136,99.2504,97.4513,99.4003,98.6507,N,N,,,Erin,20211123.2,157.46,131.895,1.194,Erin,20211123,20211123,Erin,,Mason,Erin,Erin,,11/23/2021,1,11/23/2021,5a,5a,5a,5a,5a,5a,5a,1,1,5a,5703,,,,,0.996,-0.2032,0.2286,-0.254,-0.2794,0.4318,0.127,-0.127
5704,168,6,7,61,9/1/2021,,,SG47,68-C,0.66,7/9/2021,LucasT,Nandini,HCS,HCS-104,6,1185,5015,3830,JL,8/20/2021,LR,12,110,25,d40g,2,8/20/2021,LR,6,8/26/2021,AW/LR,5.2680,2.0800,2.0620,2.2470,1.8350,1.8010,1.9890,357.0,AW,3270,AW,9.16,20210826,2623,W,1.0120,98.31,0.3812,1.6012,7.2817,9.3,0.177,98.3508,96.4018,99.8501,98.6507,N,N,,,LucasT,20210827,126.698,87.9229,1.441,Mina,20210827.2,20210827.1,Erin,,Erin,Caroline,Caroline,,8/27/2021,1,8/27/2021,5a,5a,5a,5a,5a,5a,5a,1,1,5a,5704,,,,,0.997,-0.0508,-0.127,-0.2286,-0.1524,0.1778,-0.3556,-0.0254
5705,169,6,7,76,1/5/2022,,,SG47,68-C,0.75,7/9/2021,LucasT,Nandini,HCS,HCS-143,8,1195,5100,3905,SA,12/3/2021,SA,14,110,25,d40g,2,12/3/2021,ET,6,12/9/2021,AW/LR,5.2520,2.0800,2.0350,2.2350,1.8280,1.8090,1.9870,353.4,AW,3256,AW,9.21,20211209,2620,W,1.3493,98.20,0.1908,0.8397,4.5420,5.6,0.165,97.6012,97.4513,98.051,99.7001,N,N,,,LucasT,20211214.1,151.324,133.511,1.133,Erin,20211214,20211210,Mina,,Erin,LucasT,LucasT,,12/14/2021,5,12/14/2021,5b,5a,5b,5a,5a,5a,5a,1,1,5a,5705,,,,,1.016,-0.4572,-0.127,-0.9144,-0.4572,0,-0.1524,-0.0762
5706,170,6,7,60,8/25/2021,,,SG47,68-C,1.00,7/9/2021,Nandini,LucasT,HCS,HCS-103,6,1190,5160,3970,JL,8/12/2021,JL,12,110,25,d40g,5.5,8/12/2021,LR,6,8/18/2021,AW/LR,5.2680,2.0750,2.0610,2.2500,1.8170,1.8120,1.9920,356.9,AW,3324,AW,9.31,20210818,2642,W,0.8996,99.03,0.2271,1.0598,4.0878,5.4,0.170,98.3508,98.9505,99.5502,99.2504,N,N,,,Nicholas,20210818.4,157.306,73.0129,2.155,Nicholas,20210818,20210818,Nicholas,,Caroline,Mason,Mason,,8/18/2021,0,8/18/2021,5a,5a,5a,5a,5a,5a,5a,1,1,5a,5706,,,,,1.033,-0.0508,-0.254,-0.254,-0.0762,-0.2794,-0.0762,0.0508
5707,171,6,7,76,1/5/2022,,,SG47,68-C,1.00,7/9/2021,Nandini,LucasT,HCS,HCS-144,7,1210,5115,3905,SA,12/10/2021,ET,15,110,25,d40g,3.5,12/11/2021,ET,4,12/15/2021,AW/LR,5.2710,2.0680,2.0570,2.2370,1.8150,1.8140,1.9940,355.6,AW,3320,AW,9.34,20211215,2646,W,0.6747,99.18,0.1890,0.6047,4.3840,5.2,0.144,99.8501,98.8006,99.1004,98.9505,N,N,,,LucasT,20211216.1,215.913,118.767,1.818,Mason,20211216,20211216.2,Nicholas,,Erin,LucasT,Erin,,12/16/2021,1,12/16/2021,5a,5a,5a,5a,5a,5a,5a,1,1,5a,5707,,,,,1.016,0.0254,-0.4318,-0.3556,-0.4064,-0.3302,-0.0254,0.1016
5708,172,6,7,73,11/30/2021,,,SG47,68-C,1.00,7/9/2021,Shanay,LucasT,HCS,HCS-139,7,1205,5130,3925,SA,11/10/2021,ET,12,110,25,d40g,2,11/10/2021,ET,5,11/15/2021,AW/LR,5.2660,2.0710,2.0690,2.2410,1.8000,1.7970,1.9900,354.6,AW,3180,AW,8.97,20211115,2651,W,0.3373,99.36,0.0000,0.7167,2.3010,3.0,0.133,99.2504,101.799,98.2009,98.2009,N,N,,,Mason,20211116.1,97.0925,76.1129,1.276,LucasT,20211116,20211115,Mina,,Caroline,LucasT,Mina,,11/16/2021,1,11/16/2021,5b,5a,5b,5a,5a,5a,5a,1,1,5a,5708,,,,,1.022,-0.1016,-0.3556,-0.0508,-0.3048,-0.7112,-0.4572,0
5709,173,6,7,69,10/27/2021,,,SG47,68-C,1.00,7/9/2021,LucasT,Nandini,HCS,HCS-134,6,1190,5185,3995,SA,10/14/2021,ET,12,110,25,d40g,2,10/14/2021,SA,5,10/19/2021,LR,5.2660,2.0900,2.0660,2.2400,1.8320,1.8110,1.9870,357.1,LR,3266,LR,9.15,20211019,2655,W,0.5622,99.51,0.0377,0.7533,2.0339,2.8,0.114,100,99.2504,99.8501,98.9505,N,N,,,LucasT,20211020.3,161.166,85.1379,1.893,EricH,20211020,20211020,Mina,,Erin,Erin,Erin,,10/20/2021,1,10/20/2021,5a,5a,5a,5a,5a,5a,5a,1,1,5a,5709,,,,,1.04,-0.1016,0.127,-0.127,-0.3302,0.1016,-0.1016,-0.0762
5710,174,6,7,66,10/6/2021,PATCH JOB,,SG47,68-C,0.90,7/9/2021,Shanay,LucasT,HCS,HCS-130,7,1210,5130,3920,WW,9/23/2021,ET,12,110,25,d40g,3,9/23/2021,SA,7,9/30/2021,AW/LR,5.2680,2.0670,2.0620,2.2520,1.8200,1.8000,1.9870,356.0,AW,3260,AW,9.16,20210930,2655,W,0.2998,99.51,0.0000,0.3013,2.0716,2.4,0.112,99.7001,99.5502,99.2504,99.5502,N,N,,,LucasT,20211001.1,188.662,106.881,1.765,Erin,20210930,20211001,LucasT,,Erin,Erin,Erin,,10/1/2021,1,9/30/2021,5a,5a,5a,5a,5a,5a,5a,1,1,5a,5710,,,,,1.02,-0.0508,-0.4572,-0.2286,-0.0254,-0.2032,-0.381,-0.0762
5711,175,6,7,76,1/5/2022,,,SG47,48-B,1.25,7/9/2021,Nur,LucasT,HCS,HCS-144,8,1200,4965,3765,SA,12/13/2021,ET,15,110,25,d40g,2,12/13/2021,ET,3,12/16/2021,AW/LR,5.2610,2.0850,2.0540,2.2430,1.8470,1.8190,1.9920,357.6,AW,3214,AW,8.99,20211216,2645,W,1.3118,99.14,1.2476,98.7146,0.0000,100.0,0.110,100.6,97.3013,99.2504,99.4003,N,N,,,Nicholas,20211216.4,200.136,110.756,1.807,Mason,20211216.3,20211216.3,Nicholas,,Erin,Nicholas,Erin,,12/16/2021,0,12/16/2021,5a,5a,5a,5a,5a,5a,5a,1,1,5a,5711,,,,,0.98,-0.2286,0,-0.4318,-0.254,0.4826,0.1016,0.0508
5712,176,6,0,,,,,SG47,68-C,1.00,7/9/2021,LucasT,??,HCS,,,,,0,,,,,,,d40g,,,,0,,,,,,,,,,0.0,,,,#DIV/0!,,,,,,,,,,,,,,,,,,,,,,,,,,,,,,,,,#NUM!,#NUM!,#NUM!,not finished testing,#DIV/0!,#N/A,#N/A,#N/A,#N/A,#N/A,FALSE,FALSE,#N/A,5712,,,,,0,#N/A,#N/A,#N/A,#N/A,#N/A,#N/A,#N/A
5713,177,6,7,69,10/27/2021,,,SG47,68-C,0.50,10/8/2021,Shanay/ Will,Nandini/Fyodor,HCS,HCS-134,9,1175,5000,3825,SA,10/13/2021,SA,12,110,25,d40g,2.5,10/13/2021,ET,6,10/19/2021,LR,5.2700,2.0820,2.0680,2.2420,1.8210,1.8120,1.9840,356.6,LR,3276,LR,9.19,20211019,2638,W,0.2999,98.88,0.0758,0.4170,2.9568,3.4,0.110,99.1004,99.5502,98.051,98.8006,N,N,,,LucasT,20211020.3,123.057,85.1379,1.445,EricH,20211020,20211020,Mina,,Erin,Erin,Erin,,10/20/2021,1,10/20/2021,5a,5a,5a,5a,5a,5a,5a,1,1,5a,5713,,,,,0.996,0,-0.0762,-0.0762,-0.2794,-0.1778,-0.0762,-0.1524
5714,178,6,7,56,7/27/2021,,44,SG47,48-B,0.90,7/9/2021,Nur,Fyodor,HCS,HCS-98,8,1195,4840,3645,SA,7/20/2021,CC,11,110,25,d40g,3,7/20/2021,SA,3,7/23/2021,AW/LR,5.2650,2.0930,2.0740,2.2430,1.8240,1.8130,1.9900,357.8,AW,3198,AW,8.94,20210723,2655,W,0.7496,99.51,0.1130,1.7326,8.2109,10.1,0.191,99.4003,99.1004,99.8501,99.7001,N,N,,,Mason,20210723.1,111.316,68.2648,1.631,Mina,20210726.1,20210723,Mason,,Adin,Adin,Adin,44D6,7/23/2021,0,7/26/2021,5a,5a,5a,5a,5a,5a,5a,1,1,5a,5714,4,4,D,6,0.949,-0.127,0.2032,0.0762,-0.254,-0.1016,-0.0508,0
5715,179,6,7,68,10/19/2021,,,SG47,68-C,0.75,7/9/2021,LucasT,Nandini,HCS,HCS-132,7,1210,5040,3830,SA,10/4/2021,SA,12,110,25,d40g,2.5,10/4/2021,ET,8,10/12/2021,AW/LR,5.2680,2.0550,2.0480,2.2500,1.8010,1.8140,1.9900,354.6,AW,3246,AW,9.16,20211012,2638,W,4.2729,98.88,1.2510,98.7491,0.0000,100.0,0.128,100.45,98.2009,98.2009,98.6507,N,N,,,Erin,20211012.2,178.297,90.4007,1.972,EricH,20211013,20211012,Mason,,Mina,Mason,EricH,,10/12/2021,0,10/13/2021,5b,5a,5b,5a,5a,5a,5a,1,1,5a,5715,,,,,0.997,-0.0508,-0.762,-0.5842,-0.0762,-0.6858,-0.0254,0
5716,217,7,7,59,8/19/2021,is indeed block 7,,SG47,66-A,1.00,7/12/2021,LucasT,Nandini,HCS,HCS-102,7,1205,4985,3780,SA,8/5/2021,JL,11,110,25,d40g,5.5,8/5/2021,AW,6,8/11/2021,AW/LR,5.2060,2.0580,2.0500,2.2470,1.8130,1.8100,1.9870,350.5,AW,3242,AW,9.25,20210811,2630,W,0.2998,98.58,0.0000,0.4183,1.4068,1.8,0.097,99.5502,98.3508,97.7511,98.6507,N,N,,,Erin,20210811,162.281,81.4033,1.994,Mina,20210811.2,20210812,Mason,,Erin,Mason,Erin,,8/11/2021,0,8/11/2021,5b,5a,5b,5a,5a,5a,5a,1,1,5a,5716,,,,,1.002,0.0254,-0.6858,-0.381,0.1016,-0.4826,-0.127,-0.0762
5717,180,6,7,60,8/25/2021,,,SG47,48-B,1.10,7/12/2021,EricH,Nandini,HCS,HCS-103,9,1180,5050,3870,JL,8/16/2021,LR,12,110,25,d40g,3.5,8/16/2021,LR,4,8/20/2021,AW/LR,5.2700,2.1000,2.0750,2.2430,1.8450,1.8180,1.9880,359.5,AW,3298,AW,9.17,20210820,2657,W,0.7121,99.59,0.0376,1.1667,20.9259,22.1,0.141,99.7001,100.15,98.9505,99.5502,N,N,,,Erin,20210824,145.512,89.3811,1.628,Mason,20210824.2,20210824,Erin,,Caroline,Mason,Mason,,8/24/2021,4,8/24/2021,5a,5a,5a,5a,5a,5a,5a,1,1,5a,5717,,,,,1.007,0,0.381,0.1016,-0.254,0.4318,0.0762,-0.0508
5718,181,6,7,73,11/30/2021,,,SG47,48-B,1.00,7/12/2021,Nandini,LucasT,HCS,HCS-139,6,1190,5170,3980,SA,11/9/2021,ET,12,110,25,d40g,1.5,11/9/2021,SA,3,11/12/2021,AW/LR,5.2710,2.0870,2.0730,2.2510,1.8240,1.8000,1.9900,358.0,AW,3250,AW,9.08,20211112,2656,W,0.0375,99.55,0.0377,1.1295,4.3298,5.5,0.154,99.7001,99.8501,98.3508,100.3,N,N,,,Mason,20211116,142.477,103.282,1.380,Mason,20211116.1,20211116,Mason,,Caroline,LucasT,LucasT,,11/16/2021,4,11/16/2021,5a,5a,5a,5a,5a,5a,5a,1,1,5a,5718,,,,,1.036,0.0254,0.0508,0.0508,-0.0508,-0.1016,-0.381,0
5719,182,6,7,67,10/12/2021,,,SG47,48-B,1.00,7/12/2021,Nandini,LucasT,HCS,HCS-131,6,1185,5090,3905,SA,9/30/2021,SA,12,110,25,d40g,1.5,9/30/2021,SA,6,10/6/2021,AW/LR,5.2720,2.0900,2.0800,2.2540,1.8240,1.8090,1.9890,359.1,AW,3320,AW,9.24,20211006,2660,W,0.2248,99.70,0.0000,0.4135,2.3308,2.7,0.113,100,99.2504,99.8501,99.7001,N,N,,,LucasT,20211007.1,130.653,80.7633,1.618,Mina,20211006.1,20211007,LucasT,,Erin,Erin,Erin,,10/7/2021,1,10/6/2021,5a,5a,5a,5a,5a,5a,5a,1,1,5a,5719,,,,,1.016,0.0508,0.127,0.2286,0.0254,-0.1016,-0.1524,-0.0254
5720,183,6,7,65,9/29/2021,,,SG47,48-B,1.00,7/12/2021,Nandini,LucasT,HCS,HCS-129,7,1200,5065,3865,SA,9/20/2021,ET,12,110,25,d40g,3,9/20/2021,ET,4,9/24/2021,AW/LR,5.2730,2.0700,2.0650,2.2510,1.8100,1.8160,1.9910,357.1,AW,3232,AW,9.05,20210924,2657,W,0.2249,99.59,0.0000,0.3764,2.1829,2.6,0.122,99.7001,100.15,99.4003,99.1004,N,N,,,Mina,20210924.4,87.4518,72.7286,1.202,Vrishin,20210924.3,20210924,Erin,,Erin,Mina,Erin,,9/24/2021,0,9/24/2021,5a,5a,5a,5a,5a,5a,5a,1,1,5a,5720,,,,,1.006,0.0762,-0.381,-0.1524,-0.0508,-0.4572,0.0254,0.0254
5721,184,6,7,72,11/16/2021,,,SG47,48-B,1.20,7/12/2021,EricH,Fyodor,HCS,HCS-137,8,1200,5065,3865,SA,11/1/2021,ET,12,110,25,d40g,2,11/1/2021,ET,10,11/11/2021,AW/LR,5.2500,2.0800,2.0700,2.2460,1.8150,1.8120,2.0000,356.6,AW,3244,AW,9.10,20211111,2648,W,0.4123,99.25,0.1888,0.7931,4.7961,5.8,0.136,100.45,98.9505,99.1004,98.5007,N,N,,,Erin,20211111.1,80.3014,65.8083,1.220,Nicholas,20211111,20211111,Erin,,Erin,Erin,Erin,,11/11/2021,0,11/11/2021,5a,5a,5a,5a,5a,5a,5a,1,1,5a,5721,,,,,1.006,-0.508,-0.127,-0.0254,-0.1778,-0.3302,-0.0762,0.254
5722,185,6,7,64,9/22/2021,,,SG47,48-B,0.90,7/12/2021,Nandini,Fyodor,HCS,HCS-128,8,1205,5005,3800,SA,9/15/2021,SA,12,110,25,d40g,2,9/15/2021,ET,5,9/20/2021,AW/LR,5.2660,2.0960,2.0700,2.2420,1.8370,1.8080,1.9900,358.0,AW,3268,AW,9.13,20210920,2652,W,1.4618,99.40,0.0754,1.2443,4.0347,5.4,0.150,101.199,97.3013,99.8501,99.2504,N,N,,,LucasT,20210921.3,123.097,102.625,1.199,Mason,20210921.1,20210921,Mason,,Erin,Erin,Erin,,9/21/2021,1,9/21/2021,5a,5a,5a,5a,5a,5a,5a,1,1,5a,5722,,,,,0.989,-0.1016,0.2794,-0.0254,-0.2794,0.2286,-0.1778,0
5723,186,6,7,59,8/19/2021,,,SG47,68-C,1.00,7/12/2021,LucasT,Fyodor,HCS,HCS-102,7,1205,5125,3920,SA,8/5/2021,JL,11,110,25,d40g,3,8/5/2021,AW,6,8/11/2021,AW/LR,5.2700,2.0660,2.0580,2.2450,1.8130,1.8140,1.9860,355.5,AW,3322,AW,9.35,20210811,2648,W,1.3494,99.25,0.0755,0.4909,2.3036,2.9,0.115,99.5502,99.5502,99.1004,98.8006,N,N,,,Erin,20210811,155.765,81.4033,1.914,Mina,20210811.2,20210812,Mason,,Erin,Mason,Erin,,8/11/2021,0,8/11/2021,5a,5a,5a,5a,5a,5a,5a,1,1,5a,5723,,,,,1.02,0,-0.4826,-0.3302,-0.2032,-0.381,-0.0254,-0.1016
5724,187,6,7,66,10/6/2021,,,SG47,48-B,1.50,7/12/2021,EricH,Fyodor,HCS,HCS-130,9,1170,5015,3845,SA,9/22/2021,SA,12,110,25,d40g,2,9/22/2021,ET,7,9/29/2021,AW/LR,5.2700,2.0820,2.0660,2.2410,1.8250,1.8060,1.9850,356.4,AW,3236,AW,9.08,20210929,2659,W,0.3374,99.66,0.0752,0.3385,2.6702,3.1,0.112,101.349,98.8006,99.5502,98.9505,N,N,,,LucasT,20210930.1,120.137,85.9141,1.398,Vrishin,20210929.3,20210929,Erin,,Mina,Erin,Erin,,9/30/2021,1,9/29/2021,5a,5a,5a,5a,5a,5a,5a,1,1,5a,5724,,,,,1.001,0,-0.0762,-0.127,-0.3048,-0.0762,-0.2286,-0.127
5725,188,6,7,59,8/19/2021,,46,SG47,68-C,0.75,7/12/2021,LucasT,Shanay,HCS,HCS-102,9,1175,5070,3895,CC,8/6/2021,JL,11,110,25,d40g,2,8/6/2021,LR,6,8/12/2021,AW/LR,5.2680,2.0800,2.0620,2.2470,1.8270,1.8200,1.9900,357.6,AW,3338,AW,9.34,20210812,2651,W,1.3118,99.36,0.0000,0.9053,5.1679,6.1,0.141,99.5502,98.8006,99.4003,99.7001,N,N,,,Mason,20210813,179.92,80.3389,2.240,Erin,20210812,20210813,Mason,,Erin,Erin,Erin,46A6,8/13/2021,1,8/12/2021,5a,5a,5a,5a,5a,5a,5a,1,1,5a,5725,4,6,A,6,1.014,-0.0508,-0.127,-0.2286,-0.1524,-0.0254,0.127,0
5726,189,6,7,64,9/22/2021,,,SG47,68-C,1.75,7/13/2021,Fyodor,Nandini,HCS,HCS-127,7,1200,5155,3955,SA,9/8/2021,ET,12,110,25,d40g,3,9/8/2021,SA,6,9/14/2021,AW/LR,5.2700,2.0700,2.0610,2.2400,1.8160,1.8010,1.9820,354.6,AW,3254,AW,9.18,20210914,2638,W,0.5997,98.88,0.6065,99.2039,0.0379,99.8,0.142,99.8501,97.0015,99.2504,99.4003,N,N,,,LucasT,20210915.1,153.074,95.562,1.602,EricH,20210915.2,20210915,LucasT,,Erin,Erin,Erin,,9/15/2021,1,9/15/2021,5a,5a,5a,5a,5a,5a,5a,1,1,5a,5726,,,,,1.029,0,-0.381,-0.254,-0.3302,-0.3048,-0.3556,-0.2032
5727,190,6,7,62,9/8/2021,,,SG47,68-C,1.50,7/13/2021,Fyodor,Nandini,HCS,HCS-125,9,1170,5075,3905,SA,8/30/2021,ET,11,110,25,d40g,2,8/30/2021,ET,3,9/2/2021,AW/LR,5.2710,2.0920,2.0580,2.2300,1.8170,1.8000,1.9820,354.7,AW,3228,AW,9.10,20210902,2664,W,0.2999,99.85,0.0000,0.9384,4.5045,5.4,0.128,99.8501,100,99.7001,99.8501,N,N,,,LucasT,20210903,106.387,84.7968,1.255,Erin,20210903.1,20210903,LucasT,,Erin,Erin,EricH,,9/3/2021,1,9/3/2021,5b,5a,5b,5a,5a,5a,5a,1,1,5a,5727,,,,,1.016,0.0254,0.1778,-0.3302,-0.5842,-0.2794,-0.381,-0.2032
5728,191,6,7,76,1/5/2022,,,SG47,48-B,1.00,7/13/2021,Nandini,Fyodor,HCS,HCS-143,6,1190,5105,3915,SA,12/8/2021,SA,14,110,25,d40g,1.5,12/10/2021,ET,4,12/14/2021,AW/LR,5.2690,2.0700,2.0580,2.2380,1.8200,1.8150,1.9900,355.6,AW,3280,AW,9.22,20211214,2625,W,1.9115,98.39,0.1143,1.5238,3.6952,5.3,0.163,99.8501,96.4018,98.051,99.2504,N,N,,,LucasT,20211215,227.647,124.882,1.823,Mason,20211215,20211215,LucasT,,Erin,LucasT,LucasT,,12/15/2021,1,12/15/2021,5a,5a,5a,5a,5a,5a,5a,1,1,5a,5728,,,,,1.019,-0.0254,-0.381,-0.3302,-0.381,-0.2032,0,0
5729,192,6,7,59,8/19/2021,,,SG47,68-C,2.00,7/13/2021,Fyodor,Nandini,HCS,HCS-101,8,1195,5125,3930,SA,8/3/2021,JL,11,110,25,d40g,2,8/3/2021,SA,6,8/9/2021,AW/LR,5.2720,2.0780,2.0590,2.2450,1.8320,1.8180,1.9920,357.7,AW,3360,AW,9.39,20210809,2651,W,0.9745,99.36,0.0377,0.7167,5.1301,5.9,0.155,99.4003,99.2504,98.5007,100.3,N,N,,,Mason,20210809.2,173.29,102.071,1.698,Erin,20210809.1,20210809,Mason,,Mason,Erin,Erin,,8/9/2021,0,8/9/2021,5a,5a,5a,5a,5a,5a,5a,1,1,5a,5729,,,,,1.023,0.0508,-0.1778,-0.3048,-0.2032,0.1016,0.0762,0.0508
5730,193,6,7,72,11/16/2021,,,SG47,48-B,1.00,7/13/2021,Nandini,Fyodor,HCS,HCS-138,6,1185,5145,3960,WW,11/3/2021,SA,12,110,25,d40g,2,11/3/2021,ET,5,11/8/2021,AW/LR,5.2790,2.0710,2.0650,2.2530,1.8240,1.8140,1.9920,358.3,AW,3280,AW,9.15,20211108,2639,W,1.0120,98.91,0.0000,0.9852,3.2967,4.3,0.137,100.15,98.6507,98.5007,98.3508,N,N,,,Mason,20211109.1,130.54,110.765,1.179,Erin,20211109,20211109,Mason,,Mason,Erin,Erin,,11/9/2021,1,11/9/2021,5a,5a,5a,5a,5a,5a,5a,1,1,5a,5730,,,,,1.031,0.2286,-0.3556,-0.1524,0,-0.1016,-0.0254,0.0508
5731,194,6,7,57,8/4/2021,48-B/68-C,46,SG47,48-B,1.00,7/13/2021,Nandini,Fyodor,HCS,HCS-99,7,1205,5110,3905,CC,7/22/2021,CC,11,110,25,d40g,1.5,7/22/2021,SA,6,7/28/2021,AW/LR,5.2670,2.0810,2.0740,2.2470,1.8150,1.8080,1.9880,356.9,AW,3334,AW,9.34,20210728,2652,W,0.1499,99.40,0.0000,0.2262,2.6395,2.9,0.101,99.8501,99.1004,99.1004,99.5502,N,N,,,LucasT,20210729.3,95.6413,80.8372,1.183,LucasT,20210729.2,20210729,Mason,,Mason,Adin,Adin,46B6,7/29/2021,1,7/29/2021,5a,5a,5a,5a,5a,5a,5a,1,1,5a,5731,4,6,B,6,1.016,-0.0762,-0.1016,0.0762,-0.1524,-0.3302,-0.1778,-0.0508
5732,195,6,7,65,9/29/2021,68-C/48-B,,SG47,68-C,1.00,7/13/2021,Nur,Fyodor,HCS,HCS-128,6,1190,5115,3925,SA,9/13/2021,SA,12,110,25,d40g,2.5,9/13/2021,ET,7,9/20/2021,AW/LR,5.2650,2.0890,2.0770,2.2500,1.8390,1.8036,1.9880,358.4,AW,3312,AW,9.24,20210920,2645,W,0.8620,99.14,0.0000,0.9452,3.5917,4.5,0.139,99.2504,98.2009,99.5502,99.5502,N,N,,,LucasT,20210921.3,137.431,102.625,1.339,Mason,20210921.1,20210921,Mason,,Erin,Erin,Erin,,9/21/2021,1,9/21/2021,5a,5a,5a,5a,5a,5a,5a,1,1,5a,5732,,,,,1.022,-0.127,0.1016,0.1524,-0.0762,0.2794,-0.28956,-0.0508
5733,196,6,7,62,9/8/2021,,,SG47,68-C,1.50,7/13/2021,Fyodor,Nandini,HCS,HCS-104,6,1185,4970,3785,SA,8/26/2021,ET,11,110,25,d40g,1.5,8/26/2021,SA,7,9/2/2021,AW/LR,5.2730,2.0850,2.0720,2.2470,1.8230,1.8130,1.9870,357.9,AW,3128,AW,8.74,20210902,2635,W,5.5097,98.76,0.2277,2.1252,7.8178,10.2,0.175,97.4513,98.051,100,99.5502,N,N,,,Erin,20210902.1,88.9375,85.4862,1.040,EricH,20210903,20210902,Erin,,Erin,LucasT,EricH,,9/2/2021,0,9/3/2021,5b,5b,5a,5a,5a,5a,5a,1,1,5a,5733,,,,,0.985,0.0762,0,0.0254,-0.1524,-0.127,-0.0508,-0.0762
5734,197,6,7,68,10/19/2021,,,SG47,68-C,1.00,7/13/2021,Nandini,Fyodor,HCS,HCS-133,6,1190,5745,4555,EC,10/7/2021,ET,12,110,25,d40g,2,10/7/2021,SA,5,10/12/2021,AW/LR,5.2710,2.0760,2.0680,2.2420,1.8270,1.8140,1.9910,357.2,AW,3236,AW,9.06,20211012,2637,W,1.2744,98.84,0.3413,0.7205,2.5408,3.6,0.133,98.9505,99.1004,99.4003,97.901,N,N,,,LucasT,20211013.1,166.763,99.1525,1.682,Mason,20211012.1,20211013,LucasT,,Mina,EricH,EricH,,10/13/2021,1,10/12/2021,5a,5a,5a,5a,5a,5a,5a,1,1,5a,5734,,,,,1.186,0.0254,-0.2286,-0.0762,-0.2794,-0.0254,-0.0254,0.0254
5735,198,6,7,69,10/27/2021,,,SG47,68-C,1.00,7/13/2021,Nur,Fyodor,HCS,HCS-134,7,1210,4955,3745,SA,10/15/2021,SA,12,110,25,d40g,2,10/15/2021,ET,6,10/21/2021,LR,5.2700,2.0820,2.0690,2.2390,1.8160,1.8100,1.9870,356.3,LR,3238,LR,9.09,20211021,2648,W,0.3748,99.25,0.1133,1.1329,4.8338,6.1,0.162,99.8501,100.15,97.7511,99.2504,N,N,,,Nicholas,20211021.3,86.3203,53.5706,1.611,Nicholas,20211021.1,20211021,Nicholas,,Erin,Erin,Erin,,10/21/2021,0,10/21/2021,5a,5a,5a,5a,5a,5a,5a,1,1,5a,5735,,,,,0.975,0,-0.0762,-0.0508,-0.3556,-0.3048,-0.127,-0.0762
5736,199,6,7,58,8/11/2021,68-C/68-B,47,SG47,68-C,1.00,7/13/2021,Nandini,Fyodor,HCS,HCS-101,6,1185,5070,3885,GP,7/28/2021,JL,11,110,25,d40g,1.5,7/28/2021,SA,6,8/3/2021,AW/LR,5.2710,2.0850,2.0460,2.2480,1.8380,1.8050,1.9890,357.1,AW,3308,AW,9.26,20210803,2647,W,0.1874,99.21,0.2267,1.1334,7.6691,9.0,0.121,100.6,98.5007,99.8501,97.901,N,N,,,LucasT,20210805,209.113,86.5107,2.417,Erin,20210805,20210804,Adin,,Erin,Adin,Erin,47D6,8/5/2021,2,8/5/2021,5b,5a,5b,5a,5a,5a,5a,1,1,5a,5736,4,7,D,6,1.011,0.0254,0,-0.635,-0.127,0.254,-0.254,-0.0254
5737,200,6,7,61,9/1/2021,,,SG47,68-C,1.25,7/13/2021,Nur,Fyodor,HCS,HCS-104,7,1210,4985,3775,SA,8/23/2021,ET,12,110,25,d40g,2,8/23/2021,ET,3,8/26/2021,AW/LR,5.2700,2.0660,2.0580,2.2430,1.8150,1.8090,1.9890,355.4,AW,3116,AW,8.77,20210826,2646,W,1.4243,99.18,0.1512,1.7763,6.9161,8.8,0.167,98.6507,99.7001,99.1004,99.2504,N,N,,,LucasT,20210827,156.646,87.9229,1.782,Mina,20210827.2,20210827.1,Erin,,Erin,Caroline,Caroline,,8/27/2021,1,8/27/2021,5b,5b,5a,5a,5a,5a,5a,1,1,5a,5737,,,,,0.983,0,-0.4826,-0.3302,-0.254,-0.3302,-0.1524,-0.0254
5738,201,6,7,64,9/22/2021,,,SG47,68-C,1.75,7/14/2021,Fyodor,Nandini,HCS,HCS-127,9,1200,4960,3760,SA,9/7/2021,SA,11,110,25,d40g,2,9/7/2021,ET,7,9/14/2021,AW/LR,5.2710,2.0950,2.0640,2.2320,1.8390,1.8060,1.9850,356.8,AW,3258,AW,9.13,20210914,2638,W,0.8996,98.88,0.4170,99.5451,0.0379,100.0,0.107,99.1004,98.5007,98.5007,99.4003,N,N,,,LucasT,20210915.1,163.395,95.562,1.710,EricH,20210915.2,20210915,LucasT,,Erin,Erin,Erin,,9/15/2021,1,9/15/2021,5b,5a,5b,5a,5a,5a,5a,1,1,5a,5738,,,,,0.979,0.0254,0.254,-0.1778,-0.5334,0.2794,-0.2286,-0.127
5739,202,6,7,62,9/8/2021,66-A/48-B,,SG47,66-A,2.00,7/14/2021,Fyodor,Nandini,HCS,HCS-125,8,1195,4915,3720,SA,8/24/2021,SA,12,110,25,d40g,1.5,8/24/2021,ET,9,9/2/2021,AW/LR,5.2640,2.0950,2.0650,2.2450,1.8420,1.8000,1.9860,357.5,AW,3254,AW,9.10,20210902,2659,W,1.3868,99.66,0.4137,1.2411,2.1061,3.8,0.142,100.3,99.7001,100,98.6507,N,N,,,LucasT,20210903,108.922,84.7968,1.285,Erin,20210903.1,20210903,LucasT,,Erin,Erin,EricH,,9/3/2021,1,9/3/2021,5a,5a,5a,5a,5a,5a,5a,1,1,5a,5739,,,,,0.968,-0.1524,0.254,-0.1524,-0.2032,0.3556,-0.381,-0.1016
5740,203,6,7,59,8/19/2021,,46,SG47,68-B,1.00,7/14/2021,Nandini,Fyodor,HCS,HCS-101,6,1190,4970,3780,SA,8/4/2021,JL,11,110,25,d40g,1.5,8/4/2021,SA,6,8/10/2021,AW/LR,5.2700,2.0830,2.0660,2.2410,1.8340,1.8150,1.9900,357.6,AW,3286,AW,9.19,20210810,2646,W,0.6747,99.18,0.0000,1.9274,6.6893,8.6,0.165,99.5502,98.8006,99.5502,98.8006,N,N,,,Mason,20210810.1,178.986,100.717,1.777,Mason,20210811,20210810,Mina,,Mason,Mina,Erin,46C6,8/10/2021,0,8/11/2021,5a,5a,5a,5a,5a,5a,5a,1,1,5a,5740,4,6,C,6,0.984,0,-0.0508,-0.127,-0.3048,0.1524,0,0
5741,204,6,7,63,9/15/2021,,,SG47,68-B,1.00,7/14/2021,Nandini/Nandini,Fyodor/Caroline,HCS,HCS-126,6,1185,5105,3920,SA,9/3/2021,ET,11,110,25,d40g,2,9/3/2021,SA,6,9/9/2021,AW/LR,5.2720,2.0850,2.0710,2.2440,1.8260,1.8090,1.9890,357.6,AW,3266,AW,9.13,20210909,2653,W,3.4483,99.44,0.1885,0.7162,4.7493,5.7,0.139,98.8006,100,99.7001,99.2504,N,N,,,Erin,20210909.5,128.126,82.7699,1.548,Erin,20210909,20210909,Erin,,Erin,EricH,EricH,,9/9/2021,0,9/9/2021,5a,5a,5a,5a,5a,5a,5a,1,1,5a,5741,,,,,1.02,0.0508,0,0,-0.2286,-0.0508,-0.1524,-0.0254
5742,205,6,7,65,9/29/2021,48-B/68-C,,SG47,48-B,1.75,7/14/2021,Fyodor,Nandini,HCS,HCS-128,7,1200,5085,3885,SA,9/14/2021,ET,12,110,25,d40g,1.5,9/14/2021,ET,6,9/20/2021,AW/LR,5.2680,2.0660,2.0600,2.2450,1.8050,1.7950,1.9900,354.6,AW,3262,AW,9.20,20210920,2638,W,1.1994,98.88,0.1516,1.0614,3.7149,4.9,0.136,98.3508,99.1004,98.8006,99.2504,N,N,,,LucasT,20210921.3,145.323,102.625,1.416,Mason,20210921.1,20210921,Mason,,Erin,Erin,Erin,,9/21/2021,1,9/21/2021,5b,5a,5b,5a,5a,5a,5a,1,1,5a,5742,,,,,1.011,-0.0508,-0.4826,-0.2794,-0.2032,-0.5842,-0.508,0
5743,206,6,7,62,9/8/2021,,,SG47,68-C,0.90,7/14/2021,Shanay,Nandini,HCS,HCS-125,9,1170,4975,3805,SA,8/25/2021,SA,12,110,25,d40g,3,8/25/2021,ET,8,9/2/2021,AW/LR,5.2700,2.0840,2.0740,2.2450,1.8290,1.7970,1.9890,357.3,AW,3320,AW,9.29,20210902,2664,W,0.1125,99.85,0.0000,0.2252,2.0270,2.3,0.109,100.45,99.5502,99.8501,99.5502,N,N,,,LucasT,20210903,158.835,84.7968,1.873,Erin,20210903.1,20210903,LucasT,,Erin,Erin,EricH,,9/3/2021,1,9/3/2021,5a,5a,5a,5a,5a,5a,5a,1,1,5a,5743,,,,,0.99,0,-0.0254,0.0762,-0.2032,0.0254,-0.4572,-0.0254
5744,207,6,7,65,9/29/2021,,,SG47,68-C,1.00,7/14/2021,Nandini,Fyodor,HCS,HCS-129,9,1165,5045,3880,SA,9/16/2021,SA,12,110,25,d40g,2,9/16/2021,SA,8,9/24/2021,AW/LR,5.2720,2.0810,2.0690,2.2490,1.8310,1.8150,1.9890,358.3,AW,3300,AW,9.21,20210924,2661,W,0.2249,99.74,0.0000,0.4510,1.2777,1.7,0.105,100.75,100.3,99.2504,98.6507,N,N,,,Erin,20210924.2,94.5199,72.7286,1.300,Vrishin,20210924.3,20210924,Mina,,Erin,Mina,Mina,,9/24/2021,0,9/24/2021,5a,5a,5a,5a,5a,5a,5a,1,1,5a,5744,,,,,1.01,0.0508,-0.1016,-0.0508,-0.1016,0.0762,0,-0.0254
5745,208,6,7,61,9/1/2021,,,SG47,68-C,0.90,7/14/2021,Shanay/Fyodor,Nandini,HCS,HCS-103,8,1190,4865,3675,SA,8/17/2021,JL,12,110,25,d40g,1.5,8/18/2021,SA,6,8/24/2021,AW/LR,5.2700,2.0890,2.0610,2.2390,1.8280,1.8050,1.9940,357.1,AW,3156,AW,8.84,20210824,2631,W,1.1244,98.61,0.2281,0.9502,6.0053,7.2,0.133,100,97.1514,98.9505,98.3508,N,N,,,Erin,20210825.2,157.587,76.5824,2.058,EricH,20210827,20210825.1,Erin,,Erin,Caroline,EricH,,8/25/2021,1,8/27/2021,5a,5a,5a,5a,5a,5a,5a,1,1,5a,5745,,,,,0.957,0,0.1016,-0.254,-0.3556,0,-0.254,0.1016
5746,209,6,7,60,8/25/2021,,,SG47,68-C,1.00,7/14/2021,Nandini,Fyodor,HCS,HCS-102,8,1195,4875,3680,JL,8/11/2021,JL,12,110,25,d40g,1,8/11/2021,LR,6,8/17/2021,AW/LR,5.2690,2.0790,2.0540,2.2480,1.8350,1.8150,1.9890,357.3,AW,3148,AW,8.81,20210817,2658,W,0.8996,99.63,0.0000,0.3386,0.5267,0.9,0.113,100.3,98.6507,99.8501,99.7001,N,N,,,Nicholas,20210818.2,158.5,73.0129,2.171,Nicholas,20210818,20210818,Nicholas,,Mason,Mason,Mason,,8/18/2021,1,8/18/2021,5a,5a,5a,5a,5a,5a,5a,1,1,5a,5746,,,,,0.958,-0.0254,-0.1524,-0.4318,-0.127,0.1778,0,-0.0254
5747,210,6,7,64,9/22/2021,,,SG47,68-C,1.00,7/14/2021,EricH,Nandini,HCS,HCS-127,9,1165,5070,3905,SA,9/9/2021,ET,12,110,25,d40g,2,9/9/2021,ET,11,9/20/2021,AW/LR,5.2650,2.0920,2.0720,2.2500,1.8420,1.8120,1.9940,359.3,AW,3302,AW,9.19,20210920,2643,W,1.0495,99.06,0.0757,0.6432,4.7673,5.5,0.138,99.1004,98.3508,99.2504,99.5502,N,N,,,LucasT,20210921.3,130.542,102.625,1.272,Mason,20210921.1,20210921,Mason,,Erin,Erin,Erin,,9/21/2021,1,9/21/2021,5a,5a,5a,5a,5a,5a,5a,1,1,5a,5747,,,,,1.016,-0.127,0.1778,0.0254,-0.0762,0.3556,-0.0762,0.1016
5748,211,6,7,63,9/15/2021,,,SG47,68-C,1.00,7/14/2021,Shanay,Nandini,HCS,HCS-126,7,1215,5060,3845,SA,9/2/2021,SA,11,110,25,d40g,1.5,9/2/2021,ET,7,9/9/2021,AW/LR,5.2730,2.0690,2.0610,2.2440,1.8100,1.8190,1.9880,356.1,AW,3282,AW,9.22,20210909,2655,W,0.9745,99.51,0.0753,1.0546,4.3315,5.5,0.142,99.5502,99.5502,99.5502,99.4003,N,N,,,Nicholas,20210909.3,97.5352,83.9373,1.162,EricH,20210910,20210910,EricH,,Erin,Erin,Erin,,9/9/2021,0,9/10/2021,5a,5a,5a,5a,5a,5a,5a,1,1,5a,5748,,,,,1.001,0.0762,-0.4064,-0.254,-0.2286,-0.4572,0.1016,-0.0508
5749,212,6,7,58,8/11/2021,,47,SG47,68-C,0.90,7/14/2021,EricH,Fyodor,HCS,HCS-100,7,1205,4930,3725,SA,7/29/2021,JL,11,110,25,d40g,2.5,7/29/2021,SA,6,8/4/2021,AW/LR,5.2680,2.0580,2.0580,2.2470,1.8040,1.8080,1.9890,354.7,AW,3138,AW,8.85,20210804,2659,W,0.2999,99.66,0.0376,0.8274,7.6721,8.5,0.145,99.8501,99.5502,99.5502,99.7001,N,N,,,LucasT,20210805.1,180.567,86.5107,2.087,Erin,20210805,20210804,Adin,,Adin,Adin,Erin,47C6,8/5/2021,1,8/5/2021,5b,5a,5b,5a,5a,5a,5a,1,1,5a,5749,4,7,C,6,0.97,-0.0508,-0.6858,-0.3302,-0.1524,-0.6096,-0.1778,-0.0254
5750,213,6,7,57,8/4/2021,,47,SG47,68-C,1.75,7/14/2021,Fyodor,EricH,HCS,HCS-99,9,1170,5010,3840,SA,7/23/2021,CC,11,110,25,d40g,2,7/23/2021,ET,5,7/28/2021,AW/LR,5.2690,2.0880,2.0710,2.2480,1.8050,1.8070,1.9870,356.8,AW,3314,AW,9.29,20210728,2658,W,1.1245,99.63,0.0000,0.2257,2.1069,2.3,0.097,98.8006,98.8006,100.75,100.15,N,N,,,Nicholas,20210729.1,381.978,91.49,4.175,Nicholas,20210729,20210729,Mason,,Mason,Mason,Adin,47B6,7/29/2021,1,7/29/2021,5b,5a,5b,5a,5a,5a,5a,1,1,5a,5750,4,7,B,6,0.999,-0.0254,0.0762,0,-0.127,-0.5842,-0.2032,-0.0762
5751,214,6,7,58,8/11/2021,,46,SG47,68-C,1.00,7/14/2021,Shanay,EricH,HCS,HCS-100,8,1195,4965,3770,SA,7/27/2021,SA,11,110,25,d40g,1.5,7/27/2021,SA,6,8/2/2021,AW/LR,5.2730,2.0780,2.0640,2.2350,1.8250,1.8160,1.9890,356.5,AW,3292,AW,9.23,20210802,2663,W,1.0870,99.81,0.1878,0.5257,3.3045,4.0,0.134,100.75,99.7001,99.7001,99.1004,N,N,,,Mina,20210803,163.524,90.8691,1.800,Erin,20210803.1,20210803,Mina,,Erin,Erin,Erin,46D6,8/3/2021,1,8/3/2021,5a,5a,5a,5a,5a,5a,5a,1,1,5a,5751,4,6,D,6,0.981,0.0762,-0.1778,-0.1778,-0.4572,-0.0762,0.0254,-0.0254
5752,215,6,7,58,8/11/2021,,47,SG47,68-C,1.50,7/15/2021,Fyodor,EricH,HCS,HCS-101,9,1170,5120,3950,CC,7/30/2021,JL,11,110,25,d40g,2.5,7/30/2021,SA,6,8/5/2021,AW/LR,5.2700,2.0760,2.0710,2.2380,1.8270,1.8130,1.9810,356.1,AW,3322,AW,9.33,20210805,2625,W,1.0495,98.39,0.3048,1.0667,4.5333,5.9,0.154,99.2504,96.4018,97.7511,100.15,N,N,,,Mason,20210809.1,132.372,115.396,1.147,Erin,20210806.1,20210809,Mason,,Adin,Erin,Erin,47A6,8/9/2021,4,8/6/2021,5a,5a,5a,5a,5a,5a,5a,1,1,5a,5752,4,7,A,6,1.028,0,-0.2286,0,-0.381,-0.0254,-0.0508,-0.2286
5753,162,5,7,65,9/29/2021,,,SG47,68-A,1.75,7/15/2021,Fyodor,EricH,HCS,HCS-129,6,1215,5135,3920,SA,9/21/2021,SA,12,110,25,d40g,2,9/21/2021,SA,3,9/24/2021,AW/LR,5.3580,2.0750,2.0670,2.2470,1.8160,1.8120,1.9920,363.0,AW,3318,AW,9.14,20210924,2661,W,0.5247,99.74,0.0376,0.4134,2.8561,3.3,0.121,100,99.4003,99.8501,99.7001,N,N,,,Mina,20210924.3,149.419,90.2944,1.655,Vrishin,20210924.2,20210924,Mina,,Erin,Mina,Mina,,9/24/2021,0,9/24/2021,5a,5a,5a,5a,5a,5a,5a,1,1,5a,5753,,,,,1.007,0.2032,-0.254,-0.2286,-0.4064,-0.1778,-0.0762,0.0508
5754,163,5,7,69,10/27/2021,,,SG47,68-A,1.00,7/15/2021,Nur,Fyodor,HCS,HCS-134,6,1205,5155,3950,SA,10/14/2021,ET,12,110,25,d40g,1.5,10/14/2021,SA,7,10/21/2021,LR,5.3510,2.0870,2.0790,2.2550,1.8210,1.8150,1.9850,364.2,LR,3270,LR,8.98,20211021,2642,W,1.1245,99.03,0.3028,99.6593,0.0000,100.0,0.114,98.9505,98.5007,99.7001,98.9505,N,N,,,Nicholas,20211021.3,101.089,53.5706,1.887,Nicholas,20211021.1,20211021,Nicholas,,Erin,Erin,Erin,,10/21/2021,0,10/21/2021,5a,5a,5a,5a,5a,5a,5a,1,1,5a,5754,,,,,1.015,0.0254,0.0508,0.0762,-0.2032,-0.0508,0,-0.127
5755,164,5,8,72,11/16/2021,bad 2022 group 3,,SG47,68-A,1.00,7/15/2021,Nur,Fyodor,HCS,HCS-138,9,1185,5145,3960,WW,11/2/2021,SA,12,110,25,d40g,2,11/2/2021,ET,6,11/8/2021,AW/LR,5.3560,2.1000,2.0860,2.2550,1.7970,1.8020,1.9920,364.5,AW,3340,AW,9.16,20211108,2652,W,0.2999,99.40,0.0377,0.7919,3.5822,4.4,0.152,99.5502,98.9505,99.5502,99.5502,N,N,,,Mason,20211109,146.452,113.205,1.294,Mina,20211108,20211109,Mason,,Mason,Erin,Erin,,11/9/2021,1,11/8/2021,8,5a,5b,5a,5a,5a,5a,1,1,5a,5755,,,,,1.018,0.1524,0.381,0.254,-0.2032,-0.6604,-0.3302,0.0508
5756,165,5,7,67,10/12/2021,,,SG47,68-A,0.90,7/15/2021,Shanay,Fyodor,HCS,HCS-131,8,1190,5170,3980,SA,9/27/2021,SA,12,110,25,d40g,2.5,9/27/2021,SA,8,10/5/2021,AW/LR,5.3480,2.0940,2.0750,2.2590,1.8350,1.8070,1.9900,365.2,AW,3378,AW,9.25,20211005,2660,W,0.7121,99.70,0.0752,1.0526,5.4511,6.6,0.160,100.9,98.6507,99.1004,100.15,N,N,,,LucasT,20211006.1,127.254,78.8962,1.613,Nicholas,20211007,20211006,LucasT,,Erin,Erin,LucasT,,10/6/2021,1,10/7/2021,5a,5a,5a,5a,5a,5a,5a,1,1,5a,5756,,,,,1.023,-0.0508,0.2286,-0.0254,-0.1016,0.3048,-0.2032,0
5757,166,5,7,64,9/22/2021,,,SG47,68-A,1.50,7/15/2021,Fyodor,Shanay,HCS,HCS-128,6,1205,5180,3975,SA,9/13/2021,SA,12,110,25,d40g,2.5,9/13/2021,ET,7,9/20/2021,AW/LR,5.3480,2.0840,2.0780,2.2650,1.8120,1.8040,1.9880,364.1,AW,3382,AW,9.29,20210920,2629,W,0.7871,98.54,0.0761,1.1792,5.5154,6.8,0.151,97.6012,97.7511,99.5502,99.2504,N,N,,,LucasT,20210921.3,136.622,102.625,1.331,Mason,20210921.1,20210921,Mason,,Erin,Erin,Erin,,9/21/2021,1,9/21/2021,5a,5a,5a,5a,5a,5a,5a,1,1,5a,5757,,,,,1.022,-0.0508,-0.0254,0.0508,0.0508,-0.2794,-0.2794,-0.0508
5758,167,5,7,71,11/9/2021,,,SG47,68-A,1.25,7/15/2021,Nur,Fyodor,HCS,HCS-137,7,1225,5275,4050,WW,10/29/2021,ET,12,110,25,d40g,2,10/29/2021,ET,5,11/3/2021,AW/LR,5.3530,2.0800,2.0610,2.2550,1.8400,1.8090,1.9860,363.8,AW,3318,AW,9.12,20211103,2647,W,2.0615,99.21,0.3022,2.6823,5.1379,8.1,0.179,100.75,97.901,98.9505,99.2504,N,N,,,LucasT,20211104.2,95.8183,46.6932,2.052,Vrishin,20211103.4,20211104,LucasT,,Erin,Erin,Erin,,11/4/2021,1,11/3/2021,5a,5a,5a,5a,5a,5a,5a,1,1,5a,5758,,,,,1.041,0.0762,-0.127,-0.381,-0.2032,0.4318,-0.1524,-0.1016
5759,168,5,8,72,11/16/2021,bad 2022 group 3,,SG47,68-A,0.80,7/15/2021,Shanay,Fyodor,HCS,HCS-139,8,1185,5155,3970,WW,11/8/2021,SA,12,110,25,d40g,1.5,11/8/2021,ET,3,11/11/2021,AW/LR,5.3510,2.0860,2.0610,2.2540,1.8270,1.8050,1.9890,363.3,AW,3332,AW,9.17,20211111,2654,W,1.4993,99.48,0.0000,1.9216,5.3127,7.2,0.151,99.7001,98.9505,99.7001,99.5502,N,N,,,Erin,20211111.1,117.692,65.8083,1.788,Nicholas,20211111,20211111,Erin,,Erin,Erin,Erin,,11/11/2021,0,11/11/2021,8,5a,5a,5a,5a,5a,5a,1,1,5a,5759,,,,,1.02,0.0254,0.0254,-0.381,-0.2286,0.1016,-0.254,-0.0254
5760,169,5,7,60,8/25/2021,,,SG47,68-A,1.00,7/15/2021,EricH,Fyodor,HCS,HCS-103,6,1210,5190,3980,JL,8/12/2021,JL,12,110,25,d40g,13,8/12/2021,LR,6,8/18/2021,AW/LR,5.3480,2.0670,2.0630,2.2620,1.8100,1.8150,1.9920,363.0,AW,3318,AW,9.14,20210818,2651,W,2.8486,99.36,0.2641,1.1694,1.6975,3.1,0.164,99.5502,98.2009,98.2009,101.499,N,N,,,Nicholas,20210818.4,152.588,73.0129,2.090,Nicholas,20210818,20210818,Nicholas,,Caroline,Mason,Mason,,8/18/2021,0,8/18/2021,5a,5a,5a,5a,5a,5a,5a,1,1,5a,5760,,,,,1.023,-0.0508,-0.4572,-0.3302,-0.0254,-0.3302,0,0.0508
5761,170,5,7,66,10/6/2021,,,SG47,68-A,1.00,7/15/2021,Shanay,Fyodor,HCS,HCS-130,6,1205,5115,3910,SA,9/24/2021,SA,12,110,25,d40g,2,9/24/2021,ET,5,9/29/2021,AW/LR,5.3530,2.0720,2.0730,2.2560,1.8270,1.8180,1.9960,364.7,AW,3330,AW,9.13,20210929,2646,W,1.1994,99.18,0.1512,1.0582,2.6077,3.8,0.135,98.8006,98.9505,99.7001,99.2504,N,N,,,Mina,20210929.2,122.497,87.8297,1.395,Vrishin,20210929.2,20210929,Erin,,Mina,Erin,Erin,,9/29/2021,0,9/29/2021,5a,5a,5a,5a,5a,5a,5a,1,1,5a,5761,,,,,1.005,0.0762,-0.3302,-0.0762,-0.1778,0.1016,0.0762,0.1524
5762,171,5,7,64,9/22/2021,,,SG47,68-A,1.50,7/15/2021,Fyodor,Nicholas,HCS,HCS-128,7,1210,5165,3955,SA,9/14/2021,ET,12,110,25,d40g,2,9/14/2021,ET,6,9/20/2021,AW/LR,5.3480,2.0890,2.0730,2.2470,1.8150,1.7990,1.9890,362.5,AW,3324,AW,9.17,20210920,2664,W,0.2624,99.85,0.0000,0.1877,2.7402,2.9,0.105,100.3,99.2504,99.7001,100.15,N,N,,,LucasT,20210921.1,154.817,102.625,1.509,Mason,20210921.1,20210921,Mason,,Erin,Erin,Erin,,9/21/2021,1,9/21/2021,5a,5a,5a,5a,5a,5a,5a,1,1,5a,5762,,,,,1.016,-0.0508,0.1016,-0.0762,-0.4064,-0.2032,-0.4064,-0.0254
5763,172,5,7,68,10/19/2021,,,SG47,68-A,1.00,7/16/2021,Nur,Fyodor,HCS,HCS-132,8,1185,5075,3890,SA,10/4/2021,SA,12,110,25,d40g,2,10/4/2021,ET,8,10/12/2021,AW/LR,5.3490,2.0970,2.0640,2.2500,1.8350,1.7970,1.9870,363.4,AW,3300,AW,9.08,20211012,2651,W,1.8366,99.36,0.1132,1.0939,1.6220,2.8,0.117,100.3,98.2009,98.3508,100.6,N,N,,,LucasT,20211013.1,170.11,99.1525,1.716,Mason,20211012.1,20211013,LucasT,,Mina,EricH,EricH,,10/13/2021,1,10/12/2021,5a,5a,5a,5a,5a,5a,5a,1,1,5a,5763,,,,,1,-0.0254,0.3048,-0.3048,-0.3302,0.3048,-0.4572,-0.0762
5764,173,5,7,64,9/22/2021,,,SG47,68-A,0.60,8/27/2021,Nur/Will,Fyodor/Nandini,HCS,HCS-127,7,1210,5320,4110,WW,9/8/2021,ET,12,110,25,d40g,2.5,9/8/2021,SA,6,9/14/2021,AW/LR,5.3490,2.1000,2.0700,2.2550,1.8380,1.8080,1.9900,365.1,AW,3360,AW,9.20,20210914,2631,W,1.0120,98.61,0.7602,99.2398,0.0000,100.0,0.125,97.4513,97.901,99.4003,99.7001,N,N,,,LucasT,20210915.1,171.16,95.562,1.791,EricH,20210915.2,20210915,LucasT,,Erin,Erin,Erin,,9/15/2021,1,9/15/2021,5a,5a,5a,5a,5a,5a,5a,1,1,5a,5764,,,,,1.056,-0.0254,0.381,-0.1524,-0.2032,0.381,-0.1778,0
5765,174,5,7,76,1/5/2022,,,SG47,68-A,1.00,7/16/2021,LucasT,Fyodor,HCS,HCS-143,6,1210,5175,3965,SA,12/8/2021,SA,14,110,25,d40g,1.5,12/10/2021,ET,5,12/15/2021,AW/LR,5.3200,2.0810,2.0780,2.2500,1.8220,1.8190,2.0010,362.8,AW,3300,AW,9.10,20211215,2641,W,0.9745,98.99,0.1515,0.9087,4.3166,5.4,0.145,98.2009,98.6507,99.2504,99.8501,N,N,,,LucasT,20211216.1,164.248,109.793,1.496,Erin,20211215.1,20211215,Erin,,Erin,LucasT,Erin,,12/16/2021,1,12/15/2021,5a,5a,5a,5a,5a,5a,5a,1,1,5a,5765,,,,,1.019,-0.762,-0.1016,0.0508,-0.3302,-0.0254,0.1016,0.2794
5766,175,5,7,73,11/30/2021,,,SG47,68-A,1.00,7/19/2021,LucasT,Fyodor,HCS,HCS-139,7,1220,5280,4060,WW,11/10/2021,ET,12,110,25,d40g,3,11/10/2021,ET,5,11/15/2021,AW/LR,5.3470,2.0940,2.0770,2.2520,1.8300,1.8040,1.9900,364.2,AW,3322,AW,9.12,20211115,2653,W,0.1125,99.44,0.0377,0.5654,4.1086,4.7,0.146,100.15,99.1004,98.2009,100.3,N,N,,,Mason,20211116.1,104.3,76.1129,1.370,LucasT,20211116,20211115,Mina,,Caroline,LucasT,Mina,,11/16/2021,1,11/16/2021,5a,5a,5a,5a,5a,5a,5a,1,1,5a,5766,,,,,1.043,-0.0762,0.2286,0.0254,-0.2794,0.1778,-0.2794,0
5767,176,5,7,58,8/11/2021,,47,SG47,68-A,1.75,7/20/2021,Fyodor,Nicholas,HCS,HCS-100,8,1180,5020,3840,SA,7/27/2021,SA,11,110,25,d40g,1.5,7/27/2021,SA,6,8/2/2021,AW/LR,5.3510,2.0770,2.0670,2.2500,1.8320,1.8140,1.9860,363.2,AW,3364,AW,9.26,20210802,2667,W,0.8621,99.96,0.1125,0.5249,4.2370,4.9,0.130,100.75,99.1004,99.7001,100.3,N,N,,,Mina,20210803.1,162.122,90.8691,1.784,Erin,20210803.1,20210803,Mina,,Erin,Erin,Erin,47D5,8/3/2021,1,8/3/2021,5a,5a,5a,5a,5a,5a,5a,1,1,5a,5767,4,7,D,5,0.987,0.0254,-0.2032,-0.2286,-0.3302,0.2286,-0.0254,-0.1016
5768,177,5,7,58,8/11/2021,,47,SG47,68-A,2.00,7/20/2021,Fyodor,Nicholas,HCS,HCS-101,6,1205,5300,4095,CC,7/28/2021,JL,11,110,25,d40g,2,7/28/2021,SA,6,8/3/2021,AW/LR,5.3520,2.0860,2.0700,2.2530,1.8300,1.8150,1.9840,363.9,AW,3378,AW,9.28,20210803,2601,W,3.1485,97.49,0.2307,1.3841,17.9931,19.6,0.135,98.5007,97.4513,98.5007,95.5022,N,N,,,LucasT,20210805,166.384,86.5107,1.923,Erin,20210805,20210804,Adin,,Erin,Adin,Erin,47C5,8/5/2021,2,8/5/2021,5b,5a,5a,5b,5b,5a,5a,1,1,5b,5768,4,7,C,5,1.052,0.0508,0.0254,-0.1524,-0.254,0.1778,0,-0.1524
5769,178,5,7,74,12/8/2021,,,SG47,68-A,1.50,7/20/2021,Fyodor,LucasT,HCS,HCS-142,6,1205,5250,4045,SA,11/24/2021,ET,13,110,25,d40g,3,11/24/2021,ET,8,12/2/2021,AW/LR,5.3500,2.0890,2.0710,2.2580,1.8270,1.8080,1.9900,364.5,AW,3314,AW,9.09,20211202,2636,W,1.0120,98.80,0.0379,1.4795,3.9833,5.5,0.151,99.1004,98.8006,97.901,99.4003,N,N,,,Nicholas,20211202.1,179.114,123.531,1.450,Nicholas,20211202.2,20211202,Nicholas,,Erin,Nicholas,Nicholas,,12/2/2021,0,12/2/2021,5a,5a,5a,5a,5a,5a,5a,1,1,5a,5769,,,,,1.04,0,0.1016,-0.127,-0.127,0.1016,-0.1778,0
5770,179,5,7,66,10/6/2021,,,SG47,68-A,0.80,7/20/2021,Nur,Fyodor,HCS,HCS-129,7,1210,1160,-50,WW,9/20/2021,ET,12,110,25,d40g,2.5,9/20/2021,ET,9,9/29/2021,AW/LR,5.3470,2.0950,2.0690,2.2580,1.8400,1.8120,1.9880,365.1,AW,3336,AW,9.14,20210929,2660,W,0.2998,99.70,0.0000,0.4511,2.5188,3.0,0.116,100,99.5502,99.5502,99.7001,N,N,,,Mina,20210929.5,102.252,87.8297,1.164,Vrishin,20210929.2,20210929,Erin,,Mina,Mina,Erin,,9/29/2021,0,9/29/2021,5a,5a,5a,5a,5a,5a,5a,1,1,5a,5770,,,,,-0.013,-0.0762,0.254,-0.1778,-0.127,0.4318,-0.0762,-0.0508
5771,180,5,7,65,9/29/2021,,,SG47,68-A,0.80,7/20/2021,Nur,Fyodor,HCS,HCS-129,9,1180,5110,3930,SA,9/16/2021,SA,12,110,25,d40g,3,9/16/2021,SA,8,9/24/2021,AW/LR,5.3570,2.0850,2.0680,2.2500,1.8340,1.8050,1.9880,363.9,AW,3302,AW,9.07,20210924,2654,W,0.1874,99.48,0.0000,0.4145,2.9766,3.4,0.121,99.7001,99.4003,99.2504,99.5502,N,N,,,Mina,20210924.3,160.888,90.2944,1.782,Vrishin,20210924.2,20210924,Mina,,Erin,Mina,Mina,,9/24/2021,0,9/24/2021,5a,5a,5a,5a,5a,5a,5a,1,1,5a,5771,,,,,1.01,0.1778,0,-0.2032,-0.3302,0.2794,-0.254,-0.0508
5772,181,5,7,75,12/15/2021,,,SG47,68-A,1.50,7/20/2021,Fyodor,LucasT,HCS,HCS-143,8,1185,5185,4000,SA,12/3/2021,SA,14,110,25,d40g,4.5,12/3/2021,ET,5,12/8/2021,AW/LR,5.3510,2.0910,2.0640,2.2410,1.8400,1.8100,1.9900,363.4,AW,3338,AW,9.19,20211208,2653,W,1.3868,99.44,0.0754,1.4700,9.1594,10.7,0.135,100.15,97.901,99.8501,99.8501,N,N,,,Erin,20211208,132.206,88.4855,1.494,EricH,20211208,20211209,LucasT,,Caroline,Erin,LucasT,,12/8/2021,0,12/8/2021,5b,5a,5b,5a,5a,5a,5a,1,1,5a,5772,,,,,1.028,0.0254,0.1524,-0.3048,-0.5588,0.4318,-0.127,0
5773,182,5,8,74,12/8/2021,bad 2022 group 3,,SG47,68-A,1.25,7/20/2021,Nur,Fyodor,HCS,HCS-138,9,1180,5040,3860,WW,11/5/2021,ET,12,110,25,d40g,2,11/5/2021,ET,28,12/3/2021,AW/LR,5.3400,2.0860,2.0620,2.2490,1.8320,1.8130,1.9840,362.4,AW,3284,AW,9.06,20211203,2590,W,1.4243,97.08,0.3089,2.6255,7.0656,10.0,0.192,96.5517,97.3013,97.3013,97.1514,N,N,,,LucasT,20211203.3,122.782,112.279,1.094,LucasT,20211206,20211203.2,LucasT,,Mina,LucasT,LucasT,,12/3/2021,0,12/6/2021,8,5a,5a,5b,5a,5a,5a,1,1,5b,5773,,,,,0.992,-0.254,0.0254,-0.3556,-0.3556,0.2286,-0.0508,-0.1524
