Repository: masonrh2/sphenix_cosmics

File: files/blocks_13-64.csv (part 52 of 56)
 DBN,Don't edit Block occurance,BL,Status,BNL shipment,Shipping date,Comment,Sector,Fiber type,Fiber batch,Filling time (h),FF date,Filled by,Checked by,W powder,W bucket number,Mold number,Empty mold (g),Filled mold (g),W filling mass (g),fibers loaded by,W filling date,W filled by,Epoxy batch,Resin mass (g),Hardener mass (g),potting notes,Epoxy filling time (min),Epoxy filling date,Epoxy preparer,Delta Mach-Pot,Machining date,Machined by,L (in),BT (in),BB (in),BH (in),ST (in),SB (in),SH (in),Volume (mL),Measured by,Mass (g),Measured by,Density(g/mL),Tested on,# Fibers N,Good end,ABS N-W (%),# Fibers / # Holes (%),10-15(%),15-50(%),50-75(%),r75 (%),R,T1(BL) Fiber %,T2(BR) Fiber %,T3(TL) Fiber %,T4(TR) Fiber %, missing row?,13 connected holes?,FOM_N,FOM_I,Tested by,Tested on,Scintillation (mV),Calibration (mV),Ratio (Calibrated Twice),Tested by,Tested on,Natural Pictures,Tested by,Retouch,Density Result Checked?,Light Checked?,Natural Pictures checked?,Sector ID (SSBBR),LT M/D/YYYY,Days Mach-LT,Scint M/D/YYYY,Block Grade,De,Di,LT,LTQ,Vi,Sci,Pic,X,LT-all,DBN,S-left,S-right,column,row,relative W weight,Δ(L) [mm],Δ(BT) [mm],Δ(BB) [mm],Δ(BH) [mm],Δ(ST) [mm],Δ(SB) [mm],Δ(SH) [mm]
5774,183,5,7,69,10/27/2021,,,SG47,68-A,1.10,7/21/2021,EricH,Fyodor,HCS,HCS-134,9,1175,5105,3930,SA,10/13/2021,SA,12,110,25,d40g,2,10/13/2021,ET,6,10/19/2021,LR,5.3510,2.1040,2.0680,2.2440,1.8210,1.8060,1.9850,363.1,LR,3294,LR,9.07,20211019,2659,W,0.3374,99.66,0.0000,0.7146,3.7608,4.5,0.116,100.15,99.2504,98.5007,100.75,N,N,,,LucasT,20211020.3,189.622,85.1379,2.227,EricH,20211020,20211020,Mina,,Erin,Erin,Erin,,10/20/2021,1,10/20/2021,5a,5a,5a,5a,5a,5a,5a,1,1,5a,5774,,,,,1.01,0.0254,0.4826,-0.2032,-0.4826,-0.0508,-0.2286,-0.127
5775,184,5,7,74,12/8/2021,,,SG47,68-A,1.50,7/21/2021,Fyodor,Nicholas,HCS,HCS-141,8,1185,5255,4070,SA,11/17/2021,SA,13,110,25,d40g,2,11/17/2021,ET,16,12/3/2021,AW/LR,5.3350,2.0950,2.0630,2.2580,1.8360,1.8050,1.9930,363.9,AW,3324,AW,9.14,20211203,2639,W,1.0494,98.91,0.1516,1.4021,3.0315,4.6,0.144,98.051,99.1004,98.6507,99.8501,N,N,,,LucasT,20211203.3,170.142,112.279,1.515,LucasT,20211206,20211203.2,LucasT,,Mina,LucasT,LucasT,,12/3/2021,0,12/6/2021,5a,5a,5a,5a,5a,5a,5a,1,1,5a,5775,,,,,1.046,-0.381,0.254,-0.3302,-0.127,0.3302,-0.254,0.0762
5776,185,5,7,73,11/30/2021,,,SG47,68-A,1.75,7/21/2021,Fyodor,LucasT,HCS,HCS-140,9,1180,5115,3935,SA,11/12/2021,ET,12,110,25,d40g,2,11/12/2021,ET,5,11/17/2021,AW/LR,5.3450,2.0950,2.0740,2.2580,1.8250,1.8040,1.9920,364.5,AW,3338,AW,9.16,20211117,2647,W,1.5367,99.21,0.2645,0.9445,4.3445,5.6,0.153,98.9505,98.9505,99.4003,99.5502,N,N,,,LucasT,20211118.1,143.165,85.7739,1.669,Vrishin,20211117.2,20211118,LucasT,,Caroline,LucasT,LucasT,,11/18/2021,1,11/17/2021,5a,5a,5a,5a,5a,5a,5a,1,1,5a,5776,,,,,1.011,-0.127,0.254,-0.0508,-0.127,0.0508,-0.2794,0.0508
5777,186,5,7,76,1/5/2022,,,SG47,68-A,0.90,7/21/2021,Shanay,Nicholas,HCS,HCS-144,7,1220,5320,4100,SA,12/10/2021,ET,15,110,25,d40g,3,12/11/2021,ET,4,12/15/2021,AW/LR,5.3510,2.0820,2.0670,2.2550,1.8240,1.8010,1.9890,363.2,AW,3316,AW,9.13,20211215,2654,W,0.5997,99.48,0.0754,0.9797,4.3708,5.4,0.142,99.2504,99.7001,99.4003,99.5502,N,N,,,LucasT,20211216.1,199.008,118.767,1.676,Mason,20211216,20211216.2,Nicholas,,Erin,LucasT,Erin,,12/16/2021,1,12/16/2021,5a,5a,5a,5a,5a,5a,5a,1,1,5a,5777,,,,,1.054,0.0254,-0.0762,-0.2286,-0.2032,0.0254,-0.3556,-0.0254
5778,187,5,7,73,11/30/2021,PATCH JOB,,SG47,68-A,1.00,7/21/2021,Shanay,Fyodor,HCS,HCS-140,8,1185,5170,3985,WW,11/12/2021,ET,12,110,25,d40g,1.5,11/12/2021,ET,10,11/22/2021,AW/LR,5.3450,2.1000,2.0660,2.2450,1.8210,1.8010,1.9850,362.3,AW,3320,AW,9.16,20211122,2648,W,0.9745,99.25,0.0378,1.2085,3.5121,4.8,0.150,99.1004,98.9505,99.1004,99.8501,N,N,,,Nicholas,20211123.1,148.352,106.454,1.394,Mason,20211123.1,20211123,Nicholas,,Mason,Mason,Mason,,11/23/2021,1,11/23/2021,5a,5a,5a,5a,5a,5a,5a,1,1,5a,5778,,,,,1.024,-0.127,0.381,-0.254,-0.4572,-0.0508,-0.3556,-0.127
5779,188,5,7,76,1/5/2022,,,SG47,68-A,1.75,7/21/2021,Fyodor,LucasT,HCS,HCS-143,9,1185,5100,3915,SA,12/6/2021,ET,14,110,25,d40g,2,12/6/2021,ET,8,12/14/2021,AW/LR,5.3480,2.0880,2.0770,2.2530,1.8250,1.8060,1.9920,364.1,AW,3302,AW,9.07,20211214,2638,W,1.1994,98.88,0.1516,0.7961,3.4117,4.4,0.140,97.7511,99.1004,99.1004,99.5502,N,N,,,LucasT,20211215,151.118,124.882,1.210,Mason,20211215,20211215,LucasT,,Erin,LucasT,LucasT,,12/15/2021,1,12/15/2021,5a,5a,5a,5a,5a,5a,5a,1,1,5a,5779,,,,,1.006,-0.0508,0.0762,0.0254,-0.254,0.0508,-0.2286,0.0508
5780,189,5,7,71,11/9/2021,,,SG47,15-B,0.90,7/21/2021,Shanay,Fyodor,HCS,HCS-137,6,1210,5250,4040,WW,10/28/2021,SA,12,110,25,d40g,2.5,10/28/2021,SA,5,11/2/2021,AW/LR,5.3530,2.0710,2.0780,2.2580,1.7940,1.8050,1.9870,362.3,AW,3304,AW,9.12,20211102,2648,W,2.2864,99.25,0.0000,1.0196,3.7009,4.7,0.137,100.45,98.8006,98.9505,98.8006,N,N,,,LucasT,20211103.1,106.081,90.6283,1.171,Vrishin,20211103.2,20211103,LucasT,,Erin,EricH,EricH,,11/3/2021,1,11/3/2021,5b,5a,5b,5a,5a,5a,5a,1,1,5a,5780,,,,,1.038,0.0762,-0.3556,0.0508,-0.127,-0.7366,-0.254,-0.0762
5781,190,5,7,68,10/19/2021,,,SG47,68-A,1.00,7/21/2021,Shanay,Fyodor,HCS,HCS-132,7,1225,5100,3875,SA,10/4/2021,SA,12,110,25,d40g,2.5,10/4/2021,ET,8,10/12/2021,AW/LR,5.3480,2.0800,2.0620,2.2540,1.8340,1.8140,1.9880,363.5,AW,3306,AW,9.09,20211012,2659,W,0.2624,99.66,0.0000,0.4137,2.5950,3.0,0.104,101.349,98.6507,99.5502,99.1004,N,N,,,LucasT,20211013.1,163.058,99.1525,1.645,Mason,20211012.1,20211013,LucasT,,Mina,EricH,EricH,,10/13/2021,1,10/12/2021,5a,5a,5a,5a,5a,5a,5a,1,1,5a,5781,,,,,0.996,-0.0508,-0.127,-0.3556,-0.2286,0.2794,-0.0254,-0.0508
5782,191,5,7,75,12/15/2021,15-B/29-B,,SG47,15-B,2.00,7/22/2021,Fyodor,LucasT,HCS,HCS-142,7,1225,5295,4070,SA,11/30/2021,ET,13,110,25,d40g,2,11/30/2021,ET,8,12/8/2021,AW/LR,5.3530,2.0720,2.0710,2.2500,1.8120,1.8080,1.9920,362.6,AW,3334,AW,9.19,20211208,2640,W,0.5997,98.95,0.1136,1.9318,3.5985,5.6,0.154,98.8006,100.6,99.2504,97.1514,N,N,,,LucasT,20211209,193.941,120.98,1.603,Mina,20211208.1,20211209.1,LucasT,,Caroline,LucasT,LucasT,,12/9/2021,1,12/8/2021,5a,5a,5a,5a,5a,5a,5a,1,1,5a,5782,,,,,1.046,0.0762,-0.3302,-0.127,-0.3302,-0.2794,-0.1778,0.0508
5783,192,5,7,58,8/11/2021,,47,SG47,68-A,1.50,7/22/2021,EricH,Fyodor,HCS,HCS-100,7,1215,5020,3805,SA,7/29/2021,JL,11,110,25,d40g,3,7/29/2021,SA,6,8/4/2021,AW/LR,5.3480,2.0890,2.0640,2.2590,1.8070,1.7920,1.9900,362.5,AW,3244,AW,8.95,20210804,2625,W,3.7856,98.39,0.2667,84.6095,15.1238,100.0,0.119,98.2009,96.5517,99.2504,99.5502,N,N,,,LucasT,20210805,148.55,86.5107,1.717,Erin,20210805,20210804,Adin,,Adin,Adin,Erin,47B5,8/5/2021,1,8/5/2021,5b,5a,5b,5a,5a,5a,5a,1,1,5a,5783,4,7,B,5,0.978,-0.0508,0.1016,-0.3048,-0.1016,-0.4064,-0.5842,0
5784,193,5,7,74,12/8/2021,29-B/68-A,,SG47,29-B,1.75,7/22/2021,Fyodor,LucasT,HCS,HCS-142,9,1180,5150,3970,ET,11/23/2021,ET,13,110,25,d40g,3,11/23/2021,ET,7,11/30/2021,AW/LR,5.3500,2.0860,2.0670,2.2570,1.8220,1.8050,1.9880,363.5,AW,3308,AW,9.10,20211130,2641,W,1.7616,98.99,0.2272,3.5593,9.8826,13.7,0.259,99.1004,96.1019,98.2009,102.549,N,N,,,Mason,20211130.2,228.063,101.222,2.253,EricH,20211201,20211130,Erin,,Mina,Mason,Erin,,11/30/2021,0,12/1/2021,5a,5a,5a,5a,5a,5a,5a,1,1,5a,5784,,,,,1.02,0,0.0254,-0.2286,-0.1524,-0.0254,-0.254,-0.0508
5785,194,5,7,69,10/27/2021,,,SG47,68-A,1.00,7/22/2021,Nur,Fyodor,HCS,HCS-135,8,1185,5170,3985,SA,10/18/2021,SA,12,110,25,d40g,2,10/18/2021,ET,3,10/21/2021,LR,5.3520,2.0760,2.0580,2.2600,1.8180,1.8100,1.9850,362.8,LR,3312,LR,9.13,20211021,2622,W,1.0120,98.28,0.3814,97.7879,1.7925,100.0,0.118,98.6507,98.5007,97.7511,98.2009,N,N,,,Nicholas,20211021.3,95.9596,53.5706,1.791,Nicholas,20211021.1,20211021,Nicholas,,Erin,Erin,Erin,,10/21/2021,0,10/21/2021,5a,5a,5a,5a,5a,5a,5a,1,1,5a,5785,,,,,1.024,0.0508,-0.2286,-0.4572,-0.0762,-0.127,-0.127,-0.127
5786,195,5,5,,,,,SG47,68-A,1.25,7/22/2021,Nur,Fyodor,HCS,HCS-145,8,1185,5125,3940,ET,1/30/2022,ET,16,110,25,d40g,1.5,1/31/2022,ET,9,2/9/2022,AW/LR,5.3530,2.0990,2.0670,2.2640,1.8360,1.8010,1.9960,366.1,AW,3312,AW,9.05,20220209,2658,W,0.2624,99.63,0.0376,0.3762,2.2950,2.7,0.111,100.3,99.1004,98.8006,100.3,N,N,,,Mina,20220222,#NUM!,,,,,20220224,Mina,,,Mina,Mina,,2/22/2022,13,#NUM!,not finished testing,5a,5a,5a,5a,5a,#N/A,1,FALSE,5a,5786,,,,,1.013,0.0762,0.3556,-0.2286,0.0254,0.3302,-0.3556,0.1524
5787,196,5,7,59,8/19/2021,,,SG47,68-A,1.20,7/22/2021,Shanay,Fyodor,HCS,HCS-101,8,1180,5230,4050,SA,8/3/2021,JL,11,110,25,d40g,2.5,8/3/2021,SA,6,8/9/2021,AW/LR,5.3510,2.0810,2.0640,2.2570,1.8340,1.8210,1.9900,364.6,AW,3432,AW,9.41,20210809,2650,W,0.6371,99.33,0.2264,1.5472,5.5094,7.3,0.165,98.9505,98.9505,99.8501,99.5502,N,N,,,Mason,20210809.2,149.558,102.071,1.465,Erin,20210809.1,20210809,Mason,,Mason,Erin,Erin,,8/9/2021,0,8/9/2021,5a,5a,5a,5a,5a,5a,5a,1,1,5a,5787,,,,,1.041,0.0254,-0.1016,-0.3048,-0.1524,0.2794,0.1524,0
5788,197,5,7,73,11/30/2021,,,SG47,68-A,1.00,7/22/2021,Shanay,Fyodor,HCS,HCS-140,6,1210,5280,4070,WW,11/15/2021,ET,12,100,25,d40g,2,11/15/2021,ET,3,11/18/2021,AW/LR,5.3520,2.0820,2.0670,2.2600,1.8240,1.8200,1.9860,364.3,AW,3328,AW,9.13,20211118,2656,W,1.4617,99.55,0.0377,0.9036,14.9096,15.9,0.113,99.5502,99.4003,99.7001,99.5502,N,N,,,Nicholas,20211118.2,92.9307,76.9779,1.207,Nicholas,20211118.1,20211118,Erin,,Erin,Erin,Erin,,11/18/2021,0,11/18/2021,5a,5a,5a,5a,5a,5a,5a,1,1,5a,5788,,,,,1.046,0.0508,-0.0762,-0.2286,-0.0762,0.0254,0.127,-0.1016
5789,198,5,7,73,11/30/2021,68-A/48-A,,SG47,68-A,1.75,7/22/2021,Fyodor,LucasT,HCS,HCS-140,7,1225,5175,3950,SA,11/15/2021,ET,12,100,25,d40g,2.5,11/15/2021,ET,3,11/18/2021,AW/LR,5.3510,2.0850,2.0760,2.2520,1.8080,1.8000,1.9880,362.7,AW,3302,AW,9.10,20211118,2655,W,0.4497,99.51,0.1130,0.4896,2.7872,3.4,0.127,99.8501,100,99.2504,98.9505,N,N,,,Nicholas,20211118.3,145.197,76.9779,1.886,Nicholas,20211118.1,20211118,Erin,,Erin,Erin,Erin,,11/18/2021,0,11/18/2021,5a,5a,5a,5a,5a,5a,5a,1,1,5a,5789,,,,,1.015,0.0254,0,0,-0.2794,-0.381,-0.381,-0.0508
5790,199,5,7,61,9/1/2021,,,SG47,48-A,1.00,7/22/2021,Shanay,Fyodor,HCS,HCS-104,6,1215,5110,3895,JL,8/20/2021,LR,12,110,25,d40g,2,8/20/2021,LR,7,8/27/2021,AW/LR,5.3500,2.0680,2.0740,2.2580,1.8030,1.8090,1.9900,362.6,AW,3330,AW,9.18,20210827,2641,W,0.7121,98.99,0.1893,0.9087,6.0205,7.1,0.150,100,97.901,99.5502,98.5007,N,N,,,LucasT,20210830.3,147.897,91.364,1.619,Mason,20210831.1,20210827,Erin,,Caroline,Caroline,Caroline,,8/30/2021,3,8/31/2021,5a,5a,5a,5a,5a,5a,5a,1,1,5a,5790,,,,,1.001,0,-0.4318,-0.0508,-0.127,-0.508,-0.1524,0
5791,200,5,7,63,9/15/2021,,,SG47,48-A,2.00,7/22/2021,Fyodor,Caroline,HCS,HCS-126,7,1230,5045,3815,SA,9/2/2021,SA,11,110,25,d40g,2,9/2/2021,ET,7,9/9/2021,AW/LR,5.3530,2.0760,2.0670,2.2550,1.8190,1.8010,1.9900,362.9,AW,3296,AW,9.08,20210909,2653,W,0.8246,99.44,0.1131,0.8669,2.3370,3.3,0.123,99.4003,98.051,100.45,99.8501,N,N,,,Nicholas,20210909.4,144.222,83.9373,1.718,EricH,20210910,20210910,EricH,,Erin,Erin,Erin,,9/9/2021,0,9/10/2021,5a,5a,5a,5a,5a,5a,5a,1,1,5a,5791,,,,,0.98,0.0762,-0.2286,-0.2286,-0.2032,-0.1016,-0.3556,0
5792,201,5,7,66,10/6/2021,,,SG47,48-A,0.50,9/14/2021,LucasT/Will,Fyodor/Nicholas,HCS,HCS-130,7,1230,5225,3995,WW,9/23/2021,ET,12,110,25,d40g,2.5,9/23/2021,SA,6,9/29/2021,AW/LR,5.3490,2.0960,2.0530,2.2490,1.8390,1.8000,1.9900,363.2,AW,3332,AW,9.17,20210929,2657,W,0.2624,99.59,0.0000,0.3387,2.4087,2.7,0.117,99.8501,99.7001,98.9505,99.8501,N,N,,,Mina,20210929.2,111.183,87.8297,1.266,Vrishin,20210929.2,20210929,Erin,,Mina,Erin,Erin,,9/29/2021,0,9/29/2021,5b,5a,5b,5a,5a,5a,5a,1,1,5a,5792,,,,,1.027,-0.0254,0.2794,-0.5842,-0.3556,0.4064,-0.381,0
5793,202,5,7,61,9/1/2021,,,SG47,48-A,1.00,7/26/2021,EricH,Fyodor,HCS,HCS-103,8,1180,5080,3900,JL,8/17/2021,JL,12,110,25,d40g,2,8/18/2021,SA,6,8/24/2021,AW/LR,5.3520,2.0940,2.0620,2.2560,1.8240,1.7980,1.9940,364.0,AW,3298,AW,9.06,20210824,2650,W,0.7871,99.33,0.1132,1.3962,3.9623,5.5,0.143,99.8501,100.6,98.8006,98.051,N,N,,,LucasT,20210826.1,149.236,90.609,1.647,Mina,20210825.1,20210826,Erin,,Erin,Erin,EricH,,8/26/2021,2,8/25/2021,5a,5a,5a,5a,5a,5a,5a,1,1,5a,5793,,,,,1.002,0.0508,0.2286,-0.3556,-0.1778,0.0254,-0.4318,0.1016
5794,203,5,7,59,8/19/2021,,,SG47,48-A,0.80,7/26/2021,LucasT,Fyodor,HCS,HCS-102,9,1180,5020,3840,CC,8/6/2021,JL,11,110,25,d40g,1.5,8/6/2021,LR,6,8/12/2021,AW/LR,5.3480,2.0900,2.0650,2.2590,1.8250,1.8130,1.9920,364.5,AW,3352,AW,9.20,20210812,2654,W,0.7122,99.48,0.0754,0.3768,3.2781,3.7,0.132,99.5502,98.9505,99.5502,99.8501,N,N,,,Mina,20210812,154.806,75.623,2.047,Mina,20210813,20210813,Mason,,Erin,Mason,Erin,,8/12/2021,0,8/13/2021,5a,5a,5a,5a,5a,5a,5a,1,1,5a,5794,,,,,0.987,-0.0508,0.127,-0.2794,-0.1016,0.0508,-0.0508,0.0508
5795,204,5,7,62,9/8/2021,,,SG47,48-A,1.00,7/27/2021,Nur,Fyodor,HCS,HCS-125,9,1180,4895,3715,SA,8/25/2021,SA,12,110,25,d40g,1.5,8/25/2021,ET,6,8/31/2021,AW/LR,5.3500,2.0890,2.0720,2.2480,1.8130,1.8030,1.9780,361.8,AW,3282,AW,9.07,20210831,2623,W,0.8995,98.31,0.1525,0.7625,4.2699,5.2,0.134,97.4513,97.0015,99.7001,99.1004,N,N,,,Mina,20210901.2,81.3968,77.5624,1.049,Vrishin,20210901.3,20210902.1,LucasT,,Erin,Erin,Erin,,9/1/2021,1,9/1/2021,5a,5a,5a,5a,5a,5a,5a,1,1,5a,5795,,,,,0.955,0,0.1016,-0.1016,-0.381,-0.254,-0.3048,-0.3048
5796,205,5,7,58,8/11/2021,,47,SG47,48-A,0.90,7/27/2021,Nur,Fyodor,HCS,HCS-101,9,1185,4985,3800,CC,7/30/2021,JL,11,110,25,d40g,2.5,7/30/2021,SA,6,8/5/2021,AW/LR,5.3280,2.0940,2.0740,2.2610,1.8180,1.8060,1.9850,362.8,AW,3268,AW,9.01,20210805,2659,W,1.6867,99.66,0.0752,1.8428,7.2960,9.2,0.176,99.7001,99.5502,99.2504,100.15,N,N,,,Mason,20210809.1,157.111,102.071,1.539,Erin,20210809.1,20210806,Adin,,Adin,Erin,Mason,47A5,8/9/2021,4,8/9/2021,5a,5a,5a,5a,5a,5a,5a,1,1,5a,5796,4,7,A,5,0.977,-0.5588,0.2286,-0.0508,-0.0508,-0.127,-0.2286,-0.127
5797,206,5,7,59,8/19/2021,,,SG47,48-A,1.30,7/27/2021,Nur,Fyodor,HCS,HCS-102,7,1215,5105,3890,SA,8/5/2021,JL,11,110,25,d40g,2.5,8/5/2021,LR,6,8/11/2021,AW/LR,5.3500,2.0730,2.0660,2.2550,1.8090,1.8040,1.9900,362.2,AW,3388,AW,9.35,20210811,2661,W,1.1619,99.74,0.1503,1.6159,47.7640,49.5,0.118,100.3,99.4003,99.8501,99.4003,N,N,,,Erin,20210811.1,153.454,91.8043,1.672,Mina,20210811.1,20210812,Mason,,Erin,Mason,Erin,,8/11/2021,0,8/11/2021,5a,5a,5a,5a,5a,5a,5a,1,1,5a,5797,,,,,1,0,-0.3048,-0.254,-0.2032,-0.3556,-0.2794,0
5798,207,5,7,64,9/22/2021,,,SG47,48-A,1.75,7/28/2021,Fyodor,Caroline,HCS,HCS-127,9,1180,5045,3865,SA,9/9/2021,ET,12,110,25,d40g,1.5,9/9/2021,ET,6,9/15/2021,AW/LR,5.3470,2.0870,2.0740,2.2530,1.8210,1.8130,1.9870,363.6,AW,3304,AW,9.09,20210915,2647,W,1.4243,99.21,0.0378,0.7556,3.5512,4.3,0.129,99.8501,98.5007,99.5502,98.9505,N,N,,,Erin,20210915.4,142.509,81.6127,1.746,Erin,20210916,20210915,Erin,,Erin,Mina,Mina,,9/15/2021,0,9/16/2021,5a,5a,5a,5a,5a,5a,5a,1,1,5a,5798,,,,,0.993,-0.0762,0.0508,-0.0508,-0.254,-0.0508,-0.0508,-0.0762
5799,208,5,7,62,9/8/2021,,,SG47,48-A,1.50,7/28/2021,Fyodor,Caroline,HCS,HCS-104,6,1210,4950,3740,JL,8/26/2021,ET,11,110,25,d40g,1.5,8/26/2021,SA,5,8/31/2021,AW/LR,5.3480,2.0890,2.0740,2.2570,1.8220,1.8050,1.9900,364.1,AW,3114,AW,8.55,20210831,2627,W,1.4993,98.46,0.3045,2.2459,6.9281,9.5,0.182,97.4513,98.5007,99.2504,98.6507,N,N,,,Mina,20210901.2,119.528,77.5624,1.541,Vrishin,20210901.3,20210902.1,LucasT,,Erin,Erin,Erin,,9/1/2021,1,9/1/2021,5c,5c,5a,5a,5a,5a,5a,1,1,5a,5799,,,,,0.961,-0.0508,0.1016,-0.0508,-0.1524,-0.0254,-0.254,0
5800,209,5,7,64,9/22/2021,,,SG47,48-A,1.00,7/28/2021,Shanay,Fyodor,HCS,HCS-127,9,1185,5115,3930,SA,9/7/2021,SA,11,110,25,d40g,2,9/7/2021,ET,7,9/14/2021,AW/LR,5.3520,2.0870,2.0570,2.2490,1.8300,1.8170,1.9890,363.5,AW,3318,AW,9.13,20210914,2649,W,1.6867,99.29,0.1133,0.9815,3.3220,4.4,0.108,99.8501,98.9505,99.1004,99.2504,N,N,,,LucasT,20210915.1,142.086,95.562,1.487,EricH,20210915.2,20210915,LucasT,,Erin,Erin,Erin,,9/15/2021,1,9/15/2021,5a,5a,5a,5a,5a,5a,5a,1,1,5a,5800,,,,,1.01,0.0508,0.0508,-0.4826,-0.3556,0.1778,0.0508,-0.0254
5801,210,5,7,62,9/8/2021,,,SG47,48-A,1.00,7/28/2021,Shanay,Fyodor,HCS,HCS-126,6,1205,5160,3955,SA,8/31/2021,SA,11,110,25,d40g,2.5,8/31/2021,ET,7,9/7/2021,AW/LR,5.3490,2.0920,2.0750,2.2570,1.8230,1.8030,1.9880,364.1,AW,3418,AW,9.39,20210907,2628,W,2.3238,98.50,0.0000,1.9406,7.2679,9.2,0.168,100.15,99.1004,95.6522,99.1004,N,N,,,Nicholas,20210907.4,146.907,87.3105,1.683,Mason,20210907.2,20210907,Mason,,Erin,Mason,Mason,,9/7/2021,0,9/7/2021,5b,5a,5a,5a,5b,5a,5a,1,1,5b,5801,,,,,1.016,-0.0254,0.1778,-0.0254,-0.1524,0,-0.3048,-0.0508
5802,211,5,7,67,10/12/2021,Adams table Sep 23,,SG47,48-A,1.00,7/28/2021,EricH,Fyodor,HCS,HCS-104,8,1180,4760,3580,SA,8/24/2021,SA,12,110,25,d40g,1.5,8/24/2021,ET,45,10/8/2021,AW/LR,5.3250,2.1000,2.0550,2.2540,1.8420,1.8100,1.9890,362.8,AW,3184,AW,8.78,20211008,2618,W,1.0869,98.13,0.5348,2.1772,3.0176,5.7,0.165,99.7001,98.2009,96.8516,97.7511,N,N,,,Mina,20211008.2,80.9847,69.8611,1.159,Vrishin,20211008.3,20211008,Erin,,Erin,Mina,Mina,,10/8/2021,0,10/8/2021,5b,5b,5b,5a,5a,5a,5a,1,1,5a,5802,,,,,0.92,-0.635,0.381,-0.5334,-0.2286,0.4826,-0.127,-0.0254
5803,212,5,7,61,9/1/2021,,,SG47,48-A,1.00,7/28/2021,LucasT,Fyodor,HCS,HCS-104,7,1220,5075,3855,SA,8/23/2021,ET,12,110,25,d40g,2,8/23/2021,ET,4,8/27/2021,AW/LR,5.3590,2.0780,2.0520,2.2550,1.8150,1.7820,1.9850,361.3,AW,3194,AW,8.84,20210827,2646,W,0.9370,99.18,0.0000,0.4913,4.8375,5.3,0.127,100,100,98.8006,97.901,N,N,,,LucasT,20210830.1,146.12,91.364,1.599,Mason,20210831.1,20210827,Erin,,Caroline,Caroline,Caroline,,8/30/2021,3,8/31/2021,5b,5a,5b,5a,5a,5a,5a,1,1,5a,5803,,,,,0.991,0.2286,-0.1778,-0.6096,-0.2032,-0.2032,-0.8382,-0.127
5804,213,5,7,64,9/22/2021,,,SG47,48-A,1.75,7/29/2021,Fyodor,Caroline,HCS,HCS-126,6,1205,5275,4070,SA,9/3/2021,ET,11,110,25,d40g,2,9/3/2021,SA,6,9/9/2021,AW/LR,5.3540,2.0830,2.0770,2.2600,1.8210,1.8230,1.9900,365.3,AW,3364,AW,9.21,20210909,2636,W,1.0870,98.80,0.4173,1.4416,5.8043,7.7,0.167,97.901,98.6507,99.7001,98.9505,N,N,,,Nicholas,20210909.3,115.3,79.9445,1.442,Erin,20210910.1,20210910,EricH,,Erin,Erin,Erin,,9/9/2021,0,9/10/2021,5a,5a,5a,5a,5a,5a,5a,1,1,5a,5804,,,,,1.046,0.1016,-0.0508,0.0254,-0.0762,-0.0508,0.2032,0
5805,214,5,7,59,8/19/2021,,,SG47,48-A,0.90,7/29/2021,Nur,Fyodor,HCS,HCS-101,6,1205,5125,3920,SA,8/4/2021,JL,11,110,25,d40g,1.5,8/4/2021,SA,6,8/10/2021,AW/LR,5.3510,2.0790,2.0700,2.2510,1.8250,1.8140,1.9900,363.6,AW,3372,AW,9.28,20210810,2641,W,1.3118,98.99,0.2272,2.3097,5.7554,8.3,0.171,98.6507,99.2504,99.5502,98.5007,N,N,,,Mason,20210810.1,159.137,100.717,1.580,Mason,20210811,20210810,Mina,,Mason,Mina,Erin,,8/10/2021,0,8/11/2021,5a,5a,5a,5a,5a,5a,5a,1,1,5a,5805,,,,,1.007,0.0254,-0.1524,-0.1524,-0.3048,0.0508,-0.0254,0
5806,215,5,7,62,9/8/2021,,,SG47,48-A,1.00,7/29/2021,Shanay,Fyodor,HCS,HCS-125,9,1175,5070,3895,SA,8/30/2021,ET,11,110,25,d40g,2,8/30/2021,ET,3,9/2/2021,AW/LR,5.3490,2.0820,2.0790,2.2500,1.8150,1.8070,1.9880,363.0,AW,3294,AW,9.07,20210902,2635,W,1.7991,98.76,0.3795,1.9355,5.2751,7.6,0.160,98.051,97.6012,99.5502,99.8501,N,N,,,Erin,20210902.1,145.539,85.4862,1.702,EricH,20210903,20210902,Erin,,Erin,LucasT,EricH,,9/2/2021,0,9/3/2021,5a,5a,5a,5a,5a,5a,5a,1,1,5a,5806,,,,,1.001,-0.0254,-0.0762,0.0762,-0.3302,-0.2032,-0.2032,-0.0508
5807,216,5,7,61,9/1/2021,,,SG47,48-A,1.00,7/29/2021,LucasT,Fyodor,HCS,HCS-102,8,1185,4915,3730,JL,8/11/2021,JL,12,110,25,d40g,1,8/11/2021,LR,6,8/17/2021,AW/LR,5.3500,2.0930,2.0670,2.2550,1.8400,1.8120,1.9930,365.2,AW,3232,AW,8.85,20210817,2656,W,1.0869,99.55,0.0000,0.4142,2.3720,2.8,0.117,105.997,94.003,104.048,94.1529,N,N,,,Nicholas,20210818.2,161.279,73.0129,2.209,Nicholas,20210818,20210818,Nicholas,,Mason,Mason,Mason,,8/18/2021,1,8/18/2021,5b,5a,5a,5a,5b,5a,5a,1,1,5b,5807,,,,,0.959,0,0.2032,-0.2286,-0.2032,0.4318,-0.0762,0.0762
5808,217,5,7,60,8/25/2021,,,SG47,48-A,1.20,7/29/2021,Nur,Caroline,HCS,HCS-103,9,1185,4945,3760,JL,8/12/2021,JL,12,110,25,d40g,3.5,8/13/2021,LR,6,8/19/2021,AW/LR,5.3510,2.1000,2.0800,2.2600,1.8210,1.7900,1.9900,364.7,AW,3280,AW,8.99,20210819,2619,W,0.1499,98.16,0.0764,1.7182,9.1638,11.0,0.212,96.8516,98.3508,97.1514,100.3,N,N,,,Mason,20210819.1,184.675,108.491,1.702,Mason,20210824,20210819,Mason,,Caroline,Mina,Mina,,8/19/2021,0,8/24/2021,5b,5a,5b,5a,5a,5a,5a,1,1,5a,5808,,,,,0.966,0.0254,0.381,0.1016,-0.0762,-0.0508,-0.635,0
5809,162,4,7,76,1/5/2022,,,SG47,46-C,0.90,7/29/2021,Shanay,Fyodor,HCS,HCS-144,7,1225,5215,3990,SA,12/10/2021,ET,15,110,25,d40g,2,12/11/2021,ET,4,12/15/2021,AW/LR,5.4470,2.0930,2.0910,2.2740,1.8220,1.8040,1.9940,373.7,AW,3374,AW,9.03,20211215,2653,W,0.1874,99.44,0.0377,0.3769,3.9201,4.3,0.132,100.15,99.2504,98.5007,99.8501,N,N,,,LucasT,20211216.1,169.868,109.793,1.547,Erin,20211215.1,20211215,Erin,,Erin,LucasT,Erin,,12/16/2021,1,12/15/2021,5a,5a,5a,5a,5a,5a,5a,1,1,5a,5809,,,,,0.998,0.0254,0.2032,0.2286,0,0.1016,-0.2794,0.1016
5810,163,4,7,75,12/15/2021,,,SG47,46-C,1.00,7/29/2021,Shanay,Caroline,HCS,HCS-143,8,1195,5230,4035,SA,12/3/2021,SA,14,110,25,d40g,3,12/3/2021,ET,5,12/8/2021,AW/LR,5.4460,2.0820,2.0700,2.2680,1.8260,1.8110,1.9890,371.6,AW,3394,AW,9.13,20211208,2659,W,1.3119,99.66,0.0376,1.0154,2.9710,4.0,0.136,100.6,98.9505,98.9505,100.15,N,N,,,LucasT,20211209,213.891,120.98,1.768,Mina,20211208.1,20211209.1,LucasT,,Caroline,LucasT,LucasT,,12/9/2021,1,12/8/2021,5a,5a,5a,5a,5a,5a,5a,1,1,5a,5810,,,,,1.01,0,-0.0762,-0.3048,-0.1524,0.2032,-0.1016,-0.0254
5811,164,4,7,74,12/8/2021,,,SG47,46-C,1.00,7/30/2021,Nur,Caroline,HCS,HCS-141,8,1190,5325,4135,WW,11/17/2021,SA,13,110,25,d40g,2,11/17/2021,ET,16,12/3/2021,AW/LR,5.4480,2.0790,2.0730,2.2610,1.8340,1.8030,1.9880,371.0,AW,3402,AW,9.17,20211203,2597,W,0.6372,97.34,0.0385,0.8471,1.6943,2.6,0.121,97.3013,99.5502,94.6027,97.901,N,N,,,Mina,20211203.1,121.114,89.9464,1.347,EricH,20211203,20211203,Mina,,Mina,Mina,Mina,,12/3/2021,0,12/3/2021,5b,5a,5a,5b,5b,5a,5a,1,1,5b,5811,,,,,1.035,0.0508,-0.1524,-0.2286,-0.3302,0.4064,-0.3048,-0.0508
5812,165,4,7,68,10/19/2021,,,SG47,46-C,1.25,7/30/2021,Shanay,Fyodor,HCS,HCS-132,8,1190,5110,3920,SA,10/4/2021,SA,12,110,25,d40g,2,10/4/2021,ET,8,10/12/2021,AW/LR,5.4460,2.1000,2.0750,2.2570,1.8370,1.8080,1.9870,371.9,AW,3374,AW,9.07,20211012,2648,W,0.8621,99.25,0.2266,0.8686,6.0423,7.1,0.116,100.6,97.0015,99.4003,100,N,N,,,Erin,20211012.2,169.03,90.4007,1.870,EricH,20211013,20211012,Mason,,Mina,Mason,EricH,,10/12/2021,0,10/13/2021,5a,5a,5a,5a,5a,5a,5a,1,1,5a,5812,,,,,0.981,0,0.381,-0.1778,-0.4318,0.4826,-0.1778,-0.0762
5813,166,4,8,,,DIED IN MACHINING,,SG47,46-C,1.20,7/30/2021,Nur,Caroline,HCS,HCS-139,7,1220,5380,4160,SA,11/10/2021,ET,12,110,25,d40g,2,11/10/2021,ET,5,11/15/2021,AW,,,,,,,,0.0,,,,#DIV/0!,,,,,,,,,,,,,,,,,,,,,,,,,,,,,,,,,#NUM!,#NUM!,#NUM!,8,#DIV/0!,8,#N/A,#N/A,#N/A,#N/A,FALSE,FALSE,#N/A,5813,,,,,1.041,-138.3284,-52.959,-52.8828,-57.7596,-46.1772,-46.101,-50.546
5814,167,4,7,71,11/9/2021,,,SG47,46-C,1.25,8/3/2021,Nur,Fyodor,HCS,HCS-138,9,1195,5305,4110,WW,11/2/2021,SA,12,110,25,d40g,2.5,11/2/2021,ET,3,11/5/2021,AW/LR,5.4500,2.1000,2.0830,2.2630,1.8200,1.8150,1.9900,372.9,AW,3420,AW,9.17,20211105,2654,W,1.0120,99.48,0.1130,0.3391,1.7332,2.2,0.106,100.15,98.8006,98.9505,100,N,N,,,Mina,20211105.1,172.308,113.085,1.524,Mina,20211105.1,20211105,Mina,,Mina,LucasT,LucasT,,11/5/2021,0,11/5/2021,5a,5a,5a,5a,5a,5a,5a,1,1,5a,5814,,,,,1.029,0.1016,0.381,0.0254,-0.2794,0.0508,0,0
5815,168,4,7,59,8/19/2021,,,SG47,46-C,1.20,8/3/2021,Nur,Fyodor,HCS,HCS-102,9,1195,5180,3985,CC,8/6/2021,JL,11,110,25,d40g,2.5,8/6/2021,LR,6,8/12/2021,AW/LR,5.4450,2.0870,2.0760,2.2680,1.8240,1.8200,1.9900,372.4,AW,3490,AW,9.37,20210812,2655,W,0.9370,99.51,0.0753,0.7910,3.4652,4.3,0.131,100.45,100.45,99.5502,97.6012,N,N,,,Mina,20210812,156.872,75.623,2.074,Mina,20210813,20210813,Mason,,Erin,Mason,Erin,,8/12/2021,0,8/13/2021,5a,5a,5a,5a,5a,5a,5a,1,1,5a,5815,,,,,0.997,-0.0254,0.0508,-0.1524,-0.1524,0.1524,0.127,0
5816,169,4,7,71,11/9/2021,,,SG47,46-C,1.75,8/4/2021,Fyodor,Mina,HCS,HCS-137,8,1190,5270,4080,SA,11/1/2021,ET,12,110,25,d40g,2.5,11/1/2021,ET,4,11/5/2021,AW/LR,5.4520,2.0910,2.0790,2.2680,1.8310,1.8030,1.9880,372.7,AW,3418,AW,9.17,20211105,2655,W,1.5367,99.51,0.1130,0.3013,2.4859,2.9,0.112,99.8501,99.5502,98.8006,99.8501,N,N,,,Mina,20211105.1,156.086,113.085,1.380,Mina,20211105.1,20211105,Mina,,Mina,LucasT,LucasT,,11/5/2021,0,11/5/2021,5a,5a,5a,5a,5a,5a,5a,1,1,5a,5816,,,,,1.021,0.1524,0.1524,-0.0762,-0.1524,0.3302,-0.3048,-0.0508
5817,170,4,7,69,10/27/2021,,,SG47,46-C,0.50,10/1/2021,Fyodor/Will,Mina/Fyodor,HCS,HCS-133,8,1190,5280,4090,SA,10/12/2021,ET,12,110,25,d40g,2,10/12/2021,SA,10,10/22/2021,LR,5.4360,2.0840,2.0700,2.2540,1.8360,1.8150,1.9870,370.1,LR,3356,LR,9.07,20211022,2656,W,0.6372,99.55,0.0377,0.3765,3.1250,3.5,0.119,100.3,99.4003,99.4003,99.1004,N,N,,,Mina,20211022.1,165.352,100.449,1.646,Mina,20211022,20211022,Mina,,Mina,Mina,Mina,,10/22/2021,0,10/22/2021,5a,5a,5a,5a,5a,5a,5a,1,1,5a,5817,,,,,1.024,-0.254,-0.0254,-0.3048,-0.508,0.4572,0,-0.0762
5818,171,4,7,60,8/25/2021,,,SG47,46-C,1.00,8/4/2021,Shanay,Fyodor,HCS,HCS-103,6,1220,5475,4255,JL,8/12/2021,JL,12,110,25,d40g,16,8/12/2021,LR,6,8/18/2021,AW/LR,5.4460,2.0790,2.0810,2.2720,1.8300,1.8190,1.9920,373.1,AW,3466,AW,9.29,20210818,2635,W,0.4123,98.76,0.0000,0.5693,1.9734,2.5,0.138,102.099,98.9505,98.9505,95.0525,N,N,,,Nicholas,20210818.5,153.34,73.0129,2.100,Nicholas,20210818,20210818,Nicholas,,Caroline,Mason,Mason,,8/18/2021,0,8/18/2021,5b,5a,5a,5a,5b,5a,5a,1,1,5b,5818,,,,,1.065,0,-0.1524,-0.0254,-0.0508,0.3048,0.1016,0.0508
5819,172,4,7,73,11/30/2021,,,SG47,46-C,1.25,8/4/2021,Shanay,Fyodor,HCS,HCS-141,9,1195,5305,4110,WW,11/17/2021,SA,13,110,25,d40g,2.5,11/17/2021,ET,6,11/23/2021,AW/LR,5.4450,2.1000,2.0650,2.2690,1.8370,1.8050,1.9950,373.0,AW,3420,AW,9.17,20211123,2647,W,0.3748,99.21,0.0378,0.8689,4.4579,5.4,0.153,100.3,99.2504,98.5007,98.8006,N,N,,,Mason,20211123.3,173.012,104.915,1.649,Mason,20211123.2,20211123,Nicholas,,Mason,Mason,Mason,,11/23/2021,0,11/23/2021,5a,5a,5a,5a,5a,5a,5a,1,1,5a,5819,,,,,1.029,-0.0254,0.381,-0.4318,-0.127,0.4826,-0.254,0.127
5820,173,4,7,61,9/1/2021,15-B/46-C,,SG47,15-B,2.00,8/4/2021,Fyodor,Mina,HCS,HCS-103,8,1185,5015,3830,JL,8/17/2021,JL,12,110,25,d40g,2,8/18/2021,SA,6,8/24/2021,AW/LR,5.4460,2.0830,2.0780,2.2610,1.8360,1.8140,1.9890,371.9,AW,3316,AW,8.92,20210824,2623,W,1.4617,98.31,0.1144,1.2962,4.8418,6.3,0.148,98.9505,98.2009,97.7511,98.3508,N,N,,,LucasT,20210826.1,159.678,90.609,1.762,Mina,20210825.1,20210826,Erin,,Erin,Erin,EricH,,8/26/2021,2,8/25/2021,5a,5a,5a,5a,5a,5a,5a,1,1,5a,5820,,,,,0.958,0,-0.0508,-0.1016,-0.3302,0.4572,-0.0254,-0.0254
5821,174,4,7,76,1/5/2022,,,SG47,46-C,2.00,8/5/2021,Fyodor,Mina,HCS,HCS-144,8,1190,5170,3980,SA,12/13/2021,ET,15,110,25,d40g,2,12/13/2021,ET,3,12/16/2021,AW/LR,5.4400,2.1000,2.0740,2.2720,1.8330,1.8100,1.9880,372.8,AW,3360,AW,9.01,20211216,2645,W,0.4497,99.14,0.1512,99.7732,0.0378,100.0,0.122,99.2504,98.6507,98.9505,99.7001,N,N,,,Caroline,20211216.6,187.581,116.513,1.610,Caroline,20211216.4,20211217,Mason,,Erin,Erin,Mason,,12/16/2021,0,12/16/2021,5a,5a,5a,5a,5a,5a,5a,1,1,5a,5821,,,,,0.996,-0.1524,0.381,-0.2032,-0.0508,0.381,-0.127,-0.0508
5822,175,4,7,75,12/15/2021,,,SG47,46-A,1.50,8/5/2021,Nur,Fyodor,HCS,HCS-142,7,1225,5380,4155,SA,11/30/2021,ET,13,110,25,d40g,2,11/30/2021,ET,9,12/9/2021,AW/LR,5.4390,2.0780,2.0750,2.2610,1.8070,1.8060,1.9870,369.3,AW,3358,AW,9.09,20211209,2620,W,1.9865,98.20,0.1908,1.2977,3.9695,5.5,0.150,96.8516,98.9505,97.3013,99.7001,N,N,,,LucasT,20211214.1,149.512,133.511,1.120,Erin,20211214,20211210,Mina,,Erin,LucasT,LucasT,,12/14/2021,5,12/14/2021,5a,5a,5a,5a,5a,5a,5a,1,1,5a,5822,,,,,1.04,-0.1778,-0.1778,-0.1778,-0.3302,-0.2794,-0.2286,-0.0762
5823,176,4,7,65,9/29/2021,,,SG47,46-A,0.50,8/5/2021,Nur/Will,Fyodor,HCS,HCS-129,6,1225,5240,4015,WW,9/21/2021,SA,12,110,25,d40g,1.5,9/21/2021,SA,3,9/24/2021,AW/LR,5.4530,2.0960,2.0780,2.2540,1.8260,1.8120,1.9890,371.9,AW,3406,AW,9.16,20210924,2655,W,0.8245,99.51,0.0000,0.4896,3.2015,3.7,0.123,98.9505,99.5502,99.5502,100,N,N,,,Mina,20210924.4,81.3448,72.7286,1.118,Vrishin,20210924.3,20210924,Erin,,Erin,Mina,Erin,,9/24/2021,0,9/24/2021,5a,5a,5a,5a,5a,5a,5a,1,1,5a,5823,,,,,1.005,0.1778,0.2794,-0.1016,-0.508,0.2032,-0.0762,-0.0254
5824,177,4,7,76,1/5/2022,,,SG47,46-C,1.75,8/5/2021,Fyodor,Mina,HCS,HCS-143,6,1225,5355,4130,SA,12/8/2021,SA,14,110,25,d40g,2,12/10/2021,ET,4,12/14/2021,AW/LR,5.4470,2.0890,2.0840,2.2540,1.8130,1.8240,1.9940,371.8,AW,3402,AW,9.15,20211214,2656,W,0.7121,99.55,0.0753,0.7530,3.6898,4.5,0.144,99.4003,99.5502,99.5502,99.7001,N,N,,,LucasT,20211215,218.574,124.882,1.750,Mason,20211215,20211215,LucasT,,Erin,LucasT,LucasT,,12/15/2021,1,12/15/2021,5a,5a,5a,5a,5a,5a,5a,1,1,5a,5824,,,,,1.034,0.0254,0.1016,0.0508,-0.508,-0.127,0.2286,0.1016
5825,178,4,7,74,12/8/2021,,,SG47,46-C,1.00,8/5/2021,Shanay,Fyodor,HCS,HCS-142,9,1190,5210,4020,ET,11/23/2021,ET,13,110,25,d40g,2,11/23/2021,ET,10,12/3/2021,AW/LR,5.4420,2.0830,2.0690,2.2610,1.8340,1.8010,1.9970,371.2,AW,3378,AW,9.10,20211203,2640,W,1.6866,98.95,0.0758,0.9091,3.4091,4.4,0.123,98.051,98.5007,99.7001,99.5502,N,N,,,Mina,20211203.1,130.782,89.9464,1.454,EricH,20211203,20211203,Mina,,Mina,Mina,Mina,,12/3/2021,0,12/3/2021,5a,5a,5a,5a,5a,5a,5a,1,1,5a,5825,,,,,1.006,-0.1016,-0.0508,-0.3302,-0.3302,0.4064,-0.3556,0.1778
5826,179,4,8,73,11/30/2021,bad 2022 group 3 PATCH JOB,,SG47,46-C,2.00,8/5/2021,Shanay,Mina,HCS,HCS-138,9,1200,5265,4065,SA,11/5/2021,ET,12,110,25,d40g,2,11/5/2021,ET,17,11/22/2021,AW/LR,5.4050,2.0850,2.0820,2.2650,1.8320,1.8160,1.9920,370.0,AW,3358,AW,9.08,20211122,2630,W,0.7871,98.58,0.1141,0.9886,3.3840,4.5,0.139,98.9505,97.1514,98.9505,99.2504,N,N,,,Erin,20211123.2,158.31,131.895,1.200,Erin,20211123,20211123,Erin,,Mason,Erin,Erin,,11/23/2021,1,11/23/2021,8,5a,5b,5a,5a,5a,5a,1,1,5a,5826,,,,,1.017,-1.0414,0,0,-0.2286,0.3556,0.0254,0.0508
5827,180,4,7,67,10/12/2021,,,SG47,46-C,2.00,8/5/2021,Fyodor,Mina,HCS,HCS-131,9,1195,5335,4140,WW,9/29/2021,ET,12,110,25,d40g,2.5,9/29/2021,ET,7,10/6/2021,AW/LR,5.4500,2.1000,2.0770,2.2850,1.8300,1.8210,1.9970,376.0,AW,3414,AW,9.08,20211006,2636,W,0.4498,98.80,0.0759,0.7208,1.8589,2.7,0.115,97.0015,98.9505,99.7001,99.5502,N,N,,,LucasT,20211007.1,130.18,80.7633,1.612,Mina,20211006.1,20211007,LucasT,,Erin,Erin,Erin,,10/7/2021,1,10/6/2021,5a,5a,5a,5a,5a,5a,5a,1,1,5a,5827,,,,,1.036,0.1016,0.381,-0.127,0.2794,0.3048,0.1524,0.1778
5828,181,4,7,71,11/9/2021,,,SG47,46-C,2.00,8/6/2021,Shanay,Mina,HCS,HCS-134,9,1190,5185,3995,WW,10/13/2021,SA,12,110,25,d40g,2,10/13/2021,ET,16,10/29/2021,AW/LR,5.4220,2.0910,2.0650,2.2650,1.8310,1.8150,1.9890,370.2,AW,3374,AW,9.11,20211029,2622,W,0.3749,98.28,0.0763,0.8009,2.9367,3.8,0.134,98.8006,96.5517,99.5502,98.2009,N,N,,,Mason,20211102,138.547,89.7144,1.544,Mason,20211102.1,20211102,Erin,,Mina,Erin,Mason,,11/2/2021,4,11/2/2021,5a,5a,5a,5a,5a,5a,5a,1,1,5a,5828,,,,,1,-0.6096,0.1524,-0.4318,-0.2286,0.3302,0,-0.0254
5829,182,4,8,73,11/30/2021,bad 2022 group 3,,SG47,67-A,1.00,8/10/2021,Mina,Fyodor,HCS,HCS-141,7,1185,5340,4155,SA,11/19/2021,ET,13,110,25,d40g,2,11/19/2021,ET,5,11/24/2021,AW/LR,5.4490,2.0830,2.0640,2.2610,1.8240,1.8140,1.9930,371.2,AW,3378,AW,9.10,20211124,2603,W,1.6866,97.56,1.1525,98.5401,0.0000,99.7,0.142,97.3013,98.3508,97.4513,97.1514,N,N,,,Erin,20211124,163.353,111.012,1.471,Mason,20211124.1,20211124,Nicholas,,Erin,Nicholas,Erin,,11/24/2021,0,11/24/2021,8,5a,5a,5b,5a,5a,5a,1,1,5b,5829,,,,,1.04,0.0762,-0.0508,-0.4572,-0.3302,0.1524,-0.0254,0.0762
5830,183,4,7,62,9/8/2021,,,SG47,67-A,2.25,8/10/2021,Fyodor,Mina,HCS,HCS-125,9,1195,5210,4015,JL,8/25/2021,SA,12,110,25,d40g,1.5,8/25/2021,ET,6,8/31/2021,AW/LR,5.4440,2.1000,2.0820,2.2630,1.8370,1.8080,1.9900,372.9,AW,3476,AW,9.32,20210831,2650,W,0.5622,99.33,0.0377,0.9811,4.0000,5.0,0.130,99.5502,100.3,97.7511,99.7001,N,N,,,LucasT,20210901.1,137.895,90.5046,1.524,Vrishin,20210901.2,20210901,LucasT,,Erin,Erin,Erin,,9/1/2021,1,9/1/2021,5a,5a,5a,5a,5a,5a,5a,1,1,5a,5830,,,,,1.005,-0.0508,0.381,0,-0.2794,0.4826,-0.1778,0
5831,184,4,7,60,8/25/2021,,,SG47,67-A,1.00,8/10/2021,Mina,Fyodor,HCS,HCS-103,9,1195,5270,4075,JL,8/12/2021,JL,12,110,25,d40g,3,8/13/2021,LR,6,8/19/2021,AW/LR,5.4480,2.0950,2.0780,2.2610,1.8100,1.8150,1.9900,371.7,AW,3470,AW,9.34,20210819,2651,W,98.3133,99.36,0.0377,1.1317,5.6205,6.8,0.157,99.2504,99.4003,99.1004,99.7001,N,N,,,Mason,20210819.1,183.18,108.491,1.688,Mason,20210824,20210819,Mason,,Caroline,Mina,Mina,,8/19/2021,0,8/24/2021,5a,5a,5a,5a,5a,5a,5a,1,1,5a,5831,,,,,1.02,0.0508,0.254,-0.1016,-0.3302,-0.2032,0,0
5832,185,4,7,72,11/16/2021,,,SG47,46-C,1.00,8/11/2021,Shanay,Mina,HCS,HCS-138,6,1215,5355,4140,WW,11/3/2021,SA,12,110,25,d40g,3,11/3/2021,ET,5,11/8/2021,AW/LR,5.4520,2.0780,2.0790,2.2680,1.8160,1.8110,1.9890,371.8,AW,3404,AW,9.16,20211108,2654,W,0.3374,99.48,0.0754,0.4145,2.2607,2.8,0.122,100.15,99.1004,98.9505,99.7001,N,N,,,Mason,20211109.1,152.018,110.765,1.372,Erin,20211109,20211109,Mason,,Mason,Erin,Erin,,11/9/2021,1,11/9/2021,5a,5a,5a,5a,5a,5a,5a,1,1,5a,5832,,,,,1.036,0.1524,-0.1778,-0.0762,-0.1524,-0.0508,-0.1016,-0.0254
5833,186,4,7,67,10/12/2021,,,SG47,46-C,1.00,8/11/2021,Shanay,Nandini,HCS,HCS-131,8,1195,5335,4140,SA,9/27/2021,SA,12,110,25,d40g,2.5,9/27/2021,SA,8,10/5/2021,AW/LR,5.4450,2.1000,2.0750,2.2680,1.8360,1.8140,1.9740,372.0,AW,3496,AW,9.40,20211005,2652,W,0.9370,99.40,0.0377,1.5083,7.2398,8.8,0.178,99.4003,99.5502,98.9505,99.7001,N,N,,,LucasT,20211006.1,118.788,78.8962,1.506,Nicholas,20211007,20211006,LucasT,,Erin,Erin,LucasT,,10/6/2021,1,10/7/2021,5a,5a,5a,5a,5a,5a,5a,1,1,5a,5833,,,,,1.036,-0.0254,0.381,-0.1778,-0.1524,0.4572,-0.0254,-0.4064
5834,187,4,7,61,9/1/2021,,,SG47,67-A,1.00,8/12/2021,Mina,Fyodor,HCS,HCS-104,6,1220,5035,3815,JL,8/20/2021,LR,12,110,25,d40g,2,8/20/2021,LR,7,8/27/2021,AW/LR,5.4460,2.0930,2.0810,2.2690,1.8170,1.8100,1.9910,372.5,AW,3366,AW,9.04,20210827,2648,W,0.0750,99.25,0.0755,0.6798,4.4940,5.2,0.125,100,99.4003,98.5007,99.1004,N,N,,,LucasT,20210830.1,148.341,91.364,1.624,Mason,20210831.1,20210827,Erin,,Caroline,Caroline,Caroline,,8/30/2021,3,8/31/2021,5a,5a,5a,5a,5a,5a,5a,1,1,5a,5834,,,,,0.955,0,0.2032,-0.0254,-0.127,-0.0254,-0.127,0.0254
5835,188,4,7,65,9/29/2021,,,SG47,67-A,1.00,8/17/2021,Mina,Fyodor,HCS,HCS-129,9,1190,5150,3960,SA,9/16/2021,SA,12,110,25,d40g,1.5,9/16/2021,SA,8,9/24/2021,AW/LR,5.4500,2.0900,2.0780,2.2570,1.8150,1.8130,1.9910,371.4,AW,3402,AW,9.16,20210924,2654,W,0.0000,99.48,0.0000,0.3391,2.1477,2.5,0.109,100.45,99.7001,98.8006,98.9505,N,N,,,Mina,20210924.4,104.804,72.7286,1.441,Vrishin,20210924.3,20210924,Erin,,Erin,Mina,Erin,,9/24/2021,0,9/24/2021,5a,5a,5a,5a,5a,5a,5a,1,1,5a,5835,,,,,0.991,0.1016,0.127,-0.1016,-0.4318,-0.0762,-0.0508,0.0254
5836,189,4,7,73,11/30/2021,,,SG47,67-A,1.00,8/18/2021,Mina,Fyodor,HCS,HCS-140,7,1225,5360,4135,SA,11/15/2021,ET,12,100,25,d40g,2,11/15/2021,ET,3,11/18/2021,AW/LR,5.4460,2.0810,2.0740,2.2650,1.8210,1.7970,1.9940,371.0,AW,3362,AW,9.06,20211118,2641,W,0.9370,98.99,0.1136,1.1359,4.5816,5.8,0.146,99.1004,98.8006,98.6507,99.4003,N,N,,,Erin,20211118.4,97.7204,90.8262,1.076,Nicholas,20211118,20211118,Erin,,Erin,EricH,Erin,,11/18/2021,0,11/18/2021,5a,5a,5a,5a,5a,5a,5a,1,1,5a,5836,,,,,1.035,0,-0.1016,-0.2032,-0.2286,0.0762,-0.4572,0.1016
5837,190,4,7,73,11/30/2021,,,SG47,67-A,2.00,8/18/2021,Fyodor,Nandini,HCS,HCS-140,6,1220,5345,4125,SA,11/15/2021,ET,12,100,25,d40g,2.5,11/15/2021,ET,3,11/18/2021,AW/LR,5.4460,2.0910,2.0510,2.2700,1.8190,1.8100,1.9890,370.9,AW,3378,AW,9.11,20211118,2656,W,5.7721,99.55,0.0000,0.8283,2.8238,3.7,0.129,99.5502,100.15,99.5502,98.9505,N,N,,,Erin,20211118.4,116.982,90.8262,1.288,Nicholas,20211118,20211118,Erin,,Erin,EricH,Erin,,11/18/2021,0,11/18/2021,5b,5a,5b,5a,5a,5a,5a,1,1,5a,5837,,,,,1.032,0,0.1524,-0.7874,-0.1016,0.0254,-0.127,-0.0254
5838,191,4,7,74,12/8/2021,,,SG47,67-A,1.00,8/19/2021,Nicholas,Fyodor,HCS,HCS-142,6,1215,5345,4130,SA,11/24/2021,ET,13,110,25,d40g,3,11/24/2021,ET,8,12/2/2021,AW/LR,5.4460,2.0980,2.0830,2.2560,1.8260,1.8040,1.9890,371.6,AW,3358,AW,9.04,20211202,2632,N,0.7497,98.65,1.5578,98.2523,0.0000,99.8,0.131,97.0015,99.4003,97.4513,100.75,N,N,,,Erin,20211202.2,222.229,138.785,1.601,Erin,20211202.1,20211202,Erin,,Erin,Erin,Erin,,12/2/2021,0,12/2/2021,5a,5a,5a,5a,5a,5a,5a,1,1,5a,5838,,,,,1.034,0,0.3302,0.0254,-0.4572,0.2032,-0.2794,-0.0254
5839,192,4,7,73,11/30/2021,,,SG47,67-A,1.00,8/19/2021,Nicholas,Fyodor,HCS,HCS-141,9,1190,5230,4040,SA,11/19/2021,ET,13,110,25,d40g,1.5,11/19/2021,ET,5,11/24/2021,AW/LR,5.4460,2.0770,2.0750,2.2580,1.8090,1.8170,1.9930,370.5,AW,3382,AW,9.13,20211124,2648,W,1.8741,99.25,0.1888,1.7749,3.0212,5.0,0.146,99.4003,98.8006,99.2504,99.5502,N,N,,,LucasT,20211129.1,168.502,113.051,1.490,Mason,20211124,20211124,Nicholas,,Erin,LucasT,Erin,,11/29/2021,5,11/24/2021,5a,5a,5a,5a,5a,5a,5a,1,1,5a,5839,,,,,1.011,0,-0.2032,-0.1778,-0.4064,-0.2286,0.0508,0.0762
5840,193,4,7,75,12/15/2021,,,SG47,67-A,1.00,8/19/2021,Nicholas,Fyodor,HCS,HCS-143,9,1195,5245,4050,SA,12/6/2021,ET,14,110,25,d40g,2,12/6/2021,ET,7,12/13/2021,AW/LR,5.4490,2.0890,2.0800,2.2690,1.8210,1.8140,1.9900,372.7,AW,3334,AW,8.95,20211213,2659,W,0.5623,99.66,0.1128,0.9026,3.4223,4.4,0.129,99.8501,99.7001,97.7511,101.349,N,N,,,LucasT,20211214.3,156.653,130.595,1.200,Erin,20211214.1,20211214.1,LucasT,,Erin,LucasT,LucasT,,12/14/2021,1,12/14/2021,5a,5a,5a,5a,5a,5a,5a,1,1,5a,5840,,,,,1.014,0.0762,0.1016,-0.0508,-0.127,0.0762,-0.0254,0
5841,194,4,8,,,failed in machining 2021-09-20,,SG47,46-C,1.00,8/20/2021,Shanay,Nandini,HCS,HCS-128,8,1195,5160,3965,SA,9/15/2021,SA,12,110,25,d40g,2,9/15/2021,ET,5,9/20/2021,,,,,,,,,0.0,,,,#DIV/0!,,,,,,,,,,,,,,,,,,,,,,,,,,,,,,,,,#NUM!,#NUM!,#NUM!,8,#DIV/0!,8,#N/A,#N/A,#N/A,#N/A,FALSE,FALSE,#N/A,5841,,,,,0.992,-138.3284,-52.959,-52.8828,-57.7596,-46.1772,-46.101,-50.546
5842,217,9,7,66,10/6/2021,,,SG47,60-B,0.75,8/27/2021,Nandini,Fyodor,HCS,HCS-130,9,1150,4905,3755,SA,9/22/2021,SA,12,110,25,d40g,2,9/22/2021,ET,8,9/30/2021,AW/LR,5.1160,2.0650,2.0500,2.2260,1.8390,1.8220,1.9960,345.2,AW,3146,AW,9.11,20210930,2643,W,0.7122,99.06,0.0757,0.3405,1.1351,1.6,0.096,99.8501,96.8516,99.7001,99.8501,N,N,,,Nicholas,20210930.2,187.046,115.329,1.622,Erin,20210930.1,20210930,Nicholas,,Erin,Erin,Erin,,9/30/2021,0,9/30/2021,5a,5a,5a,5a,5a,5a,5a,1,1,5a,5842,,,,,1.008,-0.0508,-0.508,-0.1524,0.0254,-0.0508,0.1778,0.1778
5843,210,15,7,63,9/15/2021,,,SG47,56-A,0.33,8/30/2021,Will,Fyodor,HCS,HCS-127,8,1135,4840,3705,SA,9/7/2021,SA,11,110,25,d40g,3,9/7/2021,ET,3,9/10/2021,AW/LR,5.1410,2.0810,2.0360,2.1710,1.8500,1.7920,1.9890,340.9,AW,3096,AW,9.08,20210910,2641,W,1.1994,98.99,0.1136,0.8330,3.1428,4.1,0.121,98.6507,97.901,99.7001,99.7001,N,N,,,LucasT,20210913.4,130.253,79.8384,1.631,Mina,20210913,20210913.1,Mina,,Mina,Mina,Mina,,9/13/2021,3,9/13/2021,5b,5a,5b,5a,5a,5a,5a,1,1,5a,5843,,,,,0.999,0.0508,-0.1016,0.1016,-0.2286,-0.3556,-0.5842,0
5844,195,4,7,73,11/30/2021,,,SG47,67-A,0.40,8/30/2021,Will,Fyodor,HCS,HCS-139,6,1220,5470,4250,SA,11/9/2021,ET,12,110,25,d40g,1.5,11/9/2021,SA,3,11/12/2021,AW/LR,5.4470,2.0860,2.0840,2.2490,1.8060,1.8170,1.9860,369.9,AW,3416,AW,9.23,20211112,2641,W,0.7871,98.99,0.0379,0.7952,3.5593,4.4,0.134,99.5502,99.5502,99.1004,97.7511,N,N,,,Mason,20211116,171.49,103.282,1.660,Mason,20211116.1,20211116,Mason,,Caroline,LucasT,LucasT,,11/16/2021,4,11/16/2021,5b,5a,5b,5a,5a,5a,5a,1,1,5a,5844,,,,,1.064,0.0254,0.0254,0.0508,-0.635,-0.3048,0.0508,-0.1016
5845,196,4,7,68,10/19/2021,,,SG47,67-A,0.50,8/31/2021,Will,Fyodor,HCS,HCS-132,7,1245,5275,4030,SA,10/4/2021,SA,12,110,25,d40g,2.5,10/4/2021,ET,8,10/12/2021,AW/LR,5.4470,2.0760,2.0600,2.2640,1.8150,1.8050,1.9870,369.5,AW,3406,AW,9.22,20211012,2651,W,1.3868,99.36,0.1132,1.8484,39.4945,41.5,0.126,99.2504,99.2504,98.5007,100.45,N,N,,,Erin,20211012.2,149.632,90.4007,1.655,EricH,20211013,20211012,Mason,,Mina,Mason,EricH,,10/12/2021,0,10/13/2021,5b,5a,5b,5a,5a,5a,5a,1,1,5a,5845,,,,,1.009,0.0254,-0.2286,-0.5588,-0.254,-0.0762,-0.254,-0.0762
5846,197,4,7,67,10/12/2021,,,SG47,67-A,0.50,8/31/2021,Will,Fyodor,HCS,HCS-131,6,1215,5245,4030,SA,9/30/2021,SA,12,110,25,d40g,2,9/30/2021,SA,6,10/6/2021,AW/LR,5.4460,2.0940,2.0750,2.2660,1.8320,1.8170,1.9930,373.1,AW,3452,AW,9.25,20211006,2664,W,0.3748,99.85,0.0375,0.3378,3.2282,3.6,0.123,99.5502,99.8501,100,100,N,N,,,LucasT,20211007.1,141.493,77.9635,1.815,Nicholas,20211007.1,20211007,LucasT,,Erin,Erin,Erin,,10/7/2021,1,10/7/2021,5a,5a,5a,5a,5a,5a,5a,1,1,5a,5846,,,,,1.009,0,0.2286,-0.1778,-0.2032,0.3556,0.0508,0.0762
5847,198,4,7,69,10/27/2021,,,SG47,67-A,0.50,8/31/2021,Will,Fyodor,HCS,HCS-134,6,1220,5295,4075,WW,10/14/2021,ET,12,110,25,d40g,2,10/14/2021,SA,5,10/19/2021,LR,5.4470,2.0960,2.0810,2.2710,1.8240,1.8160,1.9900,373.4,LR,3376,LR,9.04,20211019,2651,W,1.1619,99.36,0.0754,1.0939,4.4134,5.6,0.129,99.2504,99.2504,99.7001,99.2504,N,N,,,LucasT,20211020.3,174.495,85.1379,2.050,EricH,20211020,20211020,Mina,,Erin,Erin,Erin,,10/20/2021,1,10/20/2021,5a,5a,5a,5a,5a,5a,5a,1,1,5a,5847,,,,,1.02,0.0254,0.2794,-0.0254,-0.0762,0.1524,0.0254,0
5848,199,4,7,64,9/22/2021,PATCH JOB,,SG47,67-A,0.50,8/31/2021,Will,Fyodor,HCS,HCS-127,9,1190,5200,4010,SA,9/7/2021,SA,11,110,25,d40g,2,9/7/2021,ET,9,9/16/2021,AW/LR,5.4280,2.1000,2.0710,2.2650,1.8350,1.8150,1.9880,371.5,AW,3454,AW,9.30,20210916,2624,W,0.8246,98.35,0.3049,0.6860,2.3247,3.3,0.130,98.3508,98.3508,99.2504,97.4513,N,N,,,LucasT,20210917,118.031,82.6617,1.428,Erin,20210916.1,20210916,Erin,,Erin,EricH,EricH,,9/17/2021,1,9/16/2021,5a,5a,5a,5a,5a,5a,5a,1,1,5a,5848,,,,,1.004,-0.4572,0.381,-0.2794,-0.2286,0.4318,0,-0.0508
