Repository: masonrh2/sphenix_cosmics

File: files/blocks_13-64.csv (part 53 of 56)
 DBN,Don't edit Block occurance,BL,Status,BNL shipment,Shipping date,Comment,Sector,Fiber type,Fiber batch,Filling time (h),FF date,Filled by,Checked by,W powder,W bucket number,Mold number,Empty mold (g),Filled mold (g),W filling mass (g),fibers loaded by,W filling date,W filled by,Epoxy batch,Resin mass (g),Hardener mass (g),potting notes,Epoxy filling time (min),Epoxy filling date,Epoxy preparer,Delta Mach-Pot,Machining date,Machined by,L (in),BT (in),BB (in),BH (in),ST (in),SB (in),SH (in),Volume (mL),Measured by,Mass (g),Measured by,Density(g/mL),Tested on,# Fibers N,Good end,ABS N-W (%),# Fibers / # Holes (%),10-15(%),15-50(%),50-75(%),r75 (%),R,T1(BL) Fiber %,T2(BR) Fiber %,T3(TL) Fiber %,T4(TR) Fiber %, missing row?,13 connected holes?,FOM_N,FOM_I,Tested by,Tested on,Scintillation (mV),Calibration (mV),Ratio (Calibrated Twice),Tested by,Tested on,Natural Pictures,Tested by,Retouch,Density Result Checked?,Light Checked?,Natural Pictures checked?,Sector ID (SSBBR),LT M/D/YYYY,Days Mach-LT,Scint M/D/YYYY,Block Grade,De,Di,LT,LTQ,Vi,Sci,Pic,X,LT-all,DBN,S-left,S-right,column,row,relative W weight,Δ(L) [mm],Δ(BT) [mm],Δ(BB) [mm],Δ(BH) [mm],Δ(ST) [mm],Δ(SB) [mm],Δ(SH) [mm]
5849,200,4,7,72,11/16/2021,,,SG47,67-A,0.60,9/1/2021,Will,Fyodor,HCS,HCS-139,8,1190,5250,4060,SA,11/8/2021,SA,12,110,25,d40g,3,11/8/2021,ET,3,11/11/2021,AW/LR,5.4460,2.1000,2.0840,2.2590,1.8110,1.8050,1.9900,371.5,AW,3386,AW,9.11,20211111,2655,W,1.8740,99.51,0.1507,99.8493,0.0000,100.0,0.105,99.5502,100.15,98.3508,100,N,N,,,Erin,20211111.1,74.6962,65.8083,1.135,Nicholas,20211111,20211111,Erin,,Erin,Erin,Erin,,11/11/2021,0,11/11/2021,5a,5a,5a,5a,5a,5a,5a,1,1,5a,5849,,,,,1.016,0,0.381,0.0508,-0.381,-0.1778,-0.254,0
5850,201,4,7,73,11/30/2021,,,SG47,67-A,0.50,9/1/2021,Will,Fyodor,HCS,HCS-140,8,1190,5375,4185,WW,11/12/2021,ET,12,110,25,d40g,2.5,11/12/2021,ET,11,11/23/2021,AW/LR,5.4450,2.1000,2.0680,2.2710,1.8370,1.8190,1.9940,373.8,AW,3468,AW,9.28,20211123,2619,W,0.6372,98.16,0.1527,1.8709,7.9802,10.0,0.147,97.7511,95.952,99.7001,99.2504,N,N,,,Erin,20211123.2,155.052,104.915,1.478,Mason,20211123.2,20211123,Erin,,Mason,Erin,Erin,,11/23/2021,0,11/23/2021,5b,5a,5a,5a,5b,5a,5a,1,1,5b,5850,,,,,1.047,-0.0254,0.381,-0.3556,-0.0762,0.4826,0.1016,0.1016
5851,202,4,7,71,11/9/2021,,,SG47,67-A,0.40,9/1/2021,Will,Fyodor,HCS,HCS-137,6,1220,5340,4120,WW,10/28/2021,SA,12,110,25,d40g,2,10/28/2021,SA,5,11/2/2021,AW/LR,5.4500,2.0860,2.0810,2.2640,1.8160,1.8070,1.9880,371.5,AW,3404,AW,9.16,20211102,2658,W,1.0495,99.63,0.0000,0.4138,2.2573,2.7,0.111,100.15,99.7001,98.8006,99.8501,N,N,,,LucasT,20211103.1,121.243,90.6283,1.338,Vrishin,20211103.2,20211103,LucasT,,Erin,EricH,EricH,,11/3/2021,1,11/3/2021,5a,5a,5a,5a,5a,5a,5a,1,1,5a,5851,,,,,1.031,0.1016,0.0254,-0.0254,-0.254,-0.0508,-0.2032,-0.0508
5852,203,4,7,66,10/6/2021,PATCH JOB,,SG47,67-A,0.50,9/1/2021,Will,Fyodor,HCS,HCS-130,9,1190,5160,3970,SA,9/22/2021,SA,12,110,25,d40g,2,9/22/2021,ET,8,9/30/2021,AW/LR,5.4410,2.0740,2.0760,2.2620,1.8050,1.7910,1.9950,369.2,AW,3402,AW,9.21,20210930,2656,W,0.3373,99.55,0.0000,0.2259,1.8825,2.1,0.103,100,98.8006,99.8501,99.5502,N,N,,,LucasT,20211001.1,208.632,106.881,1.952,Erin,20210930,20211001,LucasT,,Erin,Erin,Erin,,10/1/2021,1,9/30/2021,5b,5a,5b,5a,5a,5a,5a,1,1,5a,5852,,,,,0.993,-0.127,-0.2794,-0.1524,-0.3048,-0.3302,-0.6096,0.127
5853,204,4,7,67,10/12/2021,,,SG47,67-A,0.50,9/2/2021,Will,Fyodor,HCS,HCS-131,7,1240,5320,4080,SA,9/28/2021,SA,12,110,25,d40g,4,9/28/2021,SA,7,10/5/2021,AW/LR,5.4410,2.0820,2.0730,2.2660,1.8100,1.7920,1.9950,370.1,AW,3406,AW,9.20,20211005,2641,W,1.4243,98.99,0.1515,1.2117,5.3389,6.7,0.160,98.9505,98.3508,98.6507,100,N,N,,,LucasT,20211006.1,131.687,78.8962,1.669,Nicholas,20211007,20211006,LucasT,,Erin,Erin,LucasT,,10/6/2021,1,10/7/2021,5b,5a,5b,5a,5a,5a,5a,1,1,5a,5853,,,,,1.021,-0.127,-0.0762,-0.2286,-0.2032,-0.2032,-0.5842,0.127
5854,205,4,7,71,11/9/2021,,,SG47,68-A,0.50,9/2/2021,Will,Mina,HCS,HCS-137,7,1250,5320,4070,WW,10/29/2021,ET,12,110,25,d40g,2,10/29/2021,ET,5,11/3/2021,AW/LR,5.4500,2.0940,2.0650,2.2680,1.8110,1.8230,1.9900,372.1,AW,3396,AW,9.13,20211103,2632,W,0.4498,98.65,0.0000,0.4559,1.7477,2.2,0.117,97.3013,98.8006,97.901,100.6,N,N,,,LucasT,20211104.1,98.0669,90.6283,1.082,Vrishin,20211103.2,20211103,Mina,,Erin,Erin,LucasT,,11/4/2021,1,11/3/2021,5a,5a,5a,5a,5a,5a,5a,1,1,5a,5854,,,,,1.019,0.1016,0.2286,-0.4318,-0.1524,-0.1778,0.2032,0
5855,206,4,7,64,9/22/2021,,,SG47,46-A,0.50,9/2/2021,Will,Mina,HCS,HCS-127,7,1225,5370,4145,SA,9/8/2021,ET,12,110,25,d40g,2.5,9/8/2021,SA,5,9/13/2021,AW,5.4460,2.0730,2.0630,2.2620,1.8120,1.7930,1.9770,367.8,AW,3410,AW,9.27,20210913,2649,W,0.2999,99.29,0.1510,0.4908,3.6618,4.3,0.128,100,98.5007,98.9505,99.7001,N,N,,,LucasT,20210914.1,125.932,74.9875,1.679,Mason,20210914.2,20210914,LucasT,,Mina,Nicholas,Nicholas,,9/14/2021,1,9/14/2021,5b,5a,5b,5a,5a,5a,5a,1,1,5a,5855,,,,,1.037,0,-0.3048,-0.4826,-0.3048,-0.1524,-0.5588,-0.3302
5856,207,4,7,65,9/29/2021,,,SG47,46-B,0.60,9/3/2021,Will,Fyodor,HCS,HCS-129,7,1225,5115,3890,SA,9/20/2021,ET,12,110,25,d40g,3,9/20/2021,ET,4,9/24/2021,AW/LR,5.4530,2.0820,2.0760,2.2570,1.8200,1.7990,1.9900,370.6,AW,3314,AW,8.94,20210924,2659,W,0.2999,99.66,0.0376,0.3009,2.6702,3.0,0.119,101.049,98.5007,98.9505,100.15,N,N,,,Mina,20210924.3,139.171,90.2944,1.541,Vrishin,20210924.2,20210924,Mina,,Erin,Mina,Mina,,9/24/2021,0,9/24/2021,5a,5a,5a,5a,5a,5a,5a,1,1,5a,5856,,,,,0.973,0.1778,-0.0762,-0.1524,-0.4318,0.0508,-0.4064,0
5857,208,4,7,65,9/29/2021,,,SG47,46-B,0.50,9/3/2021,Will,Fyodor,HCS,HCS-128,7,1225,5350,4125,SA,9/14/2021,ET,12,110,25,d40g,3,9/14/2021,ET,6,9/20/2021,AW/LR,5.4440,2.0900,2.0690,2.2670,1.8230,1.7960,1.9910,371.0,AW,3384,AW,9.12,20210920,2626,W,0.8621,98.43,0.4189,1.4471,4.7220,6.6,0.158,97.7511,97.7511,98.5007,99.7001,N,N,,,LucasT/EricH,20210922.2,139.63,92.7055,1.506,Mason,20210921,20210922.1,LucasT,,Erin,Erin,Erin,,9/22/2021,2,9/21/2021,5a,5a,5a,5a,5a,5a,5a,1,1,5a,5857,,,,,1.032,-0.0508,0.127,-0.3302,-0.1778,0.127,-0.4826,0.0254
5858,209,4,7,66,10/6/2021,,,SG47,46-B,0.40,9/3/2021,Will,Fyodor,HCS,HCS-130,6,1215,5235,4020,SA,9/24/2021,SA,12,110,25,d40g,3,9/24/2021,ET,5,9/29/2021,AW/LR,5.4440,2.0910,2.0770,2.2620,1.8220,1.8120,1.9920,371.8,AW,3408,AW,9.17,20210929,2662,W,0.3748,99.78,0.0751,0.1503,2.8174,3.0,0.105,99.8501,99.7001,99.7001,99.8501,N,N,,,LucasT,20210930.1,146.115,85.9141,1.701,Vrishin,20210929.3,20210929,Erin,,Mina,Erin,Erin,,9/30/2021,1,9/29/2021,5a,5a,5a,5a,5a,5a,5a,1,1,5a,5858,,,,,1.006,-0.0508,0.1524,-0.127,-0.3048,0.1016,-0.0762,0.0508
5859,210,4,7,66,10/6/2021,,,SG47,46-B,1.00,9/3/2021,Nandini,Fyodor,HCS,HCS-130,7,1250,5330,4080,WW,9/24/2021,SA,12,110,25,d40g,2,9/24/2021,ET,5,9/29/2021,AW/LR,5.4450,2.0840,2.0600,2.2680,1.8270,1.8120,1.9920,371.4,AW,3420,AW,9.21,20210929,2659,W,0.1500,99.66,0.0000,0.4513,3.2343,3.7,0.118,100.75,98.6507,99.2504,100,N,N,,,LucasT,20210930.1,126.968,85.9141,1.478,Vrishin,20210929.3,20210929,Erin,,Mina,Erin,Erin,,9/30/2021,1,9/29/2021,5b,5a,5b,5a,5a,5a,5a,1,1,5a,5859,,,,,1.021,-0.0254,-0.0254,-0.5588,-0.1524,0.2286,-0.0762,0.0508
5860,211,4,7,65,9/29/2021,,,SG47,46-B,0.50,9/7/2021,Will,Fyodor,HCS,HCS-128,6,1220,5230,4010,SA,9/13/2021,SA,12,110,25,d40g,2.5,9/13/2021,ET,7,9/20/2021,AW/LR,5.4420,2.0980,2.0840,2.2650,1.8140,1.8060,1.9880,371.7,AW,3420,AW,9.20,20210920,2644,W,0.7496,99.10,0.2648,1.7776,4.8412,6.9,0.157,98.051,99.1004,99.8501,99.4003,N,N,,,LucasT/EricH,20210922.2,171.067,92.7055,1.845,Mason,20210921,20210922.1,LucasT,,Erin,Erin,Erin,,9/22/2021,2,9/21/2021,5a,5a,5a,5a,5a,5a,5a,1,1,5a,5860,,,,,1.004,-0.1016,0.3302,0.0508,-0.2286,-0.1016,-0.2286,-0.0508
5861,212,4,7,71,11/9/2021,46-B/46-A,,SG47,46-B,1.00,9/7/2021,Nicholas,Fyodor,HCS,HCS-135,8,1190,5230,4040,WW,10/18/2021,SA,12,110,25,d40g,2.5,10/18/2021,ET,11,10/29/2021,AW/LR,5.4340,2.1000,2.0690,2.2640,1.8370,1.8130,1.9860,371.6,AW,3428,AW,9.23,20211029,2591,W,0.5622,97.11,0.2702,32.3041,67.1941,99.8,0.119,96.7016,97.6012,97.7511,96.4018,N,N,,,Erin,20211029,153.079,91.8288,1.667,Mina,20211029,20211029,Erin,,Mina,Mina,Mina,,10/29/2021,0,10/29/2021,5b,5a,5a,5b,5a,5a,5a,1,1,5b,5861,,,,,1.011,-0.3048,0.381,-0.3302,-0.254,0.4826,-0.0508,-0.1016
5862,216,18,7,65,9/29/2021,,,SG47,55-B,0.50,9/7/2021,Will,Fyodor,HCS,HCS-129,8,1160,4950,3790,SA,9/15/2021,SA,12,110,25,d40g,3,9/15/2021,ET,7,9/22/2021,AW/LR,5.2840,2.0710,2.0240,2.1380,1.8500,1.7960,1.9910,346.7,AW,3132,AW,9.03,20210922,2646,W,0.6372,99.18,0.0000,0.4913,2.1542,2.6,0.102,100.6,97.1514,99.4003,99.5502,N,N,,,Erin,20210922.4,150.45,101.738,1.479,Erin,20210923.1,20210922,Erin,,Mason,LucasT,LucasT,,9/22/2021,0,9/23/2021,5b,5a,5b,5a,5a,5a,5a,1,1,5a,5862,,,,,1.009,0.127,-0.3556,0.0254,-0.6096,-0.5588,-0.4826,0.0508
5863,217,18,7,65,9/29/2021,,,SG47,55-B,0.50,9/9/2021,Will,Nicholas,HCS,HCS-128,6,1200,5000,3800,SA,9/13/2021,SA,12,110,25,d40g,2,9/13/2021,ET,9,9/22/2021,AW/LR,5.2960,2.0730,2.0050,2.1420,1.8690,1.7960,1.9880,347.7,AW,3166,AW,9.11,20210922,2651,W,1.2743,99.36,0.0377,0.3395,3.0555,3.4,0.103,100.45,98.8006,98.5007,99.7001,N,N,,,Erin,20210922.4,154.464,101.738,1.518,Erin,20210923.1,20210922,Erin,,Mason,LucasT,LucasT,,9/22/2021,0,9/23/2021,5a,5a,5a,5a,5a,5a,5a,1,1,5a,5863,,,,,1.011,0.4318,-0.3048,-0.4572,-0.508,-0.0762,-0.4826,-0.0254
5864,218,18,7,66,10/6/2021,,,SG47,55-B,0.50,9/9/2021,Will,Nicholas,HCS,HCS-129,10,1165,4995,3830,SA,9/20/2021,ET,12,110,25,d40g,1.5,9/20/2021,ET,7,9/27/2021,AW/LR,5.2740,2.0840,2.0170,2.1320,1.8490,1.7780,1.9850,344.5,AW,3096,AW,8.99,20210927,2611,W,1.5742,97.86,0.1532,0.9958,3.2172,4.4,0.140,98.9505,98.6507,97.1514,96.7016,N,N,,,Mina,20210927.1,168.453,76.0449,2.215,Mina,20210927,20210927,Mina,,Mina,Mina,Mina,,9/27/2021,0,9/27/2021,5b,5a,5b,5b,5a,5a,5a,1,1,5b,5864,,,,,1.019,-0.127,-0.0254,-0.1524,-0.762,-0.5842,-0.9398,-0.1016
5865,211,17,7,73,11/30/2021,,,SG47,58-C,0.40,9/16/2021,Will/ Will,Fyodor,HCS,HCS-140,6,1190,5120,3930,WW,11/10/2021,ET,12,110,25,d40g,1.5,11/10/2021,ET,5,11/15/2021,AW/LR,5.2210,2.0790,2.0100,2.1560,1.8570,1.8050,1.9890,344.4,AW,3186,AW,9.25,20211115,2644,W,0.1124,99.10,0.0378,1.2859,3.2905,4.6,0.143,100.3,98.8006,98.6507,98.6507,N,N,,,Mason,20211116.1,93.0723,76.1129,1.223,LucasT,20211116,20211115,Mina,,Caroline,LucasT,Mina,,11/16/2021,1,11/16/2021,5a,5a,5a,5a,5a,5a,5a,1,1,5a,5865,,,,,1.053,-0.0762,-0.1524,-0.381,-0.3048,-0.3302,-0.254,0
5866,212,16,7,66,10/6/2021,,,SG47,56-C,0.25,9/10/2021,Will,Fyodor,HCS,HCS-130,6,1190,4920,3730,SA,9/21/2021,SA,12,110,25,d40g,2,9/21/2021,SA,7,9/28/2021,AW/LR,5.1800,2.0850,2.0270,2.1480,1.8460,1.7950,1.9870,341.0,AW,3074,AW,9.01,20210928,2653,W,2.2864,99.44,0.1508,1.4700,3.8447,5.5,0.130,101.499,97.901,98.6507,99.7001,N,N,,,Nicholas,20210928.2,177.224,87.5653,2.024,EricH,20210929.1,20210929,EricH,,Mason,Mason,LucasT,,9/28/2021,0,9/29/2021,5b,5a,5b,5a,5a,5a,5a,1,1,5a,5866,,,,,1.001,0.0762,0,-0.0254,-0.6604,-0.5334,-0.508,-0.0508
5867,211,15,7,68,10/19/2021,,,SG47,56-A,0.50,9/10/2021,Will,Fyodor,HCS,HCS-132,6,1180,4920,3740,SA,10/1/2021,SA,12,110,25,d40g,2,10/1/2021,ET,7,10/8/2021,AW/LR,5.1390,2.1000,2.0300,2.1670,1.8690,1.7900,1.9910,341.9,AW,3124,AW,9.14,20211008,2658,W,0.8621,99.63,0.1505,0.8277,1.7683,2.7,0.120,101.349,98.051,100.3,98.8006,N,N,,,Mina,20211008.2,83.3553,69.8611,1.193,Vrishin,20211008.3,20211008,Erin,,Erin,Mina,Mina,,10/8/2021,0,10/8/2021,5b,5a,5b,5a,5a,5a,5a,1,1,5a,5867,,,,,1.009,0,0.381,-0.0508,-0.3302,0.127,-0.635,0.0508
5868,215,10,7,66,10/6/2021,,,SG47,60-B,0.83,9/16/2021,Nicholas,Fyodor,HCS,HCS-130,6,1160,4870,3710,SA,9/24/2021,SA,12,110,25,d40g,2,9/24/2021,ET,6,9/30/2021,AW/LR,5.0920,2.0770,2.0510,2.2150,1.8380,1.8060,1.9950,342.5,AW,3128,AW,9.13,20210930,2646,W,0.9745,99.18,0.0378,0.8692,2.0786,3.0,0.116,99.8501,97.7511,99.4003,99.7001,N,N,,,LucasT,20211001.1,166.865,106.881,1.561,Erin,20210930,20211001,LucasT,,Erin,Erin,Erin,,10/1/2021,1,9/30/2021,5a,5a,5a,5a,5a,5a,5a,1,1,5a,5868,,,,,1.001,-0.0508,-0.2032,0,-0.0254,-0.2032,-0.2286,0.1524
5869,219,12,7,68,10/19/2021,,,SG47,59-A,0.50,9/23/2021,Will,Fyodor,HCS,HCS-133,9,1135,4930,3795,WW,10/7/2021,ET,12,110,25,d40g,2,10/7/2021,SA,6,10/13/2021,AW/LR,5.0770,2.0520,2.0390,2.1910,1.8290,1.7870,1.9880,336.0,AW,3062,AW,9.11,20211013,2655,W,0.2248,99.51,0.0000,0.2637,1.5819,1.8,0.097,101.049,99.5502,98.6507,98.8006,N,N,,,Mina,20211013.2,154.174,96.2652,1.602,Vrishin,20211013.1,20211013,Mina,,Mina,Mina,Mina,,10/13/2021,0,10/13/2021,5b,5a,5b,5a,5a,5a,5a,1,1,5a,5869,,,,,1.027,-0.1016,-0.8382,-0.0762,-0.254,-0.6096,-0.7112,-0.0254
5870,220,12,7,75,12/15/2021,,,SG47,59-A,0.50,9/23/2021,Will,Fyodor,HCS,HCS-143,8,1145,4795,3650,SA,12/3/2021,SA,14,110,25,d40g,1.5,12/3/2021,ET,5,12/8/2021,AW/LR,5.0790,2.0840,2.0340,2.1950,1.8620,1.8070,1.9870,339.8,AW,3062,AW,9.01,20211208,2636,W,0.5247,98.80,2.6176,97.3824,0.0000,100.0,0.129,97.3013,98.6507,100,99.2504,N,N,,,Erin,20211209.2,131.896,94.649,1.394,Erin,20211209.1,20211209,Erin,,Caroline,Erin,Erin,,12/9/2021,1,12/9/2021,5a,5a,5a,5a,5a,5a,5a,1,1,5a,5870,,,,,0.987,-0.0508,-0.0254,-0.2032,-0.1524,0.2286,-0.2032,-0.0508
5871,221,12,7,72,11/16/2021,,,SG47,59-A,0.50,9/23/2021,Will,Fyodor,HCS,HCS-138,6,1185,4865,3680,WW,11/3/2021,SA,12,110,25,d40g,2,11/3/2021,ET,5,11/8/2021,AW/LR,5.0890,2.0760,2.0320,2.1940,1.8150,1.7790,1.9950,337.5,AW,2988,AW,8.85,20211108,2624,W,0.8246,98.35,0.2287,1.8674,5.1829,7.3,0.174,100,97.0015,97.901,98.5007,N,N,,,Mason,20211109,154.857,113.205,1.368,Mina,20211108,20211109,Mason,,Mason,Erin,Erin,,11/9/2021,1,11/8/2021,5b,5a,5b,5a,5a,5a,5a,1,1,5a,5871,,,,,0.995,0.2032,-0.2286,-0.254,-0.1778,-0.9652,-0.9144,0.1524
5872,217,11,7,67,10/12/2021,,,SG47,60-A,0.50,9/27/2021,Will,Fyodor,HCS,HCS-131,9,1130,4905,3775,WW,9/29/2021,ET,12,110,25,d40g,1.5,9/29/2021,ET,8,10/7/2021,AW/LR,5.0790,2.0850,2.0490,2.1960,1.8560,1.8160,1.9840,340.5,AW,3056,AW,8.97,20211007,2662,W,0.1499,99.78,0.0000,0.3757,1.7656,2.1,0.118,100.6,99.4003,99.1004,100,N,N,,,LucasT,20211008.1,148.85,82.5159,1.804,Nicholas,20211007.2,20211007,Erin,,Erin,EricH,EricH,,10/8/2021,1,10/7/2021,5a,5a,5a,5a,5a,5a,5a,1,1,5a,5872,,,,,1.019,-0.0762,0,0.0508,-0.3048,0.1524,0.0254,-0.127
5873,216,10,7,69,10/27/2021,,,SG47,60-B,0.50,10/8/2021,Will/ Will,Fyodor/Fyodor,HCS,HCS-134,7,1155,4775,3620,SA,10/15/2021,SA,12,110,25,d40g,2,10/15/2021,ET,7,10/22/2021,LR,5.0940,2.0710,2.0490,2.2170,1.8300,1.8100,1.9920,342.0,LR,3062,LR,8.95,20211022,2639,W,1.0869,98.91,0.0000,0.4926,4.0167,4.5,0.126,98.9505,99.1004,98.6507,98.9505,N,N,,,Mina,20211022.1,178.434,100.449,1.776,Mina,20211022,20211022,Mina,,Mina,Mina,Mina,,10/22/2021,0,10/22/2021,5a,5a,5a,5a,5a,5a,5a,1,1,5a,5873,,,,,0.977,0,-0.3556,-0.0508,0.0254,-0.4064,-0.127,0.0762
5874,217,10,7,67,10/12/2021,,,SG47,60-B,0.50,9/27/2021,Will,Fyodor,HCS,HCS-131,9,1135,4940,3805,SA,9/29/2021,ET,12,110,25,d40g,2,9/29/2021,ET,8,10/7/2021,AW/LR,5.0950,2.0880,2.0600,2.2100,1.8340,1.8030,1.9920,342.6,AW,3112,AW,9.08,20211007,2624,N,0.0375,98.35,0.6860,95.6936,0.0000,96.4,0.116,99.1004,99.2504,97.0015,98.051,N,N,,,Erin,20211007.2,149.321,92.1208,1.621,EricH,20211008,20211007,Erin,,Erin,EricH,EricH,,10/7/2021,0,10/8/2021,5a,5a,5a,5a,5a,5a,5a,1,1,5a,5874,,,,,1.026,0.0254,0.0762,0.2286,-0.1524,-0.3048,-0.3048,0.0762
5875,219,18,7,67,10/12/2021,,,SG47,55-B,0.50,9/27/2021,Will,Fyodor,HCS,HCS-133,10,1165,5075,3910,WW,10/6/2021,ET,12,110,25,d40g,2,10/6/2021,ET,5,10/11/2021,AW/LR,5.2800,2.0830,2.0240,2.1480,1.8660,1.8040,1.9860,348.5,AW,3148,AW,9.03,20211011,2658,W,0.6372,99.63,0.0376,1.1663,4.1385,5.3,0.137,100.3,98.5007,99.8501,99.8501,N,N,,,Mina,20211011,150.785,89.6954,1.681,Mina,20211011,20211011,Mina,,Mina,Mina,Mina,,10/11/2021,0,10/11/2021,5a,5a,5a,5a,5a,5a,5a,1,1,5a,5875,,,,,1.04,0.0254,-0.0508,0.0254,-0.3556,-0.1524,-0.2794,-0.0762
5876,222,12,7,74,12/8/2021,,,SG47,59-A,0.50,11/3/2021,Nicholas/ Will,Fyodor/Fyodor,HCS,HCS-141,8,1145,4775,3630,SA,11/17/2021,SA,13,110,25,d40g,2,11/17/2021,ET,6,11/23/2021,AW/LR,5.0810,2.1000,2.0300,2.1940,1.8720,1.8010,1.9880,340.7,AW,3084,AW,9.05,20211123,2642,W,1.0870,99.03,0.0757,0.7570,2.9902,3.8,0.138,99.2504,98.3508,99.4003,99.1004,N,N,,,Mason,20211123.3,182.717,104.915,1.742,Mason,20211123.2,20211123,Nicholas,,Mason,Mason,Mason,,11/23/2021,0,11/23/2021,5a,5a,5a,5a,5a,5a,5a,1,1,5a,5876,,,,,0.982,0,0.381,-0.3048,-0.1778,0.4826,-0.3556,-0.0254
5877,213,13,7,68,10/19/2021,,,SG47,53-A,0.50,10/1/2021,Will,Fyodor,HCS,HCS-133,9,1125,4885,3760,WW,10/7/2021,ET,12,110,25,d40g,2,10/7/2021,SA,6,10/13/2021,AW/LR,5.0850,2.0820,2.0440,2.1700,1.8350,1.8070,1.9870,337.3,AW,3058,AW,9.07,20211013,2648,W,0.0750,99.25,0.0000,0.4909,4.0786,4.6,0.124,99.7001,98.051,99.5502,99.7001,N,N,,,Nicholas,20211014,182.844,109.744,1.666,Erin,20211014.2,20211014,Nicholas,,Mina,Erin,Erin,,10/14/2021,1,10/14/2021,5b,5a,5b,5a,5a,5a,5a,1,1,5a,5877,,,,,1.019,-0.127,-0.0762,0.127,-0.5842,-0.5588,-0.2032,-0.0508
5878,216,6,7,68,10/19/2021,,,SG47,68-C,0.50,10/4/2021,Will,Fyodor,HCS,HCS-132,9,1170,4940,3770,EC,10/6/2021,ET,12,110,25,d40g,2,10/6/2021,ET,6,10/12/2021,AW/LR,5.2690,2.0960,2.0650,2.2400,1.8470,1.8060,1.9910,358.3,AW,3248,AW,9.07,20211012,2657,W,0.3748,99.59,0.0376,0.4140,2.7098,3.2,0.115,100.75,99.1004,99.5502,98.9505,N,N,,,LucasT,20211013.1,151.823,99.1525,1.531,Mason,20211012.1,20211013,LucasT,,Mina,EricH,EricH,,10/13/2021,1,10/12/2021,5a,5a,5a,5a,5a,5a,5a,1,1,5a,5878,,,,,0.981,-0.0254,0.2794,-0.1524,-0.3302,0.4826,-0.2286,0.0254
5879,223,12,7,72,11/16/2021,,,SG47,59-A,0.50,10/11/2021,Will,Fyodor,HCS,HCS-138,7,1180,4900,3720,SA,11/4/2021,SA,12,110,25,d40g,2,11/4/2021,SA,6,11/10/2021,AW/LR,5.0810,2.0910,2.0470,2.1890,1.8540,1.7960,1.9890,339.7,AW,3062,AW,9.01,20211110,2656,W,1.4992,99.55,0.0377,0.4518,2.8615,3.4,0.116,99.5502,99.8501,99.4003,99.4003,N,N,,,Mina,20211110,100.517,66.9641,1.501,Vrishin,20211110.1,20211111,LucasT,,Erin,Mina,Erin,,11/10/2021,0,11/10/2021,5a,5a,5a,5a,5a,5a,5a,1,1,5a,5879,,,,,1.006,0,0.1524,0.127,-0.3048,0.0254,-0.4826,0
5880,213,16,7,74,12/8/2021,,,SG47,56-C,0.25,11/11/2021,Will/ Will,Fyodor/Fyodor,HCS,HCS-142,9,1140,4925,3785,SA,11/24/2021,ET,13,110,25,d40g,2.5,11/24/2021,ET,7,12/1/2021,AW/LR,5.1760,2.0750,2.0270,2.1580,1.8520,1.8040,1.9890,342.0,AW,3104,AW,9.08,20211201,2661,W,1.1994,99.74,0.0376,0.3758,2.4803,2.9,0.109,101.499,98.2009,99.5502,99.7001,N,N,,,Nicholas,20211202,223.023,107.292,2.079,LucasT,20211202,20211202,LucasT,,Mina,Nicholas,LucasT,,12/2/2021,1,12/2/2021,5a,5a,5a,5a,5a,5a,5a,1,1,5a,5880,,,,,1.015,-0.0254,-0.254,-0.0254,-0.4064,-0.381,-0.2794,0
5881,224,12,7,74,12/8/2021,,,SG47,59-A,0.50,10/27/2021,Will,Fyodor,HCS,HCS-141,7,1170,5090,3920,WW,11/22/2021,ET,13,110,25,d40g,2,11/22/2021,ET,8,11/30/2021,AW/LR,5.0800,2.0790,2.0320,2.1880,1.8450,1.7940,1.9870,337.7,AW,3114,AW,9.22,20211130,2645,W,0.6746,99.14,0.1134,0.9830,4.1966,5.3,0.153,99.2504,99.7001,99.1004,98.5007,N,N,,,Mason,20211130.2,135.785,101.222,1.341,EricH,20211201,20211130,Erin,,Mina,Mason,Erin,,11/30/2021,0,12/1/2021,5b,5a,5b,5a,5a,5a,5a,1,1,5a,5881,,,,,1.06,-0.0254,-0.1524,-0.254,-0.3302,-0.2032,-0.5334,-0.0508
5882,213,4,7,73,11/30/2021,,,SG47,46-C,0.50,11/17/2021,Will,Fyodor,HCS,HCS-141,8,1185,5250,4065,SA,11/19/2021,ET,13,110,25,d40g,2,11/19/2021,ET,5,11/24/2021,AW/LR,5.4500,2.1000,2.0750,2.2670,1.8310,1.8120,1.9890,373.2,AW,3368,AW,9.03,20211124,2638,W,1.5368,98.88,0.1516,1.4026,2.5777,4.1,0.141,99.2504,98.2009,98.9505,99.1004,N,N,,,LucasT,20211129.1,155.321,113.051,1.374,Mason,20211124,20211124,Nicholas,,Erin,LucasT,Erin,,11/29/2021,5,11/24/2021,5a,5a,5a,5a,5a,5a,5a,1,1,5a,5882,,,,,1.017,0.1016,0.381,-0.1778,-0.1778,0.3302,-0.0762,-0.0254
5883,220,18,8,,,Lost in Potting 12/11/2021 Will need replacment 38-A/55-B,,SG47,38-A,0.31,11/24/2021,Erin,Fyodor,HCS,HCS-144,7,1190,5100,3910,SA,12/10/2021,ET,15,110,25,d40g,2,12/11/2021,ET,-44541,,,,,,,,,,0.0,,,,#DIV/0!,,,,,,,,,,,,,,,,,,,,,,,,,,,,,,,,,#NUM!,#NUM!,#NUM!,8,#DIV/0!,8,#N/A,#N/A,#N/A,#N/A,FALSE,FALSE,#N/A,5883,,,,,1.04,-134.0866,-52.959,-51.3842,-54.9148,-47.5488,-46.101,-50.5206
5884,218,11,7,75,12/15/2021,,,SG47,60-A,0.50,11/29/2021,Will,Fyodor,HCS,HCS-143,8,1140,4850,3710,SA,12/3/2021,SA,14,110,25,d40g,2,12/3/2021,ET,5,12/8/2021,AW/LR,5.0800,2.0820,2.0400,2.1980,1.8570,1.8100,1.9840,340.0,AW,3066,AW,9.02,20211208,2646,W,1.3868,99.18,0.1890,0.9070,3.5903,4.7,0.132,99.4003,99.8501,98.051,99.4003,N,N,,,LucasT,20211209.1,179.145,116.272,1.541,Nicholas,20211209,20211209,Erin,,Caroline,LucasT,Erin,,12/9/2021,1,12/9/2021,5a,5a,5a,5a,5a,5a,5a,1,1,5a,5884,,,,,1.002,-0.0508,-0.0762,-0.1778,-0.254,0.1778,-0.127,-0.127
5885,212,17,7,76,1/5/2022,,,SG47,58-C,0.36,12/2/2021,Erin,Fyodor,HCS,HCS-144,8,1145,4875,3730,SA,12/13/2021,ET,15,110,25,d40g,3,12/13/2021,ET,3,12/16/2021,AW/LR,5.2190,2.0730,2.0140,2.1620,1.8530,1.8020,1.9860,344.2,AW,3126,AW,9.08,20211216,2660,W,13.1934,99.70,0.1880,99.6617,0.0000,99.8,0.102,99.8501,98.8006,100.3,99.8501,N,N,,,Caroline,20211216.6,178.371,116.513,1.531,Caroline,20211216.4,20211217,Mason,,Erin,Erin,Mason,,12/16/2021,0,12/16/2021,5a,5a,5a,5a,5a,5a,5a,1,1,5a,5885,,,,,1,-0.127,-0.3048,-0.2794,-0.1524,-0.4318,-0.3302,-0.0762
5886,214,16,7,76,1/5/2022,,,SG47,56-C,0.36,12/2/2021,Erin,Fyodor,HCS,HCS-145,9,1140,4950,3810,ET,12/15/2021,ET,15,110,25,d40g,2.5,12/15/2021,ET,3,12/18/2021,AW/LR,5.1790,2.0920,2.0250,2.1520,1.8660,1.8020,2.0000,343.7,AW,3112,AW,9.05,20211218,2639,W,0.8245,98.91,0.1137,3.4483,5.6840,9.2,0.179,100.75,97.901,98.2009,98.8006,N,N,,,Mason,20211220,112.796,110.208,1.023,Mason,20211220,20211218.1,Nicholas,,Mason,Mason,Erin,,12/20/2021,2,12/20/2021,5b,5a,5b,5a,5a,5a,5a,1,1,5a,5886,,,,,1.022,0.0508,0.1778,-0.0762,-0.5588,-0.0254,-0.3302,0.2794
5887,219,11,7,76,1/5/2022,,,SG47,60-A,0.50,12/3/2021,Will,Fyodor,HCS,HCS-145,8,1125,4545,3420,ET,12/16/2021,ET,12,110,25,d40g,4,12/16/2021,ET,4,12/20/2021,AW/LR,5.0840,2.0890,2.0440,2.1990,1.8550,1.8090,1.9960,341.7,AW,3080,AW,9.01,20211220,2647,W,0.6747,99.21,0.1511,1.2845,4.7223,6.2,0.161,100,97.7511,98.6507,100.45,N,N,,,Mason,20211220.1,196.443,126.181,1.557,Erin,20211220.1,20211220,Mason,,Mason,Mason,Mason,,12/20/2021,0,12/20/2021,5a,5a,5a,5a,5a,5a,5a,1,1,5a,5887,,,,,0.923,0.0508,0.1016,-0.0762,-0.2286,0.127,-0.1524,0.1778
5888,225,12,7,76,1/5/2022,,,SG47,57-B,0.50,12/3/2021,Will,Fyodor,HCS,HCS-144,8,1145,4835,3690,SA,12/13/2021,ET,15,110,25,d40g,2,12/13/2021,ET,3,12/16/2021,AW/LR,5.0770,2.0780,2.0290,2.1940,1.8380,1.8140,1.9890,338.6,AW,3054,AW,9.02,20211216,2657,W,1.0120,99.59,0.0753,0.6775,3.1238,3.9,0.120,101.049,98.051,99.8501,99.4003,N,N,,,Nicholas,20211216.4,196.14,110.756,1.771,Mason,20211216.3,20211216.3,Nicholas,,Erin,Nicholas,Erin,,12/16/2021,0,12/16/2021,5a,5a,5a,5a,5a,5a,5a,1,1,5a,5888,,,,,0.998,-0.1016,-0.1778,-0.3302,-0.1778,-0.381,-0.0254,0
5889,226,12,8,,,13 conn holes,,SG47,57-B,0.50,12/3/2021,Will,Fyodor,HCS,HCS-145,8,1150,4865,3715,ET,12/17/2021,ET,12,110,25,d40g,1.5,12/17/2021,ET,4,12/21/2021,AW/LR,5.0680,2.0860,2.0400,2.1940,1.8370,1.7870,1.9980,338.3,AW,3090,AW,9.13,20211221,2610,W,3.4108,97.83,0.3065,2.0690,4.2912,6.7,0.158,98.3508,94.3028,99.8501,98.8006,N,Y,,,Nicholas,20211221,161.556,101.417,1.593,Nicholas,20211221,20211221,Nicholas,,Mason,Nicholas,Nicholas,,12/21/2021,0,12/21/2021,8,5a,5b,5b,5b,8,5a,1,1,8,5889,,,,,1.005,-0.3302,0.0254,-0.0508,-0.1778,-0.4064,-0.7112,0.2286
5890,220,11,7,76,1/5/2022,,,SG47,60-A,0.50,12/3/2021,Will,Fyodor,HCS,HCS-145,9,1125,4875,3750,SA,12/15/2021,ET,15,110,25,d40g,1.5,12/15/2021,ET,3,12/18/2021,AW/LR,5.0810,2.0730,2.0450,2.1970,1.8310,1.8140,1.9920,339.5,AW,3082,AW,9.08,20211218,2654,W,0.4123,99.48,0.1507,2.7506,5.4635,8.4,0.171,101.499,99.5502,98.9505,97.901,N,N,,,Erin,20211218,159.543,110.208,1.448,Mason,20211220,20211218,Nicholas,,Mason,Erin,Erin,,12/18/2021,0,12/20/2021,5a,5a,5a,5a,5a,5a,5a,1,1,5a,5890,,,,,1.012,-0.0254,-0.3048,-0.0508,-0.2794,-0.4826,-0.0254,0.0762
5891,213,17,7,76,1/5/2022,,,SG47,58-C,0.50,12/6/2021,Will,Fyodor,HCS,HCS-145,9,1145,4940,3795,ET,12/15/2021,ET,15,110,25,d40g,2,12/15/2021,ET,3,12/18/2021,AW/LR,5.2230,2.0720,2.0140,2.1690,1.8590,1.8160,1.9840,345.7,AW,3138,AW,9.08,20211218,2637,W,1.1619,98.84,0.1896,1.2893,4.3989,5.9,0.157,100,96.5517,99.1004,99.7001,N,N,,,Mason,20211220,185.36,100.608,1.842,Nicholas,20211218,20211218.1,Nicholas,,Mason,Mason,Erin,,12/20/2021,2,12/18/2021,5a,5a,5a,5a,5a,5a,5a,1,1,5a,5891,,,,,1.017,-0.0254,-0.3302,-0.2794,0.0254,-0.2794,0.0254,-0.127
5892,221,18,7,76,1/5/2022,,,SG47,55-B,0.50,12/6/2021,Will,Fyodor,HCS,HCS-145,9,1155,4990,3835,ET,12/15/2021,ET,15,110,25,d40g,1.5,12/15/2021,ET,3,12/18/2021,AW/LR,5.2780,2.0890,2.0320,2.1520,1.8620,1.8120,1.9900,349.9,AW,3174,AW,9.07,20211218,2646,W,0.1874,99.18,0.1512,1.8896,5.3288,7.4,0.166,100.45,98.051,99.5502,98.6507,N,N,,,Mason,20211220,173.945,110.208,1.578,Mason,20211220,20211218.1,Nicholas,,Mason,Mason,Erin,,12/20/2021,2,12/20/2021,5a,5a,5a,5a,5a,5a,5a,1,1,5a,5892,,,,,1.02,-0.0254,0.1016,0.2286,-0.254,-0.254,-0.0762,0.0254
5893,217,6,8,,,>13 conn holes,,SG47,68-C,0.50,12/6/2021,Will,Fyodor,HCS,HCS-145,9,1170,5105,3935,SA,12/15/2021,ET,15,110,25,d40g,2,12/15/2021,ET,5,12/20/2021,AW/LR,5.2620,2.0940,2.0720,2.2520,1.8370,1.8070,1.9900,358.6,AW,3294,AW,9.18,20211220,2621,W,0.2624,98.24,0.0763,1.4498,5.3033,6.8,0.153,97.0015,97.3013,98.6507,100,N,Y,,,Mason,20211220.1,#NUM!,,,,,20211220,Mason,,Mason,Mason,Mason,,12/20/2021,0,#NUM!,8,5a,5a,5a,5a,8,#N/A,1,1,8,5893,,,,,1.024,-0.2032,0.2286,0.0254,-0.0254,0.2286,-0.2032,0
5894,218,10,7,76,1/5/2022,,,SG47,43-A,0.50,12/6/2021,Will,Fyodor,HCS,HCS-144,8,1150,4905,3755,SA,12/13/2021,ET,15,110,25,d40g,8,12/13/2021,ET,3,12/16/2021,AW/LR,5.0930,2.0640,2.0310,2.2130,1.8410,1.8000,1.9900,340.3,AW,3088,AW,9.07,20211216,2619,N,0.2249,98.16,0.2291,1.1837,4.2001,5.6,0.152,96.8516,97.6012,97.901,100.3,N,N,,,Caroline,20211216.6,162.843,116.513,1.398,Caroline,20211216.4,20211217,Mason,,Erin,Erin,Mason,,12/16/2021,0,12/16/2021,5b,5a,5b,5a,5a,5a,5a,1,1,5a,5894,,,,,1.013,-0.0254,-0.5334,-0.508,-0.0762,-0.127,-0.381,0.0254
5895,215,16,0,,,,,SG47,56-C,0.50,12/6/2021,Will,Fyodor,HCS,,,,,0,,,,,,,d40g,,,,0,,,,,,,,,,0.0,,,,#DIV/0!,,,,,,,,,,,,,,,,,,,,,,,,,,,,,,,,,#NUM!,#NUM!,#NUM!,not finished testing,#DIV/0!,#N/A,#N/A,#N/A,#N/A,#N/A,FALSE,FALSE,#N/A,5895,,,,,0,#N/A,#N/A,#N/A,#N/A,#N/A,#N/A,#N/A
5896,214,13,7,76,1/5/2022,,,SG47,57-A,0.50,12/6/2021,Will,Fyodor,HCS,HCS-145,9,1125,4865,3740,ET,12/15/2021,ET,15,110,25,d40g,1.5,12/15/2021,ET,3,12/18/2021,AW/LR,5.0810,2.0920,2.0410,2.1840,1.8600,1.8220,1.9940,340.8,AW,3098,AW,9.09,20211218,2648,W,0.8246,99.25,0.0755,0.6798,5.0982,5.9,0.148,100.3,98.2009,99.2504,99.2504,N,N,,,Erin,20211218,174.992,110.208,1.588,Mason,20211220,20211218,Nicholas,,Mason,Erin,Erin,,12/18/2021,0,12/20/2021,5a,5a,5a,5a,5a,5a,5a,1,1,5a,5896,,,,,1.014,-0.2286,0.1778,0.0508,-0.2286,0.0762,0.1778,0.127
5897,212,15,8,,,>13 conn holes,,SG47,56-A,0.85,12/7/2021,Nicholas,Erin,HCS,HCS-145,9,1140,4940,3800,ET,12/15/2021,ET,15,110,25,d40g,1.5,12/15/2021,ET,5,12/20/2021,AW/LR,5.1370,2.0780,2.0410,2.1760,1.8470,1.8140,1.9950,342.4,AW,3128,AW,9.14,20211220,2622,W,0.2624,98.28,0.0000,0.3051,2.5934,2.9,0.115,98.5007,96.7016,98.9505,98.9505,N,Y,,,Mason,20211220.1,#NUM!,,,,,20211220,Mason,,Mason,Mason,Mason,,12/20/2021,0,#NUM!,8,5a,5a,5a,5a,8,#N/A,1,1,8,5897,,,,,1.025,-0.0508,-0.1778,0.2286,-0.1016,-0.4318,-0.0254,0.1524
5898,214,4,7,76,1/5/2022,,,SG47,67-A,1.00,12/7/2021,Nicholas,Erin,HCS,HCS-144,9,1195,5180,3985,SA,12/13/2021,ET,15,110,25,d40g,1.5,12/14/2021,ET,6,12/20/2021,AW/LR,5.4090,2.0890,2.0680,2.2860,1.8150,1.8090,1.9930,370.7,AW,3348,AW,9.03,20211220,2626,W,0.2249,98.43,0.1142,2.0183,8.3397,10.5,0.191,99.2504,97.1514,98.2009,99.1004,N,N,,,Mason,20211220.1,193.539,126.181,1.534,Erin,20211220.1,20211220,Mason,,Mason,Mason,Mason,,12/20/2021,0,12/20/2021,5b,5a,5b,5a,5a,5a,5a,1,1,5a,5898,,,,,0.997,-0.9398,0.1016,-0.3556,0.3048,-0.0762,-0.1524,0.0762
5899,212,14,7,76,1/5/2022,,,SG47,56-A,0.40,12/7/2021,Erin,Fyodor,HCS,HCS-145,9,1130,4830,3700,ET,12/15/2021,ET,15,110,25,d40g,2,12/15/2021,ET,3,12/18/2021,AW/LR,5.1090,2.0890,2.0390,2.1850,1.8690,1.8210,1.9960,343.0,AW,3070,AW,8.95,20211218,2634,W,1.3868,98.73,0.2278,1.4427,5.0494,6.7,0.160,97.901,98.2009,98.6507,100.15,N,N,,,Mason,20211220,176.829,100.608,1.758,Nicholas,20211218,20211218.1,Nicholas,,Mason,Mason,Erin,,12/20/2021,2,12/18/2021,5a,5a,5a,5a,5a,5a,5a,1,1,5a,5899,,,,,1,-0.0254,0.1016,0.1016,-0.0254,0.2286,0.1524,0.1778
5900,215,4,5,,,,,SG47,67-A,0.50,12/8/2021,Will,Nicholas,HCS,HCS-145,9,1190,5230,4040,ET,1/30/2022,ET,16,110,25,d40g,2,1/31/2022,ET,9,2/9/2022,AW/LR,5.4460,2.1000,2.0680,2.2660,1.8370,1.8100,1.9940,373.0,AW,3402,AW,9.12,20220209,2656,W,0.1124,99.55,0.0377,0.2259,1.5437,1.8,0.105,99.7001,99.7001,99.1004,99.7001,N,N,,,Mina,20220222,#NUM!,,,,,20220224,Mina,,,Mina,Mina,,2/22/2022,13,#NUM!,not finished testing,5a,5a,5a,5a,5a,#N/A,1,FALSE,5a,5900,,,,,1.011,0,0.381,-0.3556,-0.2032,0.4826,-0.127,0.1016
5901,218,6,7,76,1/5/2022,,,SG47,68-C,0.50,12/8/2021,Will,Fyodor,HCS,HCS-145,9,1175,5135,3960,ET,12/20/2021,ET,16,110,25,d40g,2.5,12/20/2021,ET,2,12/22/2021,AW/LR,5.2690,2.0900,2.0790,2.2460,1.8190,1.8010,1.9950,358.1,AW,3286,AW,9.18,20211222,2648,W,0.1874,99.25,0.0000,0.5287,3.4366,4.0,0.140,99.1004,99.8501,97.901,100.15,N,N,,,Mason,20211222,173.221,89.7973,1.929,Mason,20211222,20211222,Mason,,Mason,Mason,Mason,,12/22/2021,0,12/22/2021,5a,5a,5a,5a,5a,5a,5a,1,1,5a,5901,,,,,1.031,-0.0254,0.127,0.2032,-0.1778,-0.2286,-0.3556,0.127
5902,219,10,7,76,1/5/2022,,,SG47,60-B,0.50,12/8/2021,Will,Fyodor,HCS,HCS-145,8,1140,4995,3855,ET,12/16/2021,ET,12,110,25,d40g,4,12/16/2021,ET,4,12/20/2021,AW/LR,5.0970,2.0620,2.0400,2.2280,1.8320,1.8150,1.9930,342.7,AW,3098,AW,9.04,20211220,2647,W,2.6237,99.21,0.3400,1.6245,2.7201,4.7,0.145,99.4003,98.8006,99.4003,99.2504,N,N,,,Erin,20211220.2,125.316,126.181,0.993,Erin,20211220.1,20211220,Mina,,Mason,Erin,Mina,,12/20/2021,0,12/20/2021,5b,5a,5b,5a,5a,5a,5a,1,1,5a,5902,,,,,1.04,0.0762,-0.5842,-0.2794,0.3048,-0.3556,0,0.1016
5903,215,13,5,,,,,SG47,53-A,0.50,12/8/2021,Will,Nicholas,HCS,HCS-146,9,1125,4920,3795,ET,2/1/2022,ET,16,110,25,d40g,4.5,2/1/2022,ET,9,2/10/2022,AW/LR,5.0930,2.0740,2.0390,2.1820,1.8370,1.7920,1.9900,338.0,AW,3060,AW,9.05,20220210,2653,W,0.5622,99.44,0.0000,0.7539,2.0354,2.8,0.107,99.4003,99.7001,99.4003,99.2504,N,N,,,Mina,20220221.1,#NUM!,,,,,20220224,Mina,,,Mina,Mina,,2/21/2022,11,#NUM!,not finished testing,5a,5b,5a,5a,5a,#N/A,1,FALSE,5a,5903,,,,,1.028,0.0762,-0.2794,0,-0.2794,-0.508,-0.5842,0.0254
5904,213,14,5,,,,,SG47,56-A,0.50,12/10/2021,Will,Nicholas,HCS,HCS-146,8,1135,4960,3825,ET,2/1/2022,ET,16,110,25,d40g,3,2/1/2022,ET,9,2/10/2022,AW/LR,5.1130,2.0820,2.0340,2.1660,1.8210,1.8000,1.9860,337.4,AW,3094,AW,9.17,20220210,2646,W,0.3748,99.18,0.0000,0.5669,1.5873,2.2,0.109,100.45,98.3508,99.4003,98.5007,N,N,,,Mina,20220221.1,#NUM!,,,,,20220224,Mina,,,Mina,Mina,,2/21/2022,11,#NUM!,not finished testing,5a,5b,5a,5a,5a,#N/A,1,FALSE,5a,5904,,,,,1.034,0.0762,-0.0762,-0.0254,-0.508,-0.9906,-0.381,-0.0762
5905,213,15,8,,,patch job; 13 conn holes,,SG47,54-A,0.50,12/10/2021,Will,ET,HCS,HCS-145,8,1130,4910,3780,ET,12/16/2021,ET,12,110,25,d40g,2,12/16/2021,ET,5,12/21/2021,AW/LR,5.1390,2.0700,2.0280,2.1780,1.8520,1.8170,1.9870,341.5,AW/LR,3072,AW,9.00,20211221,2599,W,6.9340,97.41,0.2309,2.1547,3.7707,6.2,0.156,99.7001,96.4018,99.1004,94.4528,N,Y,,,Nicholas,20211221,123.729,101.417,1.220,Nicholas,20211221,20211221,Nicholas,,Mason,Nicholas,Nicholas,,12/21/2021,0,12/21/2021,8,5a,5a,5b,5b,8,5a,1,1,8,5905,,,,,1.019,0,-0.381,-0.1016,-0.0508,-0.3048,0.0508,-0.0508
5906,216,16,7,76,1/5/2022,,,SG47,56-C,1.00,12/10/2021,Dhriti,Caroline,HCS,HCS-145,8,1140,4930,3790,ET,12/16/2021,ET,12,110,25,d40g,2,12/16/2021,ET,4,12/20/2021,AW/LR,5.1800,2.0930,2.0270,2.1550,1.8700,1.8010,1.9930,343.7,AW,3114,AW,9.06,20211220,2658,W,0.4498,99.63,0.0752,0.6396,2.7088,3.4,0.112,101.199,98.051,99.7001,99.5502,N,N,,,Erin,20211220.2,200.205,126.181,1.587,Erin,20211220.1,20211220,Mina,,Mason,Erin,Mina,,12/20/2021,0,12/20/2021,5a,5a,5a,5a,5a,5a,5a,1,1,5a,5906,,,,,1.017,0.0762,0.2032,-0.0254,-0.4826,0.0762,-0.3556,0.1016
5907,214,17,5,,,,,SG47,58-C,0.50,12/10/2021,Will,Nicholas,HCS,HCS-146,7,1185,5090,3905,ET,2/4/2022,ET,16,110,25,d40g,3,2/4/2022,ET,6,2/10/2022,AW/LR,5.2280,2.0700,2.0230,2.1510,1.8670,1.8170,1.9920,345.8,AW,3126,AW,9.04,20220210,2658,W,1.9490,99.63,0.0376,0.5267,2.2573,2.8,0.104,100,99.2504,99.5502,99.7001,N,N,,,Mina,20220221,#NUM!,,,,,20220224,Mina,,,Mina,Mina,,2/21/2022,11,#NUM!,not finished testing,5a,5a,5a,5a,5a,#N/A,1,FALSE,5a,5907,,,,,1.047,0.1016,-0.381,-0.0508,-0.4318,-0.0762,0.0508,0.0762
5908,218,7,5,,,,,SG47,55-B,1.00,12/13/2021,Will,Nicholas,HCS,HCS-145,8,1165,5020,3855,ET,1/30/2022,ET,16,110,25,d40g,3,2/1/2022,ET,10,2/11/2022,AW/LR,5.2020,2.0930,2.0670,2.2460,1.8410,1.8150,1.9900,354.2,AW,3232,AW,9.12,20220211,2648,W,0.8246,99.25,0.1133,0.7553,2.3792,3.2,0.119,98.6507,99.4003,98.9505,100,N,N,,,Mina,20220222.1,#NUM!,,,,,20220224,Mina,,,Mina,Mina,,2/22/2022,11,#NUM!,not finished testing,5a,5a,5a,5a,5a,#N/A,1,FALSE,5a,5908,,,,,1.022,-0.0762,0.2032,0.0508,0.0762,0.2286,0,0
5909,222,18,5,,,,,SG47,55-B,0.50,12/13/2021,Will,Nicholas,HCS,HCS-146,9,1155,5040,3885,ET,2/4/2022,ET,16,110,25,d40g,2.5,2/4/2022,ET,7,2/11/2022,AW/LR,5.2760,2.0750,2.0200,2.1400,1.8570,1.7950,1.9880,346.4,AW,3112,AW,8.98,20220211,2640,W,0.5622,98.95,0.0379,0.3409,2.3106,2.7,0.119,98.5007,98.6507,99.4003,99.2504,N,N,,,Mina,20220222.1,#NUM!,,,,,20220224,Mina,,,Mina,Mina,,2/22/2022,11,#NUM!,not finished testing,5a,5b,5a,5a,5a,#N/A,1,FALSE,5a,5909,,,,,1.034,-0.0762,-0.254,-0.0762,-0.5588,-0.381,-0.508,-0.0254
5910,223,18,7,76,1/5/2022,,,SG47,55-B,0.50,12/15/2021,Will,ET,HCS,HCS-145,8,1155,5065,3910,ET,12/16/2021,ET,12,110,25,d40g,2,12/16/2021,ET,4,12/20/2021,AW/LR,5.2770,2.0740,2.0080,2.1510,1.8740,1.7910,1.9940,347.9,AW,3156,AW,9.07,20211220,2654,W,0.6747,99.48,0.0377,0.4521,2.7882,3.3,0.111,101.349,98.6507,99.5502,98.3508,N,N,,,Erin,20211220.2,179.893,126.181,1.426,Erin,20211220.1,20211220,Mina,,Mason,Erin,Mina,,12/20/2021,0,12/20/2021,5b,5a,5b,5a,5a,5a,5a,1,1,5a,5910,,,,,1.04,-0.0508,-0.2794,-0.381,-0.2794,0.0508,-0.6096,0.127
5911,224,18,7,76,1/5/2022,,,SG47,55-B,0.50,12/15/2021,Will,ET,HCS,HCS-145,10,1165,5005,3840,ET,12/16/2021,ET,12,110,25,d40g,1.5,12/16/2021,ET,5,12/21/2021,AW/LR,5.2740,2.0790,2.0280,2.1530,1.8790,1.8130,2.0000,350.7,AW,3172,AW,9.05,20211221,2654,W,8.8831,99.48,0.0754,1.8463,6.5561,8.5,0.159,98.9505,97.4513,101.349,100.15,N,N,,,Nicholas,20211221,138.328,101.417,1.364,Nicholas,20211221,20211221,Nicholas,,Mason,Nicholas,Nicholas,,12/21/2021,0,12/21/2021,5a,5a,5a,5a,5a,5a,5a,1,1,5a,5911,,,,,1.022,-0.127,-0.1524,0.127,-0.2286,0.1778,-0.0508,0.2794
5912,225,18,7,76,1/5/2022,,,SG47,55-B,0.28,12/16/2021,Erin,ET,HCS,HCS-145,10,1165,5045,3880,ET,12/17/2021,ET,12,110,25,d40g,6,12/17/2021,ET,3,12/20/2021,AW/LR,5.2790,2.0720,2.0270,2.1500,1.8470,1.8110,1.9890,348.0,AW,3140,AW,9.02,20211220,2645,W,2.9610,99.14,0.1890,0.9074,4.9527,6.0,0.146,100.75,96.8516,99.8501,99.1004,N,N,,,Erin,20211220.2,180.376,126.181,1.430,Erin,20211220.1,20211220,Mina,,Mason,Erin,Mina,,12/20/2021,0,12/20/2021,5b,5a,5b,5a,5a,5a,5a,1,1,5a,5912,,,,,1.032,0,-0.3302,0.1016,-0.3048,-0.635,-0.1016,0
5913,221,11,5,,,,,SG47,60-A,0.40,12/16/2021,Erin,Fyodor,HCS,HCS-146,9,1130,4965,3835,ET,2/1/2022,ET,16,110,25,d40g,5,2/1/2022,ET,9,2/10/2022,AW/LR,5.0860,2.0800,2.0480,2.1920,1.8350,1.7990,1.9880,339.1,AW,3094,AW,9.12,20220210,2660,W,0.7121,99.70,0.1128,1.0526,1.2030,2.4,0.116,101.049,98.9505,99.2504,99.5502,N,N,,,Mina,20220222,#NUM!,,,,,20220224,Mina,,,Mina,Mina,,2/22/2022,12,#NUM!,not finished testing,5a,5a,5a,5a,5a,#N/A,1,FALSE,5a,5913,,,,,1.035,0.1016,-0.127,0.0254,-0.4064,-0.381,-0.4064,-0.0254
5914,227,12,7,76,1/5/2022,59-A/52-A/52-B,,SG47,59-A,0.40,12/17/2021,Erin,ET,HCS,HCS-145,10,1140,4965,3825,ET,12/21/2021,ET,16,110,25,d40g,2,12/21/2021,ET,1,12/22/2021,AW/LR,5.0790,2.0940,2.0350,2.2030,1.8700,1.8010,1.9880,341.2,AW,3122,AW,9.15,20211222,2596,N,3.5982,97.30,0.0385,2.5039,5.5085,8.1,0.168,95.2024,94.7526,99.5502,99.7001,N,N,,,Mason,20211222.1,150.968,89.7973,1.681,Mason,20211222,20211222,Mason,,Mason,Mason,Mason,,12/22/2021,0,12/22/2021,5b,5a,5a,5b,5b,5a,5a,1,1,5b,5914,,,,,1.035,-0.0508,0.2286,-0.1778,0.0508,0.4318,-0.3556,-0.0254
5915,219,7,5,,,,,SG47,67-A,1.50,12/17/2021,Mina,Nicholas,HCS,HCS-145,9,1150,5010,3860,ET,1/30/2022,ET,16,110,25,d40g,2.5,2/1/2022,ET,8,2/9/2022,AW/LR,5.1780,2.0950,2.0600,2.2380,1.8350,1.8050,1.9950,351.4,AW,3208,AW,9.13,20220209,2650,W,1.4243,99.33,0.0000,0.8302,2.4906,3.3,0.121,99.8501,99.7001,99.1004,98.6507,N,N,,,Mina,20220221,#NUM!,,,,,20220224,Mina,,,Mina,Mina,,2/21/2022,12,#NUM!,not finished testing,5a,5a,5a,5a,5a,#N/A,1,FALSE,5a,5915,,,,,1.023,-0.6858,0.254,-0.127,-0.127,0.0762,-0.254,0.127
5916,218,9,0,,,,,SG47,60-B,0.50,12/17/2021,Erin,Fyodor,HCS,,,,,0,,,,,,,d40g,,,,0,,,,,,,,,,0.0,,,,#DIV/0!,,,,,,,,,,,,,,,,,,,,,,,,,,,,,,,,,#NUM!,#NUM!,#NUM!,not finished testing,#DIV/0!,#N/A,#N/A,#N/A,#N/A,#N/A,FALSE,FALSE,#N/A,5916,,,,,0,#N/A,#N/A,#N/A,#N/A,#N/A,#N/A,#N/A
5917,220,10,5,,,,,SG47,60-B,0.40,12/17/2021,Erin,Nicholas,HCS,HCS-146,9,1135,5010,3875,ET,2/1/2022,ET,16,110,25,d40g,2,2/1/2022,ET,8,2/9/2022,AW/LR,5.0970,2.1000,2.0600,2.2150,1.8450,1.8020,1.9920,344.2,AW,3164,AW,9.19,20220209,2652,W,0.6747,99.40,0.0000,0.4525,1.3952,1.8,0.094,100.75,98.8006,98.8006,99.2504,N,N,,,Mina,20220221,#NUM!,,,,,20220224,Mina,,,Mina,Mina,,2/21/2022,12,#NUM!,not finished testing,5a,5a,5a,5a,5a,#N/A,1,FALSE,5a,5917,,,,,1.045,0.0762,0.381,0.2286,-0.0254,-0.0254,-0.3302,0.0762
5918,228,12,0,,,,,SG47,67-A,1.00,12/18/2021,Erin/Nicholas,Nicholas,HCS,,,,,0,,,,,,,d40g,,,,0,,,,,,,,,,0.0,,,,#DIV/0!,,,,,,,,,,,,,,,,,,,,,,,,,,,,,,,,,#NUM!,#NUM!,#NUM!,not finished testing,#DIV/0!,#N/A,#N/A,#N/A,#N/A,#N/A,FALSE,FALSE,#N/A,5918,,,,,0,#N/A,#N/A,#N/A,#N/A,#N/A,#N/A,#N/A
5919,214,15,7,76,1/5/2022,,,SG47,56-A,0.40,12/20/2021,Erin,Erin,HCS,HCS-145,9,1140,4905,3765,ET,12/20/2021,ET,16,110,25,d40g,3,12/20/2021,ET,2,12/22/2021,AW/LR,5.1420,2.0980,2.0340,2.1750,1.8740,1.8060,1.9880,343.5,AW,3106,AW,9.04,20211222,2658,W,0.0750,99.63,0.0000,0.4515,3.0850,3.5,0.126,101.349,98.3508,98.8006,100,N,N,,,Mason,20211222,127.263,89.7973,1.417,Mason,20211222,20211222,Mason,,Mason,Mason,Mason,,12/22/2021,0,12/22/2021,5a,5a,5a,5a,5a,5a,5a,1,1,5a,5919,,,,,1.015,0.0762,0.3302,0.0508,-0.127,0.254,-0.2286,-0.0254
5920,215,15,7,76,1/5/2022,,,SG47,54-A,0.66,12/21/2021,Nicholas,Fyodor,HCS,HCS-145,9,1130,4950,3820,ET,12/21/2021,ET,16,110,25,d40g,1.5,12/21/2021,ET,1,12/22/2021,AW/LR,5.1410,2.0860,2.0330,2.1720,1.8570,1.8070,1.9890,342.0,AW,3110,AW,9.09,20211222,2652,W,1.0870,99.40,0.0377,1.4706,3.5822,5.1,0.141,100.15,98.5007,98.9505,100,N,N,,,Mason,20211222.1,129.57,89.7973,1.443,Mason,20211222,20211222,Mason,,Mason,Mason,Mason,,12/22/2021,0,12/22/2021,5a,5a,5a,5a,5a,5a,5a,1,1,5a,5920,,,,,1.03,0.0508,0.0254,0.0254,-0.2032,-0.1778,-0.2032,0
5921,216,15,5,,,,,SG47,54-A,0.67,12/21/2021,Nicholas,Fyodor,HCS,HCS-146,7,1180,4945,3765,ET,2/4/2022,ET,16,110,25,d40g,3,2/4/2022,ET,7,2/11/2022,AW/LR,5.1410,2.0650,2.0300,2.1520,1.8560,1.8100,1.9880,339.2,AW,3072,AW,9.06,20220211,2653,W,0.4873,99.44,0.0754,0.3769,2.4124,2.9,0.114,100.15,99.5502,98.9505,99.1004,N,N,,,Mina,20220222.2,#NUM!,,,,,20220224,Mina,,,Mina,Mina,,2/22/2022,11,#NUM!,not finished testing,5a,5b,5a,5a,5a,#N/A,1,FALSE,5a,5921,,,,,1.015,0.0508,-0.508,-0.0508,-0.7112,-0.2032,-0.127,-0.0254
5922,217,15,5,,,,,SG47,54-A,0.83,12/23/2021,Nicholas,Fyodor,HCS,HCS-146,8,1135,4875,3740,ET,2/4/2022,ET,16,110,25,d40g,6.5,2/4/2022,ET,6,2/10/2022,AW/LR,5.1420,2.0820,2.0310,2.1660,1.8360,1.8000,1.9890,340.1,AW,3080,AW,9.06,20220210,2651,W,1.3493,99.36,0.0000,0.1886,1.8484,2.0,0.095,100.45,98.3508,99.4003,99.2504,N,N,,,Mina,20220221,#NUM!,,,,,20220224,Mina,,,Mina,Mina,,2/21/2022,11,#NUM!,not finished testing,5a,5b,5a,5a,5a,#N/A,1,FALSE,5a,5922,,,,,1.009,0.0762,-0.0762,-0.0254,-0.3556,-0.7112,-0.381,0
5923,229,12,0,,,,,SG47,60-A,1.00,12/23/2021,Nicholas,Fyodor,HCS,,,,,0,,,,,,,d40g,,,,0,,,,,,,,,,0.0,,,,#DIV/0!,,,,,,,,,,,,,,,,,,,,,,,,,,,,,,,,,#NUM!,#NUM!,#NUM!,not finished testing,#DIV/0!,#N/A,#N/A,#N/A,#N/A,#N/A,FALSE,FALSE,#N/A,5923,,,,,0,#N/A,#N/A,#N/A,#N/A,#N/A,#N/A,#N/A
5924,216,13,0,,,52-C/57-B,,SG47,57-A,1.50,1/21/2022,Caroline,Mina,HCS,,,,,0,,,,,,,d40g,,,,0,,,,,,,,,,0.0,,,,#DIV/0!,,,,,,,,,,,,,,,,,,,,,,,,,,,,,,,,,#NUM!,#NUM!,#NUM!,not finished testing,#DIV/0!,#N/A,#N/A,#N/A,#N/A,#N/A,FALSE,FALSE,#N/A,5924,,,,,0,#N/A,#N/A,#N/A,#N/A,#N/A,#N/A,#N/A
5925,219,6,5,,,,,SG47,67-A,1.50,1/21/2022,Mina,Eric,HCS,HCS-145,9,1165,5090,3925,ET,1/30/2022,ET,16,110,25,d40g,2.5,1/31/2022,ET,11,2/11/2022,AW/LR,5.2650,2.0740,2.0620,2.2460,1.8170,1.8060,1.9900,355.9,AW,3226,AW,9.06,20220211,2626,W,0.2999,98.43,0.0381,0.6474,2.1706,2.9,0.120,97.7511,99.4003,98.2009,98.3508,N,Y,,,Mina,20220222.1,#NUM!,,,,,20220224,Mina,,,Mina,Mina,,2/22/2022,11,#NUM!,not finished testing,5a,5a,5a,5a,8,#N/A,1,FALSE,8,5925,,,,,1.022,-0.127,-0.2794,-0.2286,-0.1778,-0.2794,-0.2286,0
5926,217,13,5,,,,,SG47,57-A,1.50,1/24/2022,Mina,Mina,HCS,HCS-146,8,1165,4865,3700,ET,2/5/2022,ET,16,110,25,d40g,2.5,2/5/2022,ET,5,2/10/2022,AW/LR,5.0920,2.0880,2.0390,2.1780,1.8340,1.7980,1.9920,338.5,AW,3054,AW,9.02,20220210,2662,W,0.2624,99.78,0.0000,0.2254,1.2772,1.5,0.091,100.75,98.6507,99.8501,99.8501,N,N,,,Mina,20220221.1,#NUM!,,,,,20220224,Mina,,,Mina,Mina,,2/21/2022,11,#NUM!,not finished testing,5a,5b,5a,5a,5a,#N/A,1,FALSE,5a,5926,,,,,1.003,0.0508,0.0762,0,-0.381,-0.5842,-0.4318,0.0762
